Repository: CPrescher/peritheos

# Peritheos

A Python library for thermodynamic equations of state calculations for solid materials.

Built-in EOS evaluation, inversion, bounded robust fitting, and uncertainty
statistics are implemented in Rust and exposed through the established Python API.
NumPy broadcasting and user-defined `EosBase` subclasses remain supported.
The package includes PEP 561 typing metadata for type checkers and IDEs.

Full model, fitting, units, and development documentation is available at
[peritheos.readthedocs.io](https://peritheos.readthedocs.io/).
Rust users can start with the workflow-oriented [Rust API guide](docs/rust-api.md)
and the runnable examples in the unified Rust crate.

File: docs/data/fratanduono-2020-cu-table-s1-isentrope.csv
pressure_gpa,pressure_uncertainty_gpa,density_g_cm3
0.0,0.0,8.938
23.6,0.4,10.101
47.1,0.8,10.932
70.7,1.2,11.606
94.2,1.7,12.195
117.8,2.3,12.712
141.3,3.0,13.172
164.9,3.6,13.589
188.4,4.2,13.975
212.0,4.8,14.336
235.5,5.5,14.675
259.1,6.1,14.993
282.6,6.8,15.295
306.2,7.5,15.583
329.7,8.2,15.858
353.3,9.0,16.122
376.9,9.8,16.375
400.4,10.6,16.619
424.0,11.4,16.854
447.5,12.3,17.082
471.1,13.2,17.303
494.6,14.1,17.518
518.2,14.9,17.727
541.7,15.9,17.93
565.3,16.8,18.128
588.8,17.9,18.322
612.4,18.9,18.509
635.9,19.8,18.693
659.5,20.8,18.873
683.1,21.9,19.049
706.6,22.9,19.22
730.2,23.9,19.388
753.7,24.8,19.554
777.3,25.9,19.717
800.8,27.1,19.877
824.4,28.4,20.035
847.9,29.8,20.189
871.5,30.9,20.341
895.0,32.5,20.492
918.6,33.7,20.639
942.1,35.0,20.786
965.7,36.3,20.93
989.2,38.4,21.072
1012.8,39.4,21.211
1036.4,40.3,21.349
1059.9,41.1,21.486
1083.5,43.0,21.622
1107.0,44.4,21.755
1130.6,45.9,21.886
1154.1,47.2,22.016
1177.7,48.7,22.145
1201.2,50.2,22.271
1224.8,51.7,22.397
1248.3,53.0,22.521
1271.9,54.2,22.644
1295.4,55.5,22.767
1319.0,56.6,22.889
1342.6,57.9,23.011
1366.1,59.2,23.133
1389.7,62.2,23.251
1413.2,63.8,23.368
1436.8,65.5,23.483
1460.3,68.2,23.597
1483.9,70.5,23.708
1507.4,72.4,23.819
1531.0,74.3,23.928
1554.5,76.5,24.037
1578.1,78.4,24.145
1601.6,79.9,24.252
1625.2,81.6,24.36
1648.7,84.8,24.466
1672.3,87.4,24.57
1695.9,89.6,24.674
1719.4,91.8,24.777
1743.0,93.9,24.88
1766.5,96.1,24.982
1790.1,98.6,25.084
1813.6,105.7,25.183
1837.2,112.7,25.276
1860.7,115.7,25.368
1884.3,119.2,25.46
1907.8,122.3,25.552
1931.4,126.7,25.643
1954.9,130.4,25.734
1978.5,137.0,25.823
2002.1,141.7,25.91
2025.6,145.8,25.997
2049.2,149.2,26.084
2072.7,150.9,26.171
2096.3,154.9,26.259
2119.8,158.4,26.347
2143.4,162.5,26.434
2166.9,170.6,26.52
2190.5,178.0,26.604
2214.0,179.1,26.686
2237.6,180.5,26.771
2261.1,183.8,26.857
2284.7,184.3,26.943
2308.2,178.3,27.033
2331.8,173.8,27.13

File: docs/data/funamori-1996-fcc-table1.csv
fcc_row,load_ton,temperature_k,pressure_gpa,cell_volume_a3,cell_volume_uncertainty_a3
1,300,1250.0,24.68,42.22,0.01
2,300,1300.0,24.57,42.37,0.02
3,300,1350.0,24.52,42.59,0.01
4,300,1450.0,23.96,42.89,0.02
5,300,1400.0,23.99,42.87,0.02
6,300,1300.0,24.22,42.67,0.03
7,300,1200.0,24.26,42.52,0.02
8,300,1150.0,23.97,42.4,0.02
9,300,1130.0,24.02,42.36,0.02
10,300,1100.0,23.65,42.32,0.02
11,300,1100.0,23.95,42.32,0.03
12,350,1250.0,26.36,42.15,0.02
13,350,1450.0,26.43,42.49,0.01
14,350,1500.0,26.87,42.6,0.01
15,400,1325.0,31.26,41.11,0.06
16,400,1400.0,32.29,41.3,0.02
17,400,1500.0,31.34,41.52,0.03
18,400,1320.0,31.48,41.24,0.02

File: docs/data/ringwoodite-katsura-2004-table2-pvt.csv
run,temperature_k,pressure_gpa,pressure_uncertainty_gpa,normalized_volume,normalized_volume_uncertainty
M038,1500,21.84,0.09,0.9300,0.0003
M038,1550,21.82,0.08,0.9311,0.0003
M038,1600,21.85,0.07,0.9316,0.0003
M038,1650,21.83,0.05,0.9321,0.0002
M038,1700,21.90,0.07,0.9328,0.0003
M038,1600,21.60,0.07,0.9318,0.0002
M038,1500,21.34,0.07,0.9306,0.0002
M038,1400,21.09,0.06,0.9296,0.0002
M038,1300,20.83,0.06,0.9282,0.0003
M038,1200,20.62,0.05,0.9271,0.0002
M038,1100,20.35,0.05,0.9256,0.0003
M038,1000,20.18,0.06,0.9243,0.0003
M038,900,20.00,0.04,0.9236,0.0002
M038,800,19.78,0.06,0.9223,0.0002
M038,700,19.62,0.06,0.9212,0.0001
M038,600,19.46,0.06,0.9202,0.0002
M038,500,19.37,0.07,0.9190,0.0001
M038,400,19.21,0.08,0.9181,0.0002
M038,300,18.91,0.08,0.9180,0.0002
M038,1700,21.78,0.08,0.9331,0.0002
M038,1750,22.05,0.06,0.9337,0.0002
M038,1800,21.84,0.08,0.9348,0.0002
M038,1850,21.92,0.05,0.9359,0.0002
M038,1900,21.85,0.05,0.9369,0.0002
M038,1800,21.70,0.07,0.9365,0.0003
M038,1700,21.42,0.06,0.9344,0.0002
M038,1600,21.19,0.05,0.9332,0.0003
M038,1500,20.92,0.04,0.9321,0.0003
M038,1900,21.78,0.07,0.9374,0.0002
M038,1950,21.69,0.04,0.9387,0.0002
M038,2000,21.67,0.03,0.9398,0.0002
M038,1900,20.51,0.04,0.9421,0.0003
M038,1800,20.41,0.07,0.9410,0.0003
M086,300,-0.01,0.03,1.0001,0.0002
M086,300,3.89,0.15,0.9827,0.0004
M086,300,4.57,0.10,0.9752,0.0004
M086,300,9.34,0.23,0.9506,0.0005
M087,1600,21.77,0.04,0.9326,0.0002
M087,300,21.47,0.05,0.9177,0.0001
M087,1100,20.49,0.03,0.9250,0.0001
M087,1300,21.02,0.02,0.9270,0.0002
M087,1500,21.42,0.02,0.9295,0.0001
M087,1599,21.56,0.06,0.9311,0.0002
M087,1700,21.50,0.04,0.9330,0.0001
M087,1800,21.28,0.05,0.9362,0.0002
M087,1900,21.08,0.06,0.9393,0.0002
M087,1800,20.76,0.03,0.9377,0.0002
M087,1700,20.53,0.04,0.9367,0.0002
M087,1600,20.35,0.03,0.9355,0.0001
M087,1500,20.17,0.03,0.9342,0.0002
M087,1400,19.95,0.02,0.9329,0.0001
M087,1300,19.72,0.02,0.9317,0.0002
M087,1200,19.53,0.02,0.9306,0.0001
M087,1100,19.35,0.05,0.9290,0.0005
M087,1000,19.12,0.02,0.9282,0.0001
M087,900,18.91,0.04,0.9271,0.0001
M087,800,18.76,0.02,0.9262,0.0001
M087,700,18.58,0.05,0.9250,0.0001
M087,600,18.37,0.03,0.9240,0.0002
M087,500,18.22,0.03,0.9231,0.0001
M087,400,18.05,0.04,0.9223,0.0002
M087,300,17.83,0.01,0.9219,0.0002
M087,300,18.19,0.04,0.9212,0.0002
M087,300,18.41,0.01,0.9201,0.0002
M087,500,18.70,0.03,0.9211,0.0002
M087,700,19.17,0.03,0.9227,0.0001
M087,900,19.58,0.02,0.9246,0.0002
M087,304,18.50,0.03,0.9194,0.0002
M087,300,19.83,0.05,0.9148,0.0002
M087,300,20.48,0.03,0.9127,0.0002
M087,300,21.05,0.03,0.9108,0.0002
M087,700,21.74,0.03,0.9136,0.0002
M087,1100,22.41,0.02,0.9173,0.0002
M087,1300,22.78,0.05,0.9198,0.0001
M087,1400,22.99,0.10,0.9209,0.0002
M087,1500,23.18,0.04,0.9221,0.0001
M087,1300,22.93,0.00,0.9196,0.0002
M087,1100,22.50,0.03,0.9177,0.0001
M087,900,22.16,0.04,0.9154,0.0002
M087,700,21.80,0.02,0.9135,0.0002
M087,500,21.46,0.02,0.9116,0.0002
M087,300,21.13,0.07,0.9106,0.0002
M087,1500,23.18,0.05,0.9223,0.0001
M087,1500,22.60,0.07,0.9253,0.0001
M087,1700,22.91,0.03,0.9278,0.0002
M087,1700,22.63,0.02,0.9290,0.0001
M087,1700,22.37,0.02,0.9299,0.0001
M087,1800,22.47,0.04,0.9314,0.0001
M087,1900,22.48,0.03,0.9342,0.0001
M087,1700,21.92,0.03,0.9317,0.0001
M087,1500,21.55,0.03,0.9295,0.0002
M087,1300,21.16,0.03,0.9271,0.0001
M087,1100,20.68,0.02,0.9248,0.0001
M087,900,20.28,0.02,0.9228,0.0001
M087,700,19.93,0.02,0.9210,0.0001
M087,500,19.53,0.04,0.9195,0.0001
M087,300,19.14,0.02,0.9182,0.0001
M087,1700,21.39,0.02,0.9338,0.0002
M087,1700,20.69,0.03,0.9369,0.0002
M087,1700,19.94,0.03,0.9392,0.0002
M087,1500,19.54,0.02,0.9365,0.0001
M087,1800,21.54,0.07,0.9348,0.0003
M087,1900,21.71,0.04,0.9365,0.0002
M087,1500,20.17,0.03,0.9344,0.0002
M087,1500,19.29,0.06,0.9383,0.0001
M087,1500,18.62,0.02,0.9409,0.0001
M087,1300,18.11,0.03,0.9380,0.0002
M087,1100,17.65,0.02,0.9361,0.0002
M087,900,17.31,0.03,0.9339,0.0002
M087,700,16.78,0.02,0.9320,0.0002
M087,500,16.40,0.02,0.9301,0.0001
M087,300,16.01,0.01,0.9287,0.0001
M087,1100,16.01,0.04,0.9434,0.0002
M087,900,15.55,0.05,0.9414,0.0002
M087,700,15.01,0.02,0.9392,0.0002
M087,500,14.75,0.04,0.9377,0.0001
M087,300,14.58,0.07,0.9360,0.0002
M092,1700,21.44,0.03,0.9328,0.0004
M092,1800,21.31,0.05,0.9367,0.0003
M092,1900,21.12,0.03,0.9397,0.0003
M092,2000,21.11,0.06,0.9424,0.0003
M092,1900,20.80,0.05,0.9409,0.0004
M092,1900,20.65,0.05,0.9402,0.0004
M092,1900,20.48,0.05,0.9412,0.0006
M092,1900,20.20,0.04,0.9420,0.0005
M092,1900,19.97,0.05,0.9429,0.0005
M092,1900,19.74,0.02,0.9443,0.0004

File: docs/data/seagle-hcp-pressure-checkpoints.csv
source,source_row,temperature_k,iron_cell_volume_a3,iron_cell_volume_uncertainty_a3,published_pressure_gpa,published_pressure_uncertainty_gpa
seagle_2006_table_3,Aug04_028,300.0,20.12,0.03,22.9,1.7000000000000002
seagle_2006_table_3,Nov04_181,300.0,20.25,0.12,21.0,5
seagle_2006_table_3,Aug04_123,300.0,19.82,0.02,27.3,1.4000000000000001
seagle_2006_table_3,Nov04_203,300.0,19.75,0.01,28.4,1.4000000000000001
seagle_2006_table_3,Nov04_206,300.0,19.72,0.03,28.9,1.8
seagle_2006_table_3,Nov04_332,300.0,18.94,0.02,42.5,1.8
seagle_2006_table_3,Nov04_336,300.0,18.96,0.11,42.0,5
seagle_2006_table_3,Nov04_226,300.0,18.87,0.14,44.0,6
seagle_2006_table_3,Nov04_218,300.0,18.886,0.004,43.5,1.6
seagle_2006_table_3,Nov04_228,300.0,19.02,0.14,41.0,6
seagle_2006_table_3,Nov04_222,300.0,19.13,0.01,38.9,1.5
seagle_2006_table_3,Nov04_224,300.0,18.79,0.004,45.4,1.6
seagle_2006_table_3,Nov04_220,300.0,18.812,0.003,45.0,1.6
seagle_2006_table_3,Aug04_165,300.0,18.41,0.01,53.7,1.8
seagle_2006_table_3,Nov04_410,300.0,17.88,0.1,67.0,5
seagle_2006_table_3,Nov04_390,300.0,17.88,0.05,67.0,3
seagle_2006_table_3,Nov04_402,300.0,17.9,0.04,66.0,3
seagle_2006_table_3,Nov04_408,300.0,17.86,0.08,67.0,4
seagle_2006_table_3,Nov03_03_037,300.0,17.67,0.03,73.0,3
seagle_2006_table_3,Nov04_180,1584.0,20.46,0.09,31.0,4
seagle_2006_table_3,Nov04_325,1763.0,19.06,0.01,54.6,1.6
seagle_2006_table_3,Nov04_329,1906.0,19.07,0.03,56.0,2
seagle_2006_table_3,Nov04_327,1821.5,18.98,0.04,57.0,2
seagle_2006_table_3,Nov04_321,1679.0,19.09,0.05,53.0,3
seagle_2006_table_3,Nov04_323,1710.0,19.08,0.02,53.6,1.6
seagle_2006_table_3,Nov04_335,2079.5,18.96,0.05,60.0,3
seagle_2006_table_3,Nov04_217,1645.0,19.08,0.05,53.0,3
seagle_2006_table_3,Nov04_221,1813.0,19.0481,0.0004,55.3,1.5
seagle_2006_table_3,Nov04_223,1878.5,19.2,0.03,53.4,1.8
seagle_2006_table_3,Nov04_227,1916.0,19.16,0.06,54.0,3
seagle_2006_table_3,Nov04_219,1764.5,19.12,0.08,54.0,4
seagle_2006_table_3,Nov04_225,1823.0,19.14,0.05,54.0,3
seagle_2006_table_3,Nov04_215,1518.0,19.05,0.08,52.0,4
seagle_2006_table_3,Nov04_393,1792.0,18.13,0.02,75.0,2
seagle_2006_table_3,Nov04_395,1950.0,18.176,0.008,75.3,1.9000000000000001
seagle_2006_table_3,Nov04_391,1712.5,18.01,0.06,77.0,3
seagle_2006_table_3,Nov04_401,2501.5,18.15,0.03,82.0,2
seagle_2006_table_3,Nov04_397,2049.0,18.12,0.01,78.0,2
seagle_2006_table_3,Nov04_387,1484.5,18.03,0.03,74.0,2
seagle_2006_table_3,Nov04_389,1654.0,18.0,0.02,76.0,2
seagle_2006_table_3,Nov04_399,2159.5,18.102,0.002,79.4,1.9000000000000001
seagle_2008_table_2_lower_eutectic,1,2060,22.423,,19,3
seagle_2008_table_2_lower_eutectic,3,2340,19.375,0.005,56,4
seagle_2008_table_2_lower_eutectic,9,2990,18.809,,74,5
seagle_2008_table_2_lower_eutectic,10,3020,17.961,0.035,93,5
seagle_2008_table_2_lower_eutectic,12,2500,18.442,,76,4
