Repository: CPrescher/peritheos

# Peritheos

A Python library for thermodynamic equations of state calculations for solid materials.

Built-in EOS evaluation, inversion, bounded robust fitting, and uncertainty
statistics are implemented in Rust and exposed through the established Python API.
NumPy broadcasting and user-defined `EosBase` subclasses remain supported.
The package includes PEP 561 typing metadata for type checkers and IDEs.

Full model, fitting, units, and development documentation is available at
[peritheos.readthedocs.io](https://peritheos.readthedocs.io/).
Rust users can start with the workflow-oriented [Rust API guide](docs/rust-api.md)
and the runnable examples in the unified Rust crate.
Release history is recorded in the [changelog](CHANGELOG.md).
Project goals and guidance for coding agents are in [AGENTS.md](AGENTS.md).

## Features

- Room temperature equations of state (EOS) implementations
  - Birch-Murnaghan
  - Murnaghan
  - Natural strain (orders 2-4)
  - Modified Tait
  - Baonza pseudospinodal
  - Vinet
  - Generalized Rydberg-Stacey
  - Morse and Sun-Morse
  - Holzapfel
- Thermal equations of state (EOS) implementations
  - Mie-Gruneisen-Debye
  - Mie-Gruneisen-Einstein
  - Linear thermal pressure
  - Second-order temperature-compression thermal pressure
  - Logarithmic-volume thermal pressure
  - Holland-Powell Einstein thermal pressure with generic reference isotherms
  - Double-Debye Helmholtz free-energy models
  - Dorogokupets-Oganov four-oscillator model
  - Multi-oscillator Gruneisen thermal pressure
- Phase-specific linear Us-up shock Hugoniots
- P-V and P-V-T parameter fitting with covariance and diagnostics
- Joint reference-isotherm and thermal fitting with cross-covariance
- Correlated observation errors and robust least-squares losses
- Reproducible fit summaries and versioned JSON export
- EOS prediction uncertainty from fitted covariance or published parameter errors
- Thermoelastic derivatives, heat capacities, and vibrational potentials
- Versioned material and EOS-record catalog with explicit literature provenance,
  calibration/data envelopes, extrapolation enabled by default, inversion, and
  measurement/parameter uncertainty
- A Peritheos-owned `.eosmat` schema and a bundled library of material
  documents and EOS records with optional diffraction structure, stable
  identifiers, and Dioptas 0.10 storage-read compatibility
- Recursive pressure-scale normalization across Au, Pt, KCl, ruby R1, and
  diamond Raman standards with source-documented cross-calibration edges
- Native wheels for supported CPython releases on Linux, macOS, and Windows

## Unit conventions

- Public pressure and bulk-modulus values are in GPa.
- Temperatures are in K.
- Birch-Murnaghan, Murnaghan, modified Tait, and Vinet accept any consistent
  volume unit.
- Holzapfel and energy-based thermal EOS implementations require molar volume in
  J bar^-1 mol^-1, which is equivalent to cm^3/mol divided by 10.
- The linear and second-order Taylor thermal-pressure corrections use the same
  volume convention as their reference isotherm.

### Materials and EOS records

Materials group one or more literature-specific EOS records. The calculation
API uses GPa, K, and conventional unit-cell volumes in angstrom cubed. Each EOS
record carries its primary reference, parameter provenance, calibration/data
coverage, and uncertainty assumptions.

```python
from peritheos import get_material, search_eos_records

mgo = get_material("mgo")  # also "periclase", "MgO"
print(mgo.summary())  # records with model, P/T range, reproduction, reference
scale = mgo.get_eos_record("mgo_sokolova_2013_holzapfel_4")
print(scale.reproduction, scale.compared)  # "untested", "source_equation"
print(scale.source_check, scale.warning)  # "verified", None
pressure = scale.pressure(volume=60.0, temperature=2000.0)
recovered_volume = scale.volume(pressure, temperature=2000.0)

prediction = scale.pressure_with_uncertainty(
    volume=60.0,
    temperature=2000.0,
    volume_sigma=0.02,
    temperature_sigma=20.0,
)

# V0 may use any volume unit for a room-temperature EOS; K0 is in GPa here.
eos = BM3(V0=50, K0=130, K0_prime=4.3)

# Infer temperature from volumes measured before and during DAC heating.
ambient_volume = 0.80000
heated_volume = 0.80001
temperature_with_dac = eos.temperature_from_volumes(
    V_ambient=ambient_volume,
    V_heated=heated_volume,
    f_dac=0.25,
)
ambient_pressure = eos.rt_eos.pressure(ambient_volume)
heated_pressure_from_pair = ambient_pressure + eos.dac_thermal_pressure(
    heated_volume,
    temperature_with_dac,
    0.25,
)
```

Both DAC methods use the empirical `f_dac * thermal_pressure_increment`
confinement term and require `0 <= f_dac < 1`; report and sensitivity-test the
assumed fraction.

Multi-oscillator thermal EOS with a freely chosen reference isotherm

```python
from peritheos.eos.rt.holzapfel import Holzapfel
from peritheos.eos.thermal import MultiOscillatorGruneisenThermalEOS

File: docs/literature-reproductions/koemets-2023-silicate-perovskites.md
# Koemets et al. (2023) Fe-rich silicate perovskites

## Source and candidate resolution

The primary source is Koemets et al., *Crystal chemistry and compressibility of
Fe0.5Mg0.5Al0.5Si0.5O3 and FeMg0.5Si0.5O3 silicate perovskites at pressures up
to 95 GPa*, *Frontiers in Chemistry* **11**, 1258389 (2023),
[doi:10.3389/fchem.2023.1258389](https://doi.org/10.3389/fchem.2023.1258389).
The audit used the open-access publisher article and official Supplementary
Tables S1--S3. No digitization was required.

The six LitCurate candidates attached to this DOI resolve as follows:

| Candidate | Source quantity | Decision |
|---|---|---|
| `litcurate_1a8c16a1075ca2d2` | High-pressure Pnma Fe0.5Mg0.5Al0.5Si0.5O3 BM2, `V0 = 171.2(2) A^3`, `K0 = 221(3) GPa` | **Accepted** as `mg05fe05al05si05o3_bridgmanite_koemets_2023_bm2_4`. |
| `litcurate_aec8be20c0e738a0` | Low-pressure R3c LiNbO3-type phase BM2, `V0 = 266.35(8) A^3`, `K0 = 211(10) GPa` | **Held**, not rejected: this is not bridgmanite and requires a distinct diffraction-ready R3c material card. The deposited CCDC structure requires interactive retrieval. |
| `litcurate_76bc762e34f6c655` | P21/n FeMg0.5Si0.5O3 double-perovskite BM2 over 12--40 GPa, `V0 = 181.2(5) A^3`, `K0 = 199(6) GPa` | **Held**, not rejected: it requires a distinct ordered monoclinic material card and its deposited CCDC structure. Data above 40 GPa also cross an Fe3+ spin transition and do not belong to this fit. |
| `litcurate_f5c938846a501038` | `K0 = 194(8) GPa` inferred for hypothetical FeAlO3 from a composition trend | **Rejected as an executable EOS**: no `V0` or complete pressure-volume equation is reported, and this is an extrapolated end-member trend rather than a measured phase fit. |
| `litcurate_58a7d95b9172a5dd` | Literature comparison `K0 = 251 GPa` for MgSiO3 bridgmanite | **Citation trace only**: not generated by this paper and incomplete as an EOS. |
| `litcurate_d8e8cf038102d576` | Literature comparison `K0 = 259 GPa` for MgSiO3 bridgmanite | **Citation trace only**: not generated by this paper and incomplete as an EOS. |

## Accepted Pnma branch

The composition already has a Peritheos material card. Its `Pbnm` setting and
the article's `Pnma` setting are equivalent descriptions of space group 62, so
the accepted record extends that card rather than creating a duplicate. The
sample was synthesized in a Kawai-type multi-anvil press and measured at 293 K
by single-crystal synchrotron XRD in neon. The selected pressures were derived
from the neon scale of Fei et al. (2007); ruby fluorescence was used only below
6 GPa and therefore does not calibrate the selected branch.

All 18 Pnma refinements from Supplementary Table S3 are bundled in
`fa50-bridgmanite-koemets-2023-supplement-table3.csv`. The measurements at 7.5
and 8.6 GPa lie inside the source's reported `8 +/- 2 GPa` transformation
interval. They are preserved with zero fit flags. The phase-specific EOS uses
the remaining 16 rows from 10.8 to 60.0 GPa.

The composition-specific Figure 4 caption reports the BM2 result
`V0 = 171.2(2) A^3`, `K0 = 221(3) GPa`; a later general sentence prints
`212(3) GPa`. The table data and plotted composition-specific curve support
221 GPa, so the record treats 212 GPa as a source-side transposition rather
than silently averaging the two values.

## Numerical reproduction and limitations

The deterministic reproduction is
`scripts/reproduce_koemets_2023_fa50_bridgmanite.py`. On the 16 selected rows,
the published curve has a pressure RMSE of `0.677631 GPa` and maximum absolute
residual of `1.404195 GPa`. An errors-in-variables fit using the printed
pressure and volume uncertainties gives
`V0 = 171.306945(222) A^3` and `K0 = 220.0083(3.0285) GPa`; both reproduce the
published coefficients within their quoted uncertainties. An unweighted
pressure-space diagnostic gives `V0 = 171.305848 A^3` and `K0 = 220.020975
GPa`.

The source does not publish coefficient covariance, confidence convention,
fit weights, fit software, or row-wise neon volumes. Exact pressure
recalculation is therefore unavailable. The held R3c and P21/n records can be
implemented later once their deposited structure files are retrieved and
audited; no coordinates or site occupancies were fabricated for this batch.

File: docs/literature-reproductions/tsuchiya-2004-post-perovskite-elasticity.md
# Tsuchiya et al. (2004): MgSiO3 post-perovskite elasticity

Primary source: T. Tsuchiya, J. Tsuchiya, K. Umemoto, and R. M. Wentzcovitch, *Geophysical Research Letters* **31**, L14603 (2004), DOI [10.1029/2004GL020278](https://doi.org/10.1029/2004GL020278).

## Audit result

- **REJECT — LitCurate source row 459.** The paper's Table 1 reports the 0 and 120 GPa elastic tensors and Voigt-Reuss-Hill aggregate moduli, not a fitted pressure-volume EOS. Its prose quotes B0 = 231 GPa and B' = 4.3, but explicitly attributes the pressure derivative and underlying equation-of-state calculation to the separate Tsuchiya et al. phase-transition paper. V0 and an executable equation identity are absent here, so assigning these numbers to this DOI would be a citation-row misattribution.
- **REJECT — LitCurate source row 460.** The quoted 257 GPa perovskite comparison is also attributed to prior work (Wentzcovitch et al. 2004) and has neither V0 nor an EOS identity in this paper.

The underlying Tsuchiya et al. phase-transition source, DOI 10.1016/j.epsl.2004.05.017, was audited separately. It reports complete 300 K reference volumes and modulus summaries for both phases, but its uncertainties explicitly span two different fits—third-order finite strain and Vinet—without publishing the individual coefficient sets. Those central values therefore remain on hold rather than being assigned arbitrarily to one executable family.
