Repository: CPrescher/peritheos

# Peritheos

A Python library for thermodynamic equations of state calculations for solid materials.

Built-in EOS evaluation, inversion, bounded robust fitting, and uncertainty
statistics are implemented in Rust and exposed through the established Python API.
NumPy broadcasting and user-defined `EosBase` subclasses remain supported.
The package includes PEP 561 typing metadata for type checkers and IDEs.

Full model, fitting, units, and development documentation is available at
[peritheos.readthedocs.io](https://peritheos.readthedocs.io/).
Rust users can start with the workflow-oriented [Rust API guide](docs/rust-api.md)
and the runnable examples in the unified Rust crate.
Release history is recorded in the [changelog](CHANGELOG.md).
Project goals and guidance for coding agents are in [AGENTS.md](AGENTS.md).

## Features

- Room temperature equations of state (EOS) implementations
  - Birch-Murnaghan
  - Murnaghan
  - Natural strain (orders 2-4)
  - Modified Tait
  - Baonza pseudospinodal
  - Vinet
  - Generalized Rydberg-Stacey
  - Morse and Sun-Morse
  - Holzapfel
- Thermal equations of state (EOS) implementations
  - Mie-Gruneisen-Debye
  - Mie-Gruneisen-Einstein
  - Linear thermal pressure
  - Second-order temperature-compression thermal pressure
  - Logarithmic-volume thermal pressure
  - Holland-Powell Einstein thermal pressure with generic reference isotherms
  - Double-Debye Helmholtz free-energy models
  - Dorogokupets-Oganov four-oscillator model
  - Multi-oscillator Gruneisen thermal pressure
- Phase-specific linear Us-up shock Hugoniots
- P-V and P-V-T parameter fitting with covariance and diagnostics
- Joint reference-isotherm and thermal fitting with cross-covariance
- Correlated observation errors and robust least-squares losses
- Reproducible fit summaries and versioned JSON export
- EOS prediction uncertainty from fitted covariance or published parameter errors
- Thermoelastic derivatives, heat capacities, and vibrational potentials
- Versioned material and EOS-record catalog with explicit literature provenance,
  calibration/data envelopes, extrapolation enabled by default, inversion, and
  measurement/parameter uncertainty
- A Peritheos-owned `.eosmat` schema and a bundled library of material
  documents and EOS records with optional diffraction structure, stable
  identifiers, and Dioptas 0.10 storage-read compatibility
- Recursive pressure-scale normalization across Au, Pt, KCl, ruby R1, and
  diamond Raman standards with source-documented cross-calibration edges
- Native wheels for supported CPython releases on Linux, macOS, and Windows

## Unit conventions

- Public pressure and bulk-modulus values are in GPa.
- Temperatures are in K.
- Birch-Murnaghan, Murnaghan, modified Tait, and Vinet accept any consistent
  volume unit.
- Holzapfel and energy-based thermal EOS implementations require molar volume in
  J bar^-1 mol^-1, which is equivalent to cm^3/mol divided by 10.
- The linear and second-order Taylor thermal-pressure corrections use the same
  volume convention as their reference isotherm.

### Materials and EOS records

Materials group one or more literature-specific EOS records. The calculation
API uses GPa, K, and conventional unit-cell volumes in angstrom cubed. Each EOS
record carries its primary reference, parameter provenance, calibration/data
coverage, and uncertainty assumptions.

```python
from peritheos import get_material, search_eos_records

mgo = get_material("mgo")  # also "periclase", "MgO"
print(mgo.summary())  # records with model, P/T range, reproduction, reference
scale = mgo.get_eos_record("mgo_sokolova_2013_holzapfel_4")
print(scale.reproduction, scale.compared)  # "untested", "source_equation"
print(scale.source_check, scale.warning)  # "verified", None
pressure = scale.pressure(volume=60.0, temperature=2000.0)
recovered_volume = scale.volume(pressure, temperature=2000.0)

prediction = scale.pressure_with_uncertainty(
    volume=60.0,
    temperature=2000.0,
    volume_sigma=0.02,
    temperature_sigma=20.0,
)

# V0 may use any volume unit for a room-temperature EOS; K0 is in GPa here.
eos = BM3(V0=50, K0=130, K0_prime=4.3)

# Infer temperature from volumes measured before and during DAC heating.
ambient_volume = 0.80000
heated_volume = 0.80001
temperature_with_dac = eos.temperature_from_volumes(
    V_ambient=ambient_volume,
    V_heated=heated_volume,
    f_dac=0.25,
)
ambient_pressure = eos.rt_eos.pressure(ambient_volume)
heated_pressure_from_pair = ambient_pressure + eos.dac_thermal_pressure(
    heated_volume,
    temperature_with_dac,
    0.25,
)
```

Both DAC methods use the empirical `f_dac * thermal_pressure_increment`
confinement term and require `0 <= f_dac < 1`; report and sensitivity-test the
assumed fraction.

Multi-oscillator thermal EOS with a freely chosen reference isotherm

```python
from peritheos.eos.rt.holzapfel import Holzapfel
from peritheos.eos.thermal import MultiOscillatorGruneisenThermalEOS

File: docs/material-summaries/al2o3_perovskite.md
# Bridgmanite hypothetical perovskite model crystal

<!-- Generated by scripts.generate_material_summaries; edit EOSMAT instead. -->

[All materials](index.md) · [EOSMAT record file](https://github.com/CPrescher/peritheos/blob/main/peritheos/data/materials/al2o3_perovskite.eosmat) · [Audit sidecar](https://github.com/CPrescher/peritheos/blob/main/peritheos/data/audits/al2o3_perovskite.audit.json) · [Reconstruction reports](../reconstruction-reports/al2o3_perovskite.md)

Generated from EOSMAT and the current executable catalog; edit the source and
regenerate. Reproduction headlines, warnings and source status are separate
assessments, defined in [EOS labels](../eos-labels.md).

| Material property | Value |
| --- | --- |
| Identifier | al2o3\_perovskite |
| Formula | Al2O3 |
| Phase | hypothetical orthorhombic Pbnm perovskite model crystal |
| Aliases | CCM 100 mol.% Al2O3 perovskite; Al2O3 perovskite model crystal |
| Formula units per cell | 4 |
| Cell contents | Four Al2O3 formula units on the conventional Pbnm EOS basis; the source end-member calculation used an 80-atom supercell. |
| Crystal system | ORTHORHOMBIC |
| Space group | Pbnm |
| Pressure unit | GPa |
| Temperature unit | K |
| Volume unit | Å³ per conventional unit cell |
| Stored EOS records | 2 |
| Observation datasets | 0 |

This is a static model-crystal identity, not a natural composition. No diffraction structure is inferred because the paper does not publish the relaxed coordinates or zero-pressure lattice.

## Automatic selections

- **Equilibrium:** [al2o3\_perovskite\_akber\_knutson\_2005\_gga\_bm3](#record-al2o3_perovskite_akber_knutson_2005_gga_bm3)
- **Hugoniot:** None

## EOS comparison

| Record | Model | Reference temperature (K) | Reproduction | Warning | Source status | Availability |
| --- | --- | --- | --- | --- | --- | --- |
| [Akber-Knutson et al. (2005), static GGA CCM BM3](#record-al2o3_perovskite_akber_knutson_2005_gga_bm3) | BM3 | 0 | untested |  | primary source validated | Executable |
| [Holland et al. (2013), apv modified Tait](#record-al2o3_perovskite_holland_2013_apv_modified_tait) | ModifiedTait | 298.15 | untested |  | primary source validated | Executable |

### Reference coefficients

| Record | V0 (Å³ per cell) | K0 (GPa) | K0′ |
| --- | --- | --- | --- |
| [Akber-Knutson et al. (2005), static GGA CCM BM3](#record-al2o3_perovskite_akber_knutson_2005_gga_bm3) | 171.32 | 205 | 4.03 |
| [Holland et al. (2013), apv modified Tait](#record-al2o3_perovskite_holland_2013_apv_modified_tait) | 168.71076922 | 203.0 | 4.0 |

Values use each model's parameter units; primary `V0` uses the volume unit
above. Errors keep their reported meaning and appear only when supplied: a
missing error is unknown, not zero, and a missing covariance does not establish
independence. A dash means the formulation has no such parameter. Coverage and
evaluation limits are separate source declarations; marginal pressure and
temperature ranges do not define a joint stability domain or authorize
extrapolation.

<a id="record-al2o3_perovskite_akber_knutson_2005_gga_bm3"></a>

## Akber-Knutson et al. (2005), static GGA CCM BM3

`al2o3_perovskite_akber_knutson_2005_gga_bm3` · Executable

Reproduction: **untested** · [Reconstruction report](../reconstruction-reports/al2o3_perovskite.md#record-al2o3_perovskite_akber_knutson_2005_gga_bm3)

**Source check:** Coefficients from the Table 1 perovskite CCM 100 mol.% row; the printed V0 = 42.83 Å³ on the normalized, approximately five-atom basis is multiplied by four for the stored cell.

Automatic selection for equilibrium calculations.

| Component | Parameter | Value | Reported error | Fixed |
| --- | --- | --- | --- | --- |
| Primary | V0 | 171.32 | Not reported | Not listed |
| Primary | K0 | 205 | Not reported | Not listed |
| Primary | K0\_prime | 4.03 | Not reported | Not listed |

- **Record kind:** published
- **Origin of the parameterization:** theoretical
- **Equation kind:** isothermal
- **Reference:**
    - **Authors:** Akber-Knutson; Steinle-Neumann; Asimow
    - **Year:** 2005
    - **Title:** Effect of Al on the sharpness of the MgSiO3 perovskite to post-perovskite phase transition
    - **Source:** Geophysical Research Letters
    - **Volume:** 32
    - **Locator:** L14303
    - **DOI:** 10.1029/2005GL023192
- **Reference temperature (K):** 0
- **Reported pressure coverage (GPa):** \[-9.06596104, 211.30790612\]
- **Coverage provenance:** theoretical
- **Validity:**
    - **Pressure gpa:** \[-9.06596104, 211.30790612\]
    - **Temperature k:** \[0, 0\]
    - **Volume ratio:** \[0.65, 1.05\]
    - **Notes:** The bounds come from the source's energy grid, about 65-105% of V0, which reaches just above 200 GPa.
- **Volume basis:**
    - **Kind:** formula\_units
    - **Formula units:** 4
    - **Molar mass g mol:** 101.9601
- **Printed parameter errors:** confidence level not stated; used as 1 sigma

<details markdown="1">
<summary>Source review</summary>

- **Note:** Validated against the author-deposited published article and its source Table 1.
- **Audit date:** 2026-09-05
- **Verified fields:** canonical\_doi; composition; substitution\_mechanism; phase; equation; parameters; units; reference\_state; theoretical\_method; volume\_range
- **Primary source check:**
    - **Access URL:** https://authors.library.caltech.edu/records/ac43h-2q991
    - **DOI:** 10.1029/2005GL023192
    - **Locations:** Section 2, paragraphs 6-8; Table 1
    - **Finding:** The article explicitly reports this distinct static GGA BM3 parameterization and its normalized volume basis.
- **Primary data check:**
    - **Status:** parameterization\_only
    - **Audit date:** 2026-09-05
    - **Source locations:** Section 2, paragraph 8; Table 1
    - **Finding:** The source states the E(V) volume envelope but does not tabulate the individual calculated E(V) observations, fit weights, residuals, or covariance.
- **Independent refit:**
    - **Classification:** similar
    - **Method:** Independent evaluation of the standard BM3 pressure at the source-stated lower volume boundary V/V0=0.65.
    - **Parameters:**
        - **Volume ratio:** 0.65
        - **Pressure gpa:** 211.30790612
    - **Finding:** The evaluated pressure is above 200 GPa, reproducing the independently stated calculation-envelope endpoint 'just above 200 GPa'.

</details>

<details markdown="1">
<summary>Pressure calibration</summary>

- **Status:** not\_applicable
- **Methods:**
    - **Kind:** ab\_initio
    - **Source location:** Section 2, Computational Technique
    - **Scope:** static total-energy calculations
- **Recalculation:**
    - **Status:** not\_applicable
    - **Notes:** No experimental pressure scale applies.
- **Audit date:** 2026-09-05

</details>

<details markdown="1">
<summary>Parameter provenance</summary>

- **Origin of the parameterization:** Calculated states/theory determine this EOS; source: Section 2, paragraphs 6-8; Table 1.
- **Equation:** Section 2: internal energy versus volume fitted to the third-order Birch-Murnaghan equation.
- **V0:** Table 1 perovskite CCM 100 mol.% row: 42.83 A^3 on the normalized approximately five-atom basis; multiplied by four for the executable conventional-cell basis.
- **K0:** Table 1: 205 GPa.
- **K0 prime:** Table 1: 4.03.
- **Uncertainties:** The source reports no coefficient uncertainties or covariance.
- **Method:** Static VASP GGA calculations; fixed-volume cell-shape, atomic-position, and electronic-wavefunction optimization; 1000 eV cutoff.

</details>

<a id="record-al2o3_perovskite_holland_2013_apv_modified_tait"></a>

## Holland et al. (2013), apv modified Tait

`al2o3_perovskite_holland_2013_apv_modified_tait` · Executable

Reproduction: **untested** · [Reconstruction report](../reconstruction-reports/al2o3_perovskite.md#record-al2o3_perovskite_holland_2013_apv_modified_tait)

**Source check:** Coefficients from Table 1 and the official tc-ds62 apv block, printed as V0 = 2.540 J/bar/mol, K0 = 2030 kbar and K0'' = -0.00200 kbar^-1, and converted to GPa, Å³ and the Z = 4 cell.

| Component | Parameter | Value | Reported error | Fixed |
| --- | --- | --- | --- | --- |
| Primary | V0 | 168.71076922 | Not reported | Not listed |
| Primary | K0 | 203.0 | Not reported | Not listed |
| Primary | K0\_prime | 4.0 | Not reported | Not listed |
| Primary | K0\_double\_prime | -0.02 | Not reported | Not listed |

- **Record kind:** published
- **Origin of the parameterization:** unknown
- **Equation kind:** isothermal
- **Reference:**
    - **Authors:** Holland; Hudson; Powell; Harte
    - **Year:** 2013
    - **Title:** New Thermodynamic Models and Calculated Phase Equilibria in NCFMAS for Basic and Ultrabasic Compositions through the Transition Zone into the Uppermost Lower Mantle
    - **Source:** Journal of Petrology
    - **Volume:** 54
    - **Locator:** 1901-1920
    - **DOI:** 10.1093/petrology/egt035
- **Reference temperature (K):** 298.15
- **Reported pressure coverage (GPa):** \[0.0001, 30.0\]
- **Coverage provenance:** reference\_parameterization
- **Reported temperature coverage (K):** \[298.15, 298.15\]
- **Validity:**
    - **Pressure gpa:** \[0.0001, 30.0\]
    - **Temperature k:** \[298.15, 298.15\]
- **Volume basis:**
    - **Kind:** formula\_units
    - **Formula units:** 4.0
    - **Molar mass g mol:** 101.9601

Reference isotherm of the AlAlO3 perovskite (apv) thermodynamic endmember.

<details markdown="1">
<summary>Source review</summary>

- **Note:** Complete four-coefficient modified-Tait endmember.
- **Audit date:** 2026-09-05
- **Verified fields:** canonical\_doi; composition; phase; equation; parameters; units; volume\_basis; reference\_state
- **Primary source check:**
    - **Access URL:** https://academic.oup.com/petrology/article-pdf/54/9/1901/4353550/egt035.pdf
    - **DOI:** 10.1093/petrology/egt035
    - **Locations:** Table 1; Thermodynamic data section
    - **Finding:** The apv endmember is a distinct modified-Tait reference isotherm.
- **Primary data check:**
    - **Status:** official\_parameter\_artifact
    - **Audit date:** 2026-09-05
    - **Source URL:** https://hpxeosandthermocalc.org/wp-content/uploads/2025/05/tc-thermoinput-metabasite-2022-01-30.zip
    - **Sha256:** 46fa2ecb4fccdeaf44984da81342455d10e920012ab8d6db35b0bc94a7e0781c
    - **Finding:** The official tc-ds62 apv block provides all four coefficients.

</details>

<details markdown="1">
<summary>Pressure calibration</summary>

- **Status:** not\_applicable
- **Methods:**
    - **Kind:** self\_consistent
    - **Source location:** Thermodynamic data section and official tc-ds62 parameter artifact
    - **Scope:** self-consistent thermodynamic endmember reference isotherm
    - **Notes:** This database endmember parameterization does not use an experimental pressure gauge.
- **Recalculation:**
    - **Status:** not\_applicable
    - **Notes:** No separate experimental pressure calibration applies to the published thermodynamic-model coefficients.
- **Audit date:** 2026-09-05

</details>

<details markdown="1">
<summary>Parameter provenance</summary>

- **Origin of the parameterization:** Table 1 and the official tc-ds62 endmember block establish the coefficients, but the existing audit does not trace this endmember's individual EOS constraints to measurements versus calculations. Determination remains unknown pending that source tracing; self\_consistent is not a determination method.
- **Parameters:** Article Table 1 and official tc-ds62 apv block.
- **Unit conversion:** V0=2.540 J/bar/mol, K0=2030 kbar, K0''=-0.00200 kbar^-1; converted to executable units and Z=4.

</details>

## Observation datasets

No datasets are declared in this material document.

File: docs/material-summaries/al2o3_post_perovskite.md
# Al2O3 post-perovskite model crystal

<!-- Generated by scripts.generate_material_summaries; edit EOSMAT instead. -->

[All materials](index.md) · [EOSMAT record file](https://github.com/CPrescher/peritheos/blob/main/peritheos/data/materials/al2o3_post_perovskite.eosmat) · [Audit sidecar](https://github.com/CPrescher/peritheos/blob/main/peritheos/data/audits/al2o3_post_perovskite.audit.json) · [Reconstruction reports](../reconstruction-reports/al2o3_post_perovskite.md)

Generated from EOSMAT and the current executable catalog; edit the source and
regenerate. Reproduction headlines, warnings and source status are separate
assessments, defined in [EOS labels](../eos-labels.md).

| Material property | Value |
| --- | --- |
| Identifier | al2o3\_post\_perovskite |
| Formula | Al2O3 |
| Phase | hypothetical CaIrO3-type Cmcm post-perovskite model crystal |
| Aliases | CCM 100 mol.% Al2O3 post-perovskite |
| Formula units per cell | 4 |
| Cell contents | Four Al2O3 formula units on the conventional Cmcm EOS basis; the source end-member calculation used an 80-atom supercell. |
| Crystal system | ORTHORHOMBIC |
| Space group | Cmcm |
| Pressure unit | GPa |
| Temperature unit | K |
| Volume unit | Å³ per conventional unit cell |
| Stored EOS records | 1 |
| Observation datasets | 0 |

This is a static model-crystal identity, not a natural composition. No diffraction structure is inferred because the paper does not publish the relaxed coordinates or zero-pressure lattice.

## Automatic selections

- **Equilibrium:** [al2o3\_post\_perovskite\_akber\_knutson\_2005\_gga\_bm3](#record-al2o3_post_perovskite_akber_knutson_2005_gga_bm3)
- **Hugoniot:** None

## EOS comparison

| Record | Model | Reference temperature (K) | Reproduction | Warning | Source status | Availability |
| --- | --- | --- | --- | --- | --- | --- |
| [Akber-Knutson et al. (2005), static GGA CCM BM3](#record-al2o3_post_perovskite_akber_knutson_2005_gga_bm3) | BM3 | 0 | untested |  | primary source validated | Executable |

### Reference coefficients

| Record | V0 (Å³ per cell) | K0 (GPa) | K0′ |
| --- | --- | --- | --- |
| [Akber-Knutson et al. (2005), static GGA CCM BM3](#record-al2o3_post_perovskite_akber_knutson_2005_gga_bm3) | 167.12 | 201 | 4.29 |

Values use each model's parameter units; primary `V0` uses the volume unit
above. Errors keep their reported meaning and appear only when supplied: a
missing error is unknown, not zero, and a missing covariance does not establish
independence. A dash means the formulation has no such parameter. Coverage and
evaluation limits are separate source declarations; marginal pressure and
temperature ranges do not define a joint stability domain or authorize
extrapolation.

<a id="record-al2o3_post_perovskite_akber_knutson_2005_gga_bm3"></a>

## Akber-Knutson et al. (2005), static GGA CCM BM3

`al2o3_post_perovskite_akber_knutson_2005_gga_bm3` · Executable

Reproduction: **untested** · [Reconstruction report](../reconstruction-reports/al2o3_post_perovskite.md#record-al2o3_post_perovskite_akber_knutson_2005_gga_bm3)

**Source finding:** The article explicitly reports this distinct static GGA BM3 parameterization and its normalized volume basis.

Automatic selection for equilibrium calculations.

| Component | Parameter | Value | Reported error | Fixed |
| --- | --- | --- | --- | --- |
| Primary | V0 | 167.12 | Not reported | Not listed |
| Primary | K0 | 201 | Not reported | Not listed |
| Primary | K0\_prime | 4.29 | Not reported | Not listed |

- **Record kind:** published
- **Origin of the parameterization:** theoretical
- **Equation kind:** isothermal
- **Reference:**
    - **Authors:** Akber-Knutson; Steinle-Neumann; Asimow
    - **Year:** 2005
    - **Title:** Effect of Al on the sharpness of the MgSiO3 perovskite to post-perovskite phase transition
    - **Source:** Geophysical Research Letters
    - **Volume:** 32
    - **Locator:** L14303
    - **DOI:** 10.1029/2005GL023192
- **Reference temperature (K):** 0
- **Reported pressure coverage (GPa):** \[-8.83355049, 220.52540647\]
- **Coverage provenance:** theoretical
- **Validity:**
    - **Pressure gpa:** \[-8.83355049, 220.52540647\]
    - **Temperature k:** \[0, 0\]
    - **Volume ratio:** \[0.65, 1.05\]
    - **Notes:** Static 0 K GGA model-crystal fit; not an experimental stability field.; The source internal-energy grid spans approximately 105% to 65% of V0 and reaches just above 200 GPa.
- **Volume basis:**
    - **Kind:** formula\_units
    - **Formula units:** 4
    - **Molar mass g mol:** 101.9601
- **Reported error confidence level:** Not specified

No direct coefficient refit is possible because numerical E(V) rows are not published; the source-stated high-compression endpoint provides the independent equation-convention check.

<details markdown="1">
<summary>Source review</summary>

- **Note:** Validated against the author-deposited published article and its source Table 1.
- **Audit date:** 2026-09-05
- **Verified fields:** canonical\_doi; composition; substitution\_mechanism; phase; equation; parameters; units; reference\_state; theoretical\_method; volume\_range
- **Primary source check:**
    - **Access URL:** https://authors.library.caltech.edu/records/ac43h-2q991
    - **DOI:** 10.1029/2005GL023192
    - **Locations:** Section 2, paragraphs 6-8; Table 1
- **Primary data check:**
    - **Status:** parameterization\_only
    - **Audit date:** 2026-09-05
    - **Source locations:** Section 2, paragraph 8; Table 1
    - **Finding:** The source states the E(V) volume envelope but does not tabulate the individual calculated E(V) observations, fit weights, residuals, or covariance.
- **Independent refit:**
    - **Classification:** similar
    - **Method:** Independent evaluation of the standard BM3 pressure at the source-stated lower volume boundary V/V0=0.65.
    - **Parameters:**
        - **Volume ratio:** 0.65
        - **Pressure gpa:** 220.52540647
    - **Finding:** The evaluated pressure is above 200 GPa, reproducing the independently stated calculation-envelope endpoint 'just above 200 GPa'.

</details>

<details markdown="1">
<summary>Pressure calibration</summary>

- **Status:** not\_applicable
- **Methods:**
    - **Kind:** ab\_initio
    - **Source location:** Section 2, Computational Technique
    - **Scope:** static total-energy calculations
- **Recalculation:**
    - **Status:** not\_applicable
    - **Notes:** No experimental pressure scale applies.
- **Audit date:** 2026-09-05

</details>

<details markdown="1">
<summary>Parameter provenance</summary>

- **Origin of the parameterization:** Calculated states/theory determine this EOS; source: Section 2, paragraphs 6-8; Table 1.
- **Equation:** Section 2: internal energy versus volume fitted to the third-order Birch-Murnaghan equation.
- **V0:** Table 1 post\_perovskite CCM 100 mol.% row: 41.78 A^3 on the normalized approximately five-atom basis; multiplied by four for the executable conventional-cell basis.
- **K0:** Table 1: 201 GPa.
- **K0 prime:** Table 1: 4.29.
- **Uncertainties:** The source reports no coefficient uncertainties or covariance.
- **Method:** Static VASP GGA calculations; fixed-volume cell-shape, atomic-position, and electronic-wavefunction optimization; 1000 eV cutoff.

</details>

## Observation datasets

No datasets are declared in this material document.

File: docs/material-summaries/alumina.md
# Alumina

<!-- Generated by scripts.generate_material_summaries; edit EOSMAT instead. -->

[All materials](index.md) · [EOSMAT record file](https://github.com/CPrescher/peritheos/blob/main/peritheos/data/materials/alumina.eosmat) · [Audit sidecar](https://github.com/CPrescher/peritheos/blob/main/peritheos/data/audits/alumina.audit.json) · [Reconstruction reports](../reconstruction-reports/alumina.md)

Generated from EOSMAT and the current executable catalog; edit the source and
regenerate. Reproduction headlines, warnings and source status are separate
assessments, defined in [EOS labels](../eos-labels.md).

| Material property | Value |
| --- | --- |
| Identifier | alumina |
| Formula | Al2O3 |
| Phase | corundum, trigonal R-3c (hexagonal setting) |
| Aliases | Corundum |
| Formula units per cell | 6 |
| Cell contents | Al12O18 (6 Al2O3 formula units) in the conventional hexagonal R-3c cell |
| Crystal system | HEXAGONAL |
| Space group | R-3c |
| Reference lattice | {"a": 4.762813, "b": null, "c": 13.00314, "alpha": 90.0, "beta": 90.0, "gamma": 120.0} |
| Pressure unit | GPa |
| Temperature unit | K |
| Volume unit | Å³ per conventional unit cell |
| Stored EOS records | 2 |
| Observation datasets | 2 |

Corundum phase reference: JCPDS 0-173. The reference cell is constrained to the fitted V0 while retaining the original axial ratio.

## Automatic selections

- **Equilibrium:** [alumina\_dewaele\_2013\_vinet\_1](#record-alumina_dewaele_2013_vinet_1)
- **Hugoniot:** None

## EOS comparison

| Record | Model | Reference temperature (K) | Reproduction | Warning | Source status | Availability |
| --- | --- | --- | --- | --- | --- | --- |
| [Dewaele and Torrent (2013), Vinet](#record-alumina_dewaele_2013_vinet_1) | Vinet | 300.0 | reproduced |  | primary source validated | Executable |
| [Shi et al. (2022), selected BM3-MGD corundum model 3](#record-alumina_shi_2022_bm3_mgd_2) | BM3 + MieGruneisenDebye | 300.0 | reproduced |  | primary source validated | Executable |

### Reference coefficients

| Record | V0 (Å³ per cell) | K0 (GPa) | K0′ |
| --- | --- | --- | --- |
| [Dewaele and Torrent (2013), Vinet](#record-alumina_dewaele_2013_vinet_1) | 255.45 ± 0.52 | 254.1 ± 7.6 | 4.0 ± 0.15 |
| [Shi et al. (2022), selected BM3-MGD corundum model 3](#record-alumina_shi_2022_bm3_mgd_2) | 255.1 (fixed) | 246.0 ± 2.0 | 4.0 (fixed) |

Values use each model's parameter units; primary `V0` uses the volume unit
above. Errors keep their reported meaning and appear only when supplied: a
missing error is unknown, not zero, and a missing covariance does not establish
independence. A dash means the formulation has no such parameter. Coverage and
evaluation limits are separate source declarations; marginal pressure and
temperature ranges do not define a joint stability domain or authorize
extrapolation.

<a id="record-alumina_dewaele_2013_vinet_1"></a>

## Dewaele and Torrent (2013), Vinet

`alumina_dewaele_2013_vinet_1` · Executable

Reproduction: **reproduced** · [Reconstruction report](../reconstruction-reports/alumina.md#record-alumina_dewaele_2013_vinet_1)

**Source finding:** All three experimental Vinet parameters were fitted; the quoted errors are 95% confidence intervals. The migrated constrained-fit metadata was corrected.

Automatic selection for equilibrium calculations.

| Component | Parameter | Value | Reported error | Fixed |
| --- | --- | --- | --- | --- |
| Primary | V0 | 255.45 | 0.52 | Not listed |
| Primary | K0 | 254.1 | 7.6 | Not listed |
| Primary | K0\_prime | 4.0 | 0.15 | Not listed |

- **Origin of the parameterization:** experimental
- **Reference:**
    - **Authors:** Dewaele; Torrent
    - **Year:** 2013
    - **Title:** Equation of state of α-Al2O3
    - **Source:** Phys. Rev. B
    - **Volume:** 88
    - **Locator:** 064107
    - **DOI:** 10.1103/PhysRevB.88.064107
- **Reference temperature (K):** 300.0
- **Reported pressure coverage (GPa):** \[0.56, 165.0\]
- **Reported error confidence level:** 0.95

Quasihydrostatic 300 K Vinet fit to corundum data from 0.56 to 165 GPa. V0=255.45+/-0.52 A^3, K0=254.1+/-7.6 GPa, and K0'=4.00+/-0.15 were all fitted; errors are 95% confidence intervals.

<details markdown="1">
<summary>Source review</summary>

- **Audit date:** 2026-09-01
- **Verified fields:** equation; parameters; units; reference\_state; phase; published\_uncertainties; validity
- **Primary source check:**
    - **Access URL:** https://harvest.aps.org/v2/journals/articles/10.1103/PhysRevB.88.064107/fulltext
    - **Locations:** section IV, page 064107-2; Table I; Figure 3; section V
    - **DOI:** 10.1103/physrevb.88.064107
- **Migration source:**
    - **Project:** Dioptas
    - **Version:** 0.10.0
    - **Commit:** 5a8bfd81d10bfab3499039603380aae34576d60a
    - **File:** alumina.json
- **Primary data check:**
    - **Status:** bundled
    - **Audit date:** 2026-09-03
    - **Dataset identifiers:** alumina\_dewaele\_2013\_table1\_compression
    - **Source locations:** Table I, page 064107-3
    - **Finding:** The material record already links the source dataset resource(s) listed here; this audit makes that primary-data coverage explicit.

</details>

<details markdown="1">
<summary>Pressure calibration</summary>

- **Status:** resolved
- **Methods:**
    - **Kind:** ruby\_fluorescence
    - **Reference:**
        - **Authors:** Dorogokupets; Oganov
        - **Year:** 2007
        - **Source:** Phys. Rev. B
        - **DOI:** 10.1103/PhysRevB.75.024115
    - **Source location:** Section II and Table I; ruby luminescence
    - **Reference calibration record:** ruby\_dorogokupets\_oganov\_2007
- **Recalculation:**
    - **Status:** missing\_calibrant\_observations
    - **Notes:** The exact ruby scale is executable in Peritheos. Recalibrating and refitting this EOS requires the original row-wise sample pressure-volume observations; raw R1 wavelengths are optional because reported source-scale pressures can be inverted.
- **Audit date:** 2026-09-03

</details>

<details markdown="1">
<summary>Parameter provenance</summary>

- **Origin of the parameterization:** Measurements or their experimental reduction determine this EOS; source: section IV, page 064107-2; Table I; Figure 3; section V.

</details>

<a id="record-alumina_shi_2022_bm3_mgd_2"></a>

## Shi et al. (2022), selected BM3-MGD corundum model 3

`alumina_shi_2022_bm3_mgd_2` · Executable

Reproduction: **reproduced** · [Reconstruction report](../reconstruction-reports/alumina.md#record-alumina_shi_2022_bm3_mgd_2)

**Source finding:** The source reports one selected BM3-MGD corundum parameterization, not three interchangeable BM3 records. Model 3 fixes the conventional-cell V0, K0', and theta0 and fits K0, gamma0, and q. The complete Table S1 reproduces those coefficients under an unweighted pressure-residual refit.

| Component | Parameter | Value | Reported error | Fixed |
| --- | --- | --- | --- | --- |
| Primary | V0 | 255.1 | Not reported | Yes |
| Primary | K0 | 246.0 | 2.0 | Not listed |
| Primary | K0\_prime | 4.0 | Not reported | Yes |
| Thermal | Tr | 300.0 | Not reported | Yes |
| Thermal | theta0 | 1100.0 | Not reported | Yes |
| Thermal | gamma0 | 1.32 | 0.07 | Not listed |
| Thermal | q | 0.8 | 0.4 | Not listed |
| Thermal | n | 5.0 | Not reported | Yes |

- **Origin of the parameterization:** experimental
- **Reference:**
    - **Authors:** Shi; Wei; Sun; Mao; Prakapenka
    - **Year:** 2022
    - **Title:** Thermal Equations of State of Corundum and Rh2O3(II)-Type Al2O3 up to 153 GPa and 3400 K
    - **Source:** J. Geophys. Res. Solid Earth
    - **Volume:** 127
    - **Locator:** e2021JB023805
    - **DOI:** 10.1029/2021JB023805
- **Reference temperature (K):** 300.0
- **Reported pressure coverage (GPa):** \[0.0, 97.7\]
- **Coverage provenance:** reported\_exactly
- **Reported temperature coverage (K):** \[300.0, 2980.0\]

<details markdown="1">
<summary>Thermal equation choices</summary>

- **Debye temperature law:** integrated\_gruneisen

</details>

Published corundum model 3 selected in main Table 1 and Supporting Information Table S3: a third-order Birch-Murnaghan 300 K reference isotherm plus Mie-Gruneisen-Debye thermal pressure. The prose calls the cold term Murnaghan, but Equation 2 is algebraically BM3; fixed K0'=4 makes its cold curve numerically BM2. Equations 3-6 define Delta Pth=gamma/V \[E\_D(V,T)-E\_D(V,300 K)\], gamma=gamma0(V/V0)^q, and theta=theta0 exp\[-(gamma-gamma0)/q\], with n=5 atoms per Al2O3 formula unit. V0=255.1 A^3 is the fixed conventional six-formula-unit hexagonal corundum cell from Lutterotti and Scardi (1990); K0, gamma0, and q were fitted, while K0', V0, theta0, Tr, and n were fixed. Main Table 1 reports K0=246(2) GPa for the selected model, whereas sensitivity Table 2 reports 246(1) GPa; the selected-table uncertainty is retained and the discrepancy is explicit. Table 2's 500 K and 800 K Debye-temperature trials are sensitivity fits, not additional preferred records. All 75 Table S1 observations are bundled: 59 are grouped under Pt pressures (including the fixed 0 GPa reference row) and 16 under NaCl pressures. The source does not state an uncertainty confidence convention or coefficient covariance matrix. An independent unweighted Peritheos fit of pressure residuals at all 75 printed V-T states, with the published fixed parameters, returns K0=246.3083 GPa, gamma0=1.35931, and q=0.800868; all reproduce the published coefficients within their reported uncertainties. The published curve has a 1.23305 GPa pressure RMSE and the refit has a 1.19139 GPa RMSE. Weighting by the tabulated coordinate uncertainties does not recover q, so the parity result is specifically identified as an unweighted pressure-residual reproduction rather than an undocumented reconstruction of the authors' weighting.

<details markdown="1">
<summary>Source review</summary>

- **Note:** Independently checked against the primary article and the checksummed official Zenodo supporting-information deposit; no external software catalog was used as scientific authority.
- **Audit date:** 2026-09-05
- **Verified fields:** equation; parameters; units; reference\_state; phase; published\_uncertainties; validity; fit\_protocol
- **Primary source check:**
    - **Access URL:** https://doi.org/10.1029/2021JB023805
    - **Locations:** main text, Equations 1-6, pages 3-4; main text, Table 1, page 4, selected corundum coefficients; main text, Table 2, page 6, three Debye-temperature sensitivity fits; Supporting Information, Figure S1, observations used to constrain the EOS; Supporting Information, Table S1, all corundum P-T-V observations; Supporting Information, Table S3, selected model used downstream
    - **DOI:** 10.1029/2021jb023805
- **Primary data check:**
    - **Status:** bundled
    - **Audit date:** 2026-09-05
    - **Dataset identifiers:** alumina\_shi\_2022\_table\_s1\_pvt
    - **Source locations:** Official Supporting Information, Figure S1 and Table S1
    - **Official package:**
        - **DOI:** 10.5281/zenodo.5771198
        - **Filename:** Al2O3-Supporting information-v17.docx
        - **Md5:** da9d62e3e5b10f1a775b24d50b6c617b
    - **Finding:** All 75 corundum P-T-V rows are bundled with every printed parenthetical uncertainty and their Pt-versus-NaCl pressure-calibrant grouping. The two horizontal table blocks are normalized without deduplication or inferred values.

</details>

<details markdown="1">
<summary>Pressure calibration</summary>

- **Status:** partially\_resolved
- **Methods:**
    - **Kind:** equation\_of\_state
    - **Material:** Pt
    - **Reference:**
        - **Authors:** Fei; Ricolleau; Frank; Mibe; Shen; Prakapenka
        - **Year:** 2007
        - **Source:** Proc. Natl. Acad. Sci. USA
        - **DOI:** 10.1073/pnas.0609013104
    - **Source location:** Shi et al. (2022), experiments and Supporting Information Table S1
    - **Scope:** 59 Table S1 rows grouped under pressure determined by Pt, including the fixed ambient reference row
    - **Kind:** equation\_of\_state
    - **Material:** NaCl
    - **Reference:**
        - **Authors:** Fei; Ricolleau; Frank; Mibe; Shen; Prakapenka
        - **Year:** 2007
        - **Source:** Proc. Natl. Acad. Sci. USA
        - **DOI:** 10.1073/pnas.0609013104
    - **Source location:** Shi et al. (2022), experiments, Figure S2, and Supporting Information Table S1
    - **Scope:** 16 Table S1 rows grouped under pressure determined by NaCl
    - **Notes:** The article states that these NaCl pressures were checked against the Fei et al. Pt scale and differed by less than 1 GPa from 35 to 67 GPa up to 3000 K, but it does not identify a separate numerical NaCl EOS parameterization.
- **Recalculation:**
    - **Status:** missing\_calibrant\_observations
    - **Notes:** Table S1 provides reduced sample pressures and the calibrant identity, but not row-wise Pt or NaCl lattice parameters or volumes. The mixed pressure reduction therefore cannot be rerun from the supplement alone.
- **Audit date:** 2026-09-05
- **Notes:** The tabulated reduced pressures are sufficient to reproduce the published Al2O3 fit; calibrant-level pressure recalculation is not possible.

</details>

<details markdown="1">
<summary>Parameter provenance</summary>

- **Origin of the parameterization:** Measurements or their experimental reduction determine this EOS; source: main text, Equations 1-6, pages 3-4; main text, Table 1, page 4, selected corundum coefficients; main text, Table 2, page 6, three Debye-temperature sensitivity fits; Supporting Information, Figure S1, observations used to constrain the EOS; Supporting Information, Table S1, all corundum P-T-V observations; Supporting Information, Table S3, selected model used downstream.
- **V0:** Shi et al. (2022), main Table 1 and Table 2 model 3; fixed conventional six-formula-unit corundum cell from Lutterotti and Scardi (1990)
- **K0:** Shi et al. (2022), main Table 1 selected model; fitted, with the selected-table 2 GPa uncertainty retained over Table 2's discrepant 1 GPa value
- **K0 prime:** Shi et al. (2022), Equations 1-2 and main Tables 1-2; fixed at 4
- **Thermal.tr:** Shi et al. (2022), Equations 1 and 3 and the 300 K reference data
- **Thermal.theta0:** Shi et al. (2022), main Table 1 and Table 2 model 3; fixed at 1100 K
- **Thermal.gamma0:** Shi et al. (2022), main Table 1 and Table 2 model 3; fitted
- **Thermal.q:** Shi et al. (2022), main Table 1 and Table 2 model 3; fitted
- **Thermal.n:** Shi et al. (2022), text following Equation 4; five atoms per Al2O3 formula unit
- **Equation:** Shi et al. (2022), Equations 1-6; BM3 reference isotherm plus integrated constant-q Mie-Gruneisen-Debye thermal pressure

</details>

## Observation datasets

### alumina\_dewaele\_2013\_table1\_compression

- **Description:** All 53 ruby lattice-parameter observations from three experimental runs.
- **Kind:** pressure\_volume
- **Reference:**
    - **Authors:** Dewaele; Torrent
    - **Year:** 2013
    - **Source:** Phys. Rev. B
    - **Volume:** 88
    - **Locator:** 064107
    - **DOI:** 10.1103/PhysRevB.88.064107
- **Source location:** Table I, page 064107-3
- **Associated EOS records:** alumina\_dewaele\_2013\_vinet\_1
- **Notes:** The paper does not print row-wise uncertainties. It states that the unit-cell volume plotted and fitted is V=a^2\*c\*sqrt(3)/2.

[Observation resource](https://github.com/CPrescher/peritheos/blob/main/peritheos/data/datasets/alumina-dewaele-2013-table1-compression.csv)
— SHA-256 `50ea39dd728f988e780ada2aae9e32ef86577c9dcafcc33f3b704e30ef65cdcc`.

### alumina\_shi\_2022\_table\_s1\_pvt

- **Description:** All 75 corundum P-T-V observations in official Supporting Information Table S1, retaining the Pt-versus-NaCl pressure-calibrant grouping.
- **Kind:** pressure\_volume\_temperature
- **Reference:**
    - **Authors:** Shi; Wei; Sun; Mao; Prakapenka
    - **Year:** 2022
    - **Source:** J. Geophys. Res. Solid Earth Supporting Information
    - **DOI:** 10.1029/2021JB023805
- **Source location:** Official Supporting Information, Figure S1 and Table S1
- **Associated EOS records:** alumina\_shi\_2022\_bm3\_mgd\_2
- **Notes:** Table S1 prints two horizontal blocks. Rows are normalized as the complete left block, then the Pt-calibrated right block, then the NaCl-calibrated right block. Parenthetical last-digit errors are expanded but retained as generic uncertainties because the source does not state their statistical confidence. The fixed 0 GPa, 300 K, 255.1 A^3 reference row and all other 300 K rows have no printed temperature uncertainty; the ambient row also has no printed pressure or volume uncertainty. Blank uncertainties remain blank, and no value is inferred. Figure S1 identifies these observations as the data used to constrain the thermal EOS.

[Observation resource](https://github.com/CPrescher/peritheos/blob/main/peritheos/data/datasets/alumina-shi-2022-table-s1-pvt.csv)
— SHA-256 `6cadd48205681b8b04a157bcbe157a869cbcddf922ec0723dc1ffb948d5ca88a`.

File: docs/material-summaries/alumina_rh2o3_ii.md
# Rh2O3(II)-type alumina

<!-- Generated by scripts.generate_material_summaries; edit EOSMAT instead. -->

[All materials](index.md) · [EOSMAT record file](https://github.com/CPrescher/peritheos/blob/main/peritheos/data/materials/alumina_rh2o3_ii.eosmat) · [Audit sidecar](https://github.com/CPrescher/peritheos/blob/main/peritheos/data/audits/alumina_rh2o3_ii.audit.json) · [Reconstruction reports](../reconstruction-reports/alumina_rh2o3_ii.md)

Generated from EOSMAT and the current executable catalog; edit the source and
regenerate. Reproduction headlines, warnings and source status are separate
assessments, defined in [EOS labels](../eos-labels.md).

| Material property | Value |
| --- | --- |
| Identifier | alumina\_rh2o3\_ii |
| Formula | Al2O3 |
| Phase | Rh2O3(II)-type, orthorhombic Pbcn |
| Aliases | Rh2O3(II)-Al2O3; orthorhombic alumina |
| Formula units per cell | 4 |
| Cell contents | Al8O12 (4 Al2O3 formula units) in the conventional orthorhombic Pbcn cell |
| Crystal system | ORTHORHOMBIC |
| Space group | Pbcn |
| Reference lattice | {"a": 6.393, "b": 4.362, "c": 4.543, "alpha": 90.0, "beta": 90.0, "gamma": 90.0} |
| Pressure unit | GPa |
| Temperature unit | K |
| Volume unit | Å³ per conventional unit cell |
| Stored EOS records | 1 |
| Observation datasets | 1 |

Diffraction-ready Rh2O3(II)-type Al2O3 model from Lin et al., Nature Materials 3, 389-393 (2004), doi:10.1038/nmat1121. The conventional Pbcn lattice and refined coordinates are their 113 GPa, 300 K structure, not an ambient cell; its 126.7 A^3 volume agrees with the high-pressure phase observations. The EOS reference volume is instead a fitted extrapolation to 0 GPa and 300 K. Site multiplicities give Al8O12 and Z=4.

## Automatic selections

- **Equilibrium:** [alumina\_rh2o3\_ii\_shi\_2022\_bm3\_mgd\_1](#record-alumina_rh2o3_ii_shi_2022_bm3_mgd_1)
- **Hugoniot:** None

## EOS comparison

| Record | Model | Reference temperature (K) | Reproduction | Warning | Source status | Availability |
| --- | --- | --- | --- | --- | --- | --- |
| [Shi et al. (2022), selected BM3-MGD model 2](#record-alumina_rh2o3_ii_shi_2022_bm3_mgd_1) | BM3 + MieGruneisenDebye | 300.0 | close |  | primary source validated | Executable |

### Reference coefficients

| Record | V0 (Å³ per cell) | K0 (GPa) | K0′ |
| --- | --- | --- | --- |
| [Shi et al. (2022), selected BM3-MGD model 2](#record-alumina_rh2o3_ii_shi_2022_bm3_mgd_1) | 165.2 ± 0.7 | 256.0 ± 6.0 | 4.0 (fixed) |

Values use each model's parameter units; primary `V0` uses the volume unit
above. Errors keep their reported meaning and appear only when supplied: a
missing error is unknown, not zero, and a missing covariance does not establish
independence. A dash means the formulation has no such parameter. Coverage and
evaluation limits are separate source declarations; marginal pressure and
temperature ranges do not define a joint stability domain or authorize
extrapolation.

<a id="record-alumina_rh2o3_ii_shi_2022_bm3_mgd_1"></a>

## Shi et al. (2022), selected BM3-MGD model 2

`alumina_rh2o3_ii_shi_2022_bm3_mgd_1` · Executable

Reproduction: **close** · [Reconstruction report](../reconstruction-reports/alumina_rh2o3_ii.md#record-alumina_rh2o3_ii_shi_2022_bm3_mgd_1)

**Source finding:** The source reports a BM3 reference isotherm embedded in a full Mie-Gruneisen-Debye thermal EOS, not a stand-alone BM3. Of five Rh2O3(II) q-sensitivity fits, model 2 with q=1 is the selected parameterization used in Table 1 and Table S3. The table volumes are conventional Pbcn-cell volumes with Z=4.

Automatic selection for equilibrium calculations.

| Component | Parameter | Value | Reported error | Fixed |
| --- | --- | --- | --- | --- |
| Primary | V0 | 165.2 | 0.7 | Not listed |
| Primary | K0 | 256.0 | 6.0 | Not listed |
| Primary | K0\_prime | 4.0 | Not reported | Yes |
| Thermal | Tr | 300.0 | Not reported | Yes |
| Thermal | theta0 | 600.0 | 200.0 | Not listed |
| Thermal | gamma0 | 1.47 | 0.05 | Not listed |
| Thermal | q | 1.0 | Not reported | Yes |
| Thermal | n | 5.0 | Not reported | Yes |

- **Origin of the parameterization:** experimental
- **Reference:**
    - **Authors:** Shi; Wei; Sun; Mao; Prakapenka
    - **Year:** 2022
    - **Title:** Thermal Equations of State of Corundum and Rh2O3(II)-Type Al2O3 up to 153 GPa and 3400 K
    - **Source:** J. Geophys. Res. Solid Earth
    - **Volume:** 127
    - **Locator:** e2021JB023805
    - **DOI:** 10.1029/2021JB023805
- **Reference temperature (K):** 300.0
- **Reported pressure coverage (GPa):** \[96.5, 153.0\]
- **Coverage provenance:** reported\_qualitatively
- **Reported temperature coverage (K):** \[300.0, 3400.0\]

<details markdown="1">
<summary>Thermal equation choices</summary>

- **Debye temperature law:** integrated\_gruneisen

</details>

Published model 2 selected in main Table 1 and reused in Supporting Information Table S3: a third-order Birch-Murnaghan 300 K reference isotherm plus Mie-Gruneisen-Debye thermal pressure. The prose calls the cold term Murnaghan, but Equation 2 is algebraically BM3; fixed K0'=4 makes its cold curve numerically BM2. Equations 3-6 define Delta Pth=gamma/V \[E\_D(V,T)-E\_D(V,300 K)\], gamma=gamma0(V/V0)^q, and theta=theta0 exp\[-(gamma-gamma0)/q\], with n=5 atoms per formula unit. V0=165.2(7) A^3 is the conventional four-formula-unit Pbcn cell, fitted by extrapolation from high-pressure data rather than measured at ambient conditions. K0, V0, theta0, and gamma0 were fitted; K0'=4 and q=1 were fixed. Parenthetical errors are retained as generic published uncertainties because no confidence convention or covariance matrix is given. Table 3 also reports four q-sensitivity fits (q=0.6, 1.4, 1.8, and 2.2); they are documented alternatives, not separate preferred EOS records. The article states a 153 GPa, 3400 K EOS scope. Table S2 nevertheless prints two identical 156.7(4.0) GPa, 3670(370) K Rh2O3(II) volumes at the reported onset of CaIrO3-type Al2O3; they remain in the source dataset with an explicit phase-context flag but do not extend this record's declared validity. At the Table S2 state V=129.8 A^3 and T=300 K, the stored model gives 100.1123 GPa versus 100.0(1.0) GPa. Across all 75 printed rows it gives a 1.1434 GPa pressure RMSE. The independent errors-in-variables refit is reported in docs/literature-reproductions.md and the primary-EOS refit ledger.

<details markdown="1">
<summary>Source review</summary>

- **Audit date:** 2026-09-04
- **Verified fields:** equation; parameters; units; reference\_state; phase; published\_uncertainties; validity
- **Primary source check:**
    - **Access URL:** https://doi.org/10.1029/2021JB023805
    - **Locations:** main text, Equations 1-6, pages 3-4; main text, Table 1, page 4, selected Rh2O3(II) coefficients; main text, Table 3, page 7, five q-sensitivity fits; Supporting Information, Table S2, all Rh2O3(II) P-T-V observations; Supporting Information, Table S3, selected model reproduced downstream
    - **DOI:** 10.1029/2021jb023805
- **Primary data check:**
    - **Status:** bundled
    - **Audit date:** 2026-09-04
    - **Dataset identifiers:** alumina\_rh2o3\_ii\_shi\_2022\_table\_s2\_pvt
    - **Source locations:** Official Supporting Information, Table S2
    - **Finding:** All 75 Pt-calibrated Rh2O3(II) P-T-V rows are bundled with their printed parenthetical uncertainties, including both identical 156.7 GPa, 3670 K transition-onset rows.

</details>

<details markdown="1">
<summary>Pressure calibration</summary>

- **Status:** partially\_resolved
- **Methods:**
    - **Kind:** equation\_of\_state
    - **Material:** Pt
    - **Reference:**
        - **Authors:** Fei; Ricolleau; Frank; Mibe; Shen; Prakapenka
        - **Year:** 2007
        - **Source:** Proc. Natl. Acad. Sci. USA
        - **DOI:** 10.1073/pnas.0609013104
    - **Source location:** Shi et al. (2022), experimental methods and EOS fitting; Pt pressure scale used exclusively for the Rh2O3(II) fit
    - **Scope:** all fitted Rh2O3(II) observations
    - **Notes:** The self-consistent Fei et al. Pt thermal EOS is identified exactly, but that Pt parameterization is not yet a bundled .eosmat material record.
- **Recalculation:**
    - **Status:** reference\_eos\_not\_bundled
    - **Notes:** The official Table S2 provides calculated sample pressures but not the row-wise Pt lattice parameters or volumes. Exact pressure recalculation therefore also requires calibrant observations that are not published.
- **Audit date:** 2026-09-04
- **Notes:** Shi et al. also checked B2-NaCl pressures against Pt, but the Rh2O3(II) thermal EOS fit used Pt pressures exclusively.

</details>

<details markdown="1">
<summary>Parameter provenance</summary>

- **Origin of the parameterization:** Measurements or their experimental reduction determine this EOS; source: main text, Equations 1-6, pages 3-4; main text, Table 1, page 4, selected Rh2O3(II) coefficients; main text, Table 3, page 7, five q-sensitivity fits; Supporting Information, Table S2, all Rh2O3(II) P-T-V observations; Supporting Information, Table S3, selected model reproduced downstream.
- **V0:** Shi et al. (2022), main Table 1 and Table 3 model 2; fitted extrapolated four-formula-unit Pbcn-cell volume
- **K0:** Shi et al. (2022), main Table 1 and Table 3 model 2; fitted
- **K0 prime:** Shi et al. (2022), main Table 1 and Table 3; fixed at 4
- **Thermal.tr:** Shi et al. (2022), Equations 1 and 3 and the 300 K reference data; reference-isotherm temperature
- **Thermal.theta0:** Shi et al. (2022), main Table 1 and Table 3 model 2; fitted
- **Thermal.gamma0:** Shi et al. (2022), main Table 1 and Table 3 model 2; fitted
- **Thermal.q:** Shi et al. (2022), main Table 3 model 2; fixed at 1
- **Thermal.n:** Shi et al. (2022), text following Equation 4; five atoms per Al2O3 formula unit
- **Equation:** Shi et al. (2022), Equations 1-6; BM3 reference isotherm plus integrated constant-q Mie-Gruneisen-Debye thermal pressure

</details>

## Observation datasets

### alumina\_rh2o3\_ii\_shi\_2022\_table\_s2\_pvt

- **Description:** All 75 Pt-calibrated Rh2O3(II)-type Al2O3 P-T-V observations in official Supporting Information Table S2.
- **Kind:** pressure\_volume\_temperature
- **Reference:**
    - **Authors:** Shi; Wei; Sun; Mao; Prakapenka
    - **Year:** 2022
    - **Source:** J. Geophys. Res. Solid Earth Supporting Information
    - **DOI:** 10.1029/2021JB023805
- **Source location:** Official Supporting Information, Table S2
- **Associated EOS records:** alumina\_rh2o3\_ii\_shi\_2022\_bm3\_mgd\_1
- **Notes:** The source prints Table S2 in two horizontal three-column blocks; rows are normalized as the complete left block followed by the complete right block. Parenthetical last-digit errors are expanded but kept as generic uncertainties because the source does not state their statistical convention. The 300 K rows and the 710 K row have no printed temperature uncertainty, so those cells remain empty. The two identical final source rows are retained rather than deduplicated and flagged because the main article places them at the onset of CaIrO3-type Al2O3. No row-wise Pt calibrant volume is published.

[Observation resource](https://github.com/CPrescher/peritheos/blob/main/peritheos/data/datasets/alumina-rh2o3-ii-shi-2022-table-s2-pvt.csv)
— SHA-256 `54f9afb656f2b79614432bb212e6804ba57fd182e52a0d4fdccfcff11114ff21`.
