Repository: CPrescher/peritheos

# Peritheos

A Python library for thermodynamic equations of state calculations for solid materials.

Built-in EOS evaluation, inversion, bounded robust fitting, and uncertainty
statistics are implemented in Rust and exposed through the established Python API.
NumPy broadcasting and user-defined `EosBase` subclasses remain supported.
The package includes PEP 561 typing metadata for type checkers and IDEs.

Full model, fitting, units, and development documentation is available at
[peritheos.readthedocs.io](https://peritheos.readthedocs.io/).
Rust users can start with the workflow-oriented [Rust API guide](docs/rust-api.md)
and the runnable examples in the unified Rust crate.

File: docs/material-summaries/aluminum.md
# Aluminum

<!-- Generated by scripts.generate_material_summaries; edit EOSMAT instead. -->

[All materials](index.md) · [EOSMAT record file](https://github.com/CPrescher/peritheos/blob/main/peritheos/data/materials/aluminum.eosmat) · [Audit sidecar](https://github.com/CPrescher/peritheos/blob/main/peritheos/data/audits/aluminum.audit.json) · [Reconstruction reports](../reconstruction-reports/aluminum.md)

Generated from EOSMAT and the current executable catalog; edit the source and
regenerate. Reproduction headlines, warnings and source status are separate
assessments, defined in [EOS labels](../eos-labels.md).

| Material property | Value |
| --- | --- |
| Identifier | aluminum |
| Formula | Al |
| Aliases | Aluminium |
| Formula units per cell | 4 |
| Crystal system | CUBIC |
| Space group | Fm-3m |
| Reference lattice | {"a": 4.047191, "b": null, "c": null, "alpha": 90.0, "beta": 90.0, "gamma": 90.0} |
| Pressure unit | GPa |
| Temperature unit | K |
| Volume unit | Å³ per conventional unit cell |
| Stored EOS records | 5 |
| Observation datasets | 1 |

The lattice parameter is calculated from the fitted 298 K atomic reference volume. PhaseSmith calculates powder reflections and intensities from the ideal fcc structure.

## Automatic selections

- **Equilibrium:** [aluminum\_dewaele\_2004\_vinet\_1](#record-aluminum_dewaele_2004_vinet_1)
- **Hugoniot:** None

## EOS comparison

| Record | Model | Reference temperature (K) | Reproduction | Warning | Source status | Availability |
| --- | --- | --- | --- | --- | --- | --- |
| [Dewaele et al. (2004), revised-ruby Vinet](#record-aluminum_dewaele_2004_vinet_1) | Vinet | 298.0 | reproduced |  | primary source validated | Executable |
| [Sokolova et al. (2013), Holzapfel thermal model (2016 workbook)](#record-aluminum_sokolova_2013_holzapfel_2) | Holzapfel + Sokolova2016 | 298.15 | untested |  | primary source validated | Executable |
| [Dewaele (2019), Al MAO-scale Vinet](#record-aluminum_dewaele_2019_mao_vinet) | Vinet | 300.0 | reproduced |  | primary source validated | Executable |
| [Dewaele (2019), Al DOR-scale Vinet](#record-aluminum_dewaele_2019_dor_vinet) | Vinet | 300.0 | reproduced |  | primary source validated | Pressure-scale reference variant |
| [Dewaele et al. (2004), Al mao ruby Vinet](#record-aluminum_dewaele_2004_mao_ruby_vinet) | Vinet | 298.0 | reproduced |  | primary source validated | Pressure-scale reference variant |

### Reference coefficients

| Record | V0 (Å³ per cell) | K0 (GPa) | K0′ |
| --- | --- | --- | --- |
| [Dewaele et al. (2004), revised-ruby Vinet](#record-aluminum_dewaele_2004_vinet_1) | 66.292 (fixed) | 74.3 ± 1.1 | 4.47 ± 0.06 |
| [Sokolova et al. (2013), Holzapfel thermal model (2016 workbook)](#record-aluminum_sokolova_2013_holzapfel_2) | 66.28871141603032 | 72.8 | 4.51 |
| [Dewaele (2019), Al MAO-scale Vinet](#record-aluminum_dewaele_2019_mao_vinet) | 66.292 ± 0.076 | 76.32 ± 1.5 | 4.16 ± 0.06 |
| [Dewaele (2019), Al DOR-scale Vinet](#record-aluminum_dewaele_2019_dor_vinet) | 66.336 ± 0.076 | 74.2 ± 1.5 | 4.52 ± 0.06 |
| [Dewaele et al. (2004), Al mao ruby Vinet](#record-aluminum_dewaele_2004_mao_ruby_vinet) | 66.292 (fixed) | 76.3 ± 1.1 | 4.16 ± 0.05 |

Values use each model's parameter units; primary `V0` uses the volume unit
above. Errors keep their reported meaning and appear only when supplied: a
missing error is unknown, not zero, and a missing covariance does not establish
independence. A dash means the formulation has no such parameter. Coverage and
evaluation limits are separate source declarations; marginal pressure and
temperature ranges do not define a joint stability domain or authorize
extrapolation.

<a id="record-aluminum_dewaele_2004_vinet_1"></a>

## Dewaele et al. (2004), revised-ruby Vinet

`aluminum_dewaele_2004_vinet_1` · Executable

Reproduction: **reproduced** · [Reconstruction report](../reconstruction-reports/aluminum.md#record-aluminum_dewaele_2004_vinet_1)

**Source finding:** This record is a revised-ruby-scale Vinet fit. Table II identifies the bold coefficients as fixed and gives 95% confidence intervals for fitted coefficients.

Automatic selection for equilibrium calculations.

| Component | Parameter | Value | Reported error | Fixed |
| --- | --- | --- | --- | --- |
| Primary | V0 | 66.292 | Not reported | Yes |
| Primary | K0 | 74.3 | 1.1 | Not listed |
| Primary | K0\_prime | 4.47 | 0.06 | Not listed |

- **Origin of the parameterization:** experimental
- **Reference:**
    - **Authors:** Dewaele; Loubeyre; Mezouar
    - **Year:** 2004
    - **Title:** Equations of state of six metals above 94 GPa
    - **Source:** Phys. Rev. B
    - **Volume:** 70
    - **Locator:** 094112
    - **DOI:** 10.1103/PhysRevB.70.094112
- **Reference temperature (K):** 298.0
- **Reported pressure coverage (GPa):** \[0.0, 153.0\]
- **Coverage provenance:** reported\_exactly
- **Validity:**
    - **Pressure gpa:** \[0.0, 153.0\]
    - **Temperature k:** \[298.0, 298.0\]
    - **Notes:** Published Table I data envelope, not a phase-stability or extrapolation guarantee.
- **Reported error confidence level:** 0.95

Static 298 K Vinet fit to all available Table I observations for this metal on the revised P'\_R scale. Source-fixed parameters: V0. Published atomic V0 is converted to the material card's conventional-cell basis.

<details markdown="1">
<summary>Source review</summary>

- **Audit date:** 2026-09-01
- **Verified fields:** equation; parameters; units; reference\_state; phase; published\_uncertainties; validity
- **Primary source check:**
    - **Access URL:** https://harvest.aps.org/v2/journals/articles/10.1103/PhysRevB.70.094112/fulltext
    - **DOI:** 10.1103/physrevb.70.094112
    - **Locations:** Equation (1); Figure 2 caption; Tables I and II
- **Migration source:**
    - **Project:** Dioptas
    - **Version:** 0.10.0
    - **Commit:** 5a8bfd81d10bfab3499039603380aae34576d60a
    - **File:** aluminum.json
- **Primary data check:**
    - **Status:** bundled
    - **Audit date:** 2026-09-07
    - **Dataset identifiers:** aluminum\_dewaele\_2004\_table1\_compression
    - **Source locations:** Table I, journal page 094112-4
    - **Finding:** All available Table I observations for this metal are directly transcribed with both printed ruby-pressure reductions and the common atomic-volume uncertainty.

</details>

<details markdown="1">
<summary>Pressure calibration</summary>

- **Status:** resolved
- **Methods:**
    - **Kind:** ruby\_fluorescence
    - **Reference:**
        - **Authors:** Dewaele; Loubeyre; Mezouar
        - **Year:** 2004
        - **Source:** Phys. Rev. B
        - **DOI:** 10.1103/PhysRevB.70.094112
    - **Source location:** Equation (1) and Table I revised P'\_R column; A=1904 GPa, B=9.5
    - **Reference calibration record:** ruby\_dewaele\_2004
    - **Scope:** all Table I observations for this metal
- **Recalculation:**
    - **Status:** ready
    - **Notes:** Both source-calculated pressure columns and all sample volumes are bundled. Raw ruby R1 wavelengths are not printed; either monotonic scale can be inverted at the table's rounded precision to check or transform the pressure reduction.
- **Audit date:** 2026-09-07

</details>

<details markdown="1">
<summary>Parameter provenance</summary>

- **Origin of the parameterization:** Measurements or their experimental reduction determine this EOS; source: Equation (1); Figure 2 caption; Tables I and II.

</details>

<a id="record-aluminum_sokolova_2013_holzapfel_2"></a>

## Sokolova et al. (2013), Holzapfel thermal model (2016 workbook)

`aluminum_sokolova_2013_holzapfel_2` · Executable

Reproduction: **untested** · [Reconstruction report](../reconstruction-reports/aluminum.md#record-aluminum_sokolova_2013_holzapfel_2)

**Source finding:** The stored Sokolova marker coefficients reproduce the corresponding columns of Tables 1 and 4. Sokolova et al. (2016) is recorded separately as the spreadsheet implementation and correction source, not represented as a new experimental fit.

| Component | Parameter | Value | Reported error | Fixed |
| --- | --- | --- | --- | --- |
| Primary | V0 | 66.28871141603032 | Not reported | Not listed |
| Primary | K0 | 72.8 | Not reported | Not listed |
| Primary | K0\_prime | 4.51 | Not reported | Not listed |
| Primary | n | 1.0 | Not reported | Yes |
| Primary | Z | 13.0 | Not reported | Yes |
| Thermal | Tr | 298.15 | Not reported | Not listed |
| Thermal | QE1o | 381.0 | Not reported | Not listed |
| Thermal | mE1 | 1.5 | Not reported | Not listed |
| Thermal | QE2o | 202.0 | Not reported | Not listed |
| Thermal | mE2 | 1.5 | Not reported | Not listed |
| Thermal | delta | -0.242 | Not reported | Not listed |
| Thermal | t | -0.958 | Not reported | Not listed |
| Thermal | a\_0 | 0.0 | Not reported | Not listed |
| Thermal | m | 0.0 | Not reported | Not listed |
| Thermal | g | 0.33 | Not reported | Not listed |
| Thermal | e\_0 | 64.1 | Not reported | Not listed |
| Thermal | n | 1.0 | Not reported | Yes |

- **Origin of the parameterization:** experimental
- **Reference:**
    - **Authors:** Sokolova; Dorogokupets; Litasov
    - **Year:** 2013
    - **Title:** Self-consistent pressure scales based on the equations of state for ruby, diamond, MgO, B2–NaCl, as well as Au, Pt, and other metals to 4 Mbar and 3000 K
    - **Source:** Russian Geology and Geophysics
    - **Volume:** 54
    - **Locator:** 181-199
    - **Details:** Tables 1 and 4
    - **DOI:** 10.1016/j.rgg.2013.01.005
- **Reference temperature (K):** 298.15
- **Coverage provenance:** reference\_parameterization

This record uses the self-consistent Sokolova et al. (2013) pressure-scale fit: Table 1 supplies reference volume/composition inputs and Table 4 supplies the final Holzapfel and thermal coefficients. The fit jointly considers shock-wave, ultrasonic, X-ray diffraction, dilatometric, and thermochemical measurements; it is not derived from one experimental dataset. Sokolova et al. (2016) republishes the parameters and supplies the executable Excel/VBA implementation, reference-temperature convention, and corrected equations, rather than a new fit dataset. The publications do not provide individual parameter errors, parameter covariance, or a complete machine-readable list of fit points and weights. A source-constrained reconstruction nevertheless combines 392 room-temperature comparison observations for all eleven markers in one shared Equation (20) objective against the pointwise mean of the precursor Table 2 Holzapfel and Table 3 Vinet isotherms, with Table 4 retained as a post-calibration closure test. This tests the coupled cross-calibration and is not an independent refit of the eleven EOS coefficient sets. The \*\_sokolova\_2013 identifier names the scientific fit year; the 2016 workbook remains explicit in source\_lineage as the implementation and correction source.

<details markdown="1">
<summary>Source review</summary>

- **Audit date:** 2026-09-06
- **Verified fields:** equation; parameters; units; reference\_state; phase; published\_uncertainties; validity
- **Primary source check:**
    - **Access URL:** https://doi.org/10.1016/j.rgg.2013.01.005
    - **Locations:** Equations 1-15; Table 1 input reference values; Table 4 optimized parameters for all eleven markers; Figures 3-11 cross-calibration tests
    - **DOI:** 10.1016/j.rgg.2013.01.005
- **Migration source:**
    - **Project:** Dioptas
    - **Version:** 0.10.0
    - **Commit:** 5a8bfd81d10bfab3499039603380aae34576d60a
    - **File:** aluminum.json
- **Primary data check:**
    - **Status:** parameterization\_only
    - **Audit date:** 2026-09-08
    - **Source locations:** Sokolova et al. (2013), Tables 1-4 and Equation (20); Dorogokupets and Oganov (2007), two-stage optimization protocol; Sokolova et al. (2016), official mmc1-mmc11 workbooks
    - **Comparison dataset identifiers:** aluminum\_dewaele\_2004\_table1\_compression
    - **Manifest:** datasets/sokolova-2013-global-calibration-manifest.json
    - **Finding:** The complete coefficient-refit objective remains unavailable because the source omits row-level thermochemical/ultrasonic inputs, weights, optimizer details, and covariance. Machine-readable comparison rows do support a coupled eleven-marker reconstruction of the shared ruby Equation (20) from the Table 2/3 precursor isotherms and a Table 4 closure test; it must not be classified as an independent EOS refit.
- **Source reconstruction:**
    - **Status:** coupled\_cross\_calibration\_reconstructed
    - **Result:** docs/data/sokolova-2013-global-calibration.json
    - **Observations:** 392
    - **Markers:** 11
    - **Independent eos refit:** False

</details>

<details markdown="1">
<summary>Pressure calibration</summary>

- **Status:** not\_applicable
- **Methods:**
    - **Kind:** self\_consistent
    - **Reference:**
        - **Authors:** Sokolova; Dorogokupets; Litasov
        - **Year:** 2013
        - **Source:** Russian Geology and Geophysics
        - **DOI:** 10.1016/j.rgg.2013.01.005
    - **Source location:** Equations 1-15 and Tables 1 and 4; simultaneous optimization
- **Recalculation:**
    - **Status:** not\_applicable
    - **Notes:** This is a jointly optimized pressure-scale model rather than a fit reduced with one external reference EOS.
- **Audit date:** 2026-09-03

</details>

<details markdown="1">
<summary>Parameter provenance</summary>

- **Origin of the parameterization:** Sokolova (2013), Tables 1 and 4: joint synthesis of shock, ultrasonic, diffraction, expansion and thermochemical measurements. The 2016 workbook implements the fit; it does not supply a separate theoretical fit grid.

</details>

<a id="record-aluminum_dewaele_2019_mao_vinet"></a>

## Dewaele (2019), Al MAO-scale Vinet

`aluminum_dewaele_2019_mao_vinet` · Executable

Reproduction: **reproduced** · [Reconstruction report](../reconstruction-reports/aluminum.md#record-aluminum_dewaele_2019_mao_vinet)

**Source finding:** Table 1 prints both pressure-scale reductions, 95% fit errors for the Mao reduction, pressure medium, gauge, and exact data domain.

| Component | Parameter | Value | Reported error | Fixed |
| --- | --- | --- | --- | --- |
| Primary | V0 | 66.292 | 0.076 | Not listed |
| Primary | K0 | 76.32 | 1.5 | Not listed |
| Primary | K0\_prime | 4.16 | 0.06 | Not listed |

- **Record kind:** published
- **Origin of the parameterization:** experimental
- **Equation kind:** isothermal
- **Reference:**
    - **Authors:** Dewaele
    - **Year:** 2019
    - **Title:** Equations of State of Simple Solids (Including Pb, NaCl and LiF) Compressed in Helium or Neon in the Mbar Range
    - **Source:** Minerals
    - **DOI:** 10.3390/min9110684
- **Reference temperature (K):** 300.0
- **Reported pressure coverage (GPa):** \[0.0, 155.0\]
- **Coverage provenance:** reported\_exactly
- **Validity:**
    - **Pressure gpa:** \[0.0, 155.0\]
    - **Temperature k:** \[300.0, 300.0\]
    - **Notes:** Published fit/data envelope, not a phase-stability or extrapolation guarantee.
- **Reported error confidence level:** 0.95

Vinet fit to static diamond-anvil-cell X-ray compression data in helium or neon. The two records preserve the published Mao-1986 and Dorogokupets-2007 ruby-scale sensitivity; they are alternative reductions of the same data, not independent experiments.

<details markdown="1">
<summary>Source review</summary>

- **Note:** Equation, printed coefficients, units, fixed parameters, and reported fitting envelope checked directly against the primary source.
- **Audit date:** 2026-09-06
- **Verified fields:** equation; parameters; units; reference\_state; phase; published\_uncertainties; validity
- **Primary source check:**
    - **Access URL:** https://www.mdpi.com/2075-163X/9/11/684
    - **DOI:** 10.3390/min9110684
    - **Locations:** Equation (1); Table 1
- **Primary data check:**
    - **Status:** bundled
    - **Audit date:** 2026-09-07
    - **Dataset identifiers:** aluminum\_dewaele\_2004\_table1\_compression
    - **Source locations:** aluminum-dewaele-2004-table1-compression.csv; Dewaele (2019), Equation (1) and Table 1
    - **Finding:** All 40 source observations used by this published parameterization are bundled. The dedicated unweighted pressure-residual refit recovers every coefficient within the 95% intervals printed by Dewaele (2019).
    - **Reproduction resource:** docs/data/dewaele-2019-static-dac-refit.json
    - **Fit scope:** complete
    - **Record parameter comparison:**
        - **Absolute parameter difference:** \[0.0003173118991952606, 0.00431816083778358, 0.004940835995178361\]
        - **Max abs gpa:** 1.049606650865769
        - **Parameters:** \[16.572682688100805, 76.32431816083778, 4.155059164004822\]
        - **Rmse gpa:** 0.41106325836339985
        - **Within reported 95pct errors:** True

</details>

<details markdown="1">
<summary>Pressure calibration</summary>

- **Status:** resolved
- **Methods:**
    - **Kind:** ruby\_fluorescence
    - **Source location:** mao\_ruby\_scale
    - **Reference calibration record:** ruby\_mao\_1986
- **Recalculation:**
    - **Status:** ready
    - **Notes:** The bundled source pressure coordinate is converted between the Mao and Dorogokupets ruby scales by the equations in the dedicated Dewaele (2019) audit.
- **Audit date:** 2026-09-06

</details>

<details markdown="1">
<summary>Parameter provenance</summary>

- **Origin of the parameterization:** Measurements or their experimental reduction determine this EOS; source: Equation (1); Table 1.
- **V0:** Table 1
- **K0:** Table 1
- **K0 prime:** Table 1

</details>

<a id="record-aluminum_dewaele_2019_dor_vinet"></a>

## Dewaele (2019), Al DOR-scale Vinet

`aluminum_dewaele_2019_dor_vinet` · Pressure-scale reference variant

Reproduction: **reproduced** · [Reconstruction report](../reconstruction-reports/aluminum.md#record-aluminum_dewaele_2019_dor_vinet)

**Source finding:** Table 1 prints both pressure-scale reductions, 95% fit errors for the Mao reduction, pressure medium, gauge, and exact data domain.

Published pressure-scale alternative of [aluminum\_dewaele\_2019\_mao\_vinet](#record-aluminum_dewaele_2019_mao_vinet); it is not an independent EOS choice.

| Component | Parameter | Value | Reported error | Fixed |
| --- | --- | --- | --- | --- |
| Primary | V0 | 66.336 | 0.076 | Not listed |
| Primary | K0 | 74.2 | 1.5 | Not listed |
| Primary | K0\_prime | 4.52 | 0.06 | Not listed |

- **Record kind:** published
- **Origin of the parameterization:** experimental
- **Equation kind:** isothermal
- **Reference:**
    - **Authors:** Dewaele
    - **Year:** 2019
    - **Title:** Equations of State of Simple Solids (Including Pb, NaCl and LiF) Compressed in Helium or Neon in the Mbar Range
    - **Source:** Minerals
    - **DOI:** 10.3390/min9110684
- **Reference temperature (K):** 300.0
- **Reported pressure coverage (GPa):** \[0.0, 155.0\]
- **Coverage provenance:** reported\_exactly
- **Validity:**
    - **Pressure gpa:** \[0.0, 155.0\]
    - **Temperature k:** \[300.0, 300.0\]
    - **Notes:** Published fit/data envelope, not a phase-stability or extrapolation guarantee.
- **Reported error confidence level:** 0.95

Vinet fit to static diamond-anvil-cell X-ray compression data in helium or neon. The two records preserve the published Mao-1986 and Dorogokupets-2007 ruby-scale sensitivity; they are alternative reductions of the same data, not independent experiments.

<details markdown="1">
<summary>Source review</summary>

- **Note:** Equation, printed coefficients, units, fixed parameters, and reported fitting envelope checked directly against the primary source.
- **Audit date:** 2026-09-06
- **Verified fields:** equation; parameters; units; reference\_state; phase; published\_uncertainties; validity
- **Primary source check:**
    - **Access URL:** https://www.mdpi.com/2075-163X/9/11/684
    - **DOI:** 10.3390/min9110684
    - **Locations:** Equation (1); Table 1
- **Primary data check:**
    - **Status:** bundled
    - **Audit date:** 2026-09-07
    - **Dataset identifiers:** aluminum\_dewaele\_2004\_table1\_compression
    - **Source locations:** aluminum-dewaele-2004-table1-compression.csv; Dewaele (2019), Equation (1) and Table 1
    - **Finding:** All 40 source observations used by this published parameterization are bundled. The dedicated unweighted pressure-residual refit recovers every coefficient within the 95% intervals printed by Dewaele (2019).
    - **Reproduction resource:** docs/data/dewaele-2019-static-dac-refit.json
    - **Fit scope:** complete
    - **Record parameter comparison:**
        - **Absolute parameter difference:** \[0.00023351948550498491, 0.012244500997468322, 0.0043618810395287255\]
        - **Max abs gpa:** 1.0878544762707705
        - **Parameters:** \[16.584233519485505, 74.18775549900253, 4.524361881039528\]
        - **Rmse gpa:** 0.42936624659177325
        - **Within reported 95pct errors:** True

</details>

<details markdown="1">
<summary>Pressure calibration</summary>

- **Status:** resolved
- **Methods:**
    - **Kind:** ruby\_fluorescence
    - **Source location:** dor\_ruby\_scale
    - **Reference calibration record:** ruby\_dorogokupets\_oganov\_2007
- **Recalculation:**
    - **Status:** ready
    - **Notes:** The bundled source pressure coordinate is converted between the Mao and Dorogokupets ruby scales by the equations in the dedicated Dewaele (2019) audit.
- **Audit date:** 2026-09-06

</details>

<details markdown="1">
<summary>Parameter provenance</summary>

- **Origin of the parameterization:** Measurements or their experimental reduction determine this EOS; source: Equation (1); Table 1.
- **V0:** Table 1
- **K0:** Table 1
- **K0 prime:** Table 1

</details>

<a id="record-aluminum_dewaele_2004_mao_ruby_vinet"></a>

## Dewaele et al. (2004), Al mao ruby Vinet

`aluminum_dewaele_2004_mao_ruby_vinet` · Pressure-scale reference variant

Reproduction: **reproduced** · [Reconstruction report](../reconstruction-reports/aluminum.md#record-aluminum_dewaele_2004_mao_ruby_vinet)

**Source finding:** Equation (1) defines the revised ruby scale; the Figure 2 caption defines the Vinet form; Tables I and II print both pressure reductions, the observations, coefficients, 95% fitting errors, and fixed coefficients in bold.

Published pressure-scale alternative of [aluminum\_dewaele\_2004\_vinet\_1](#record-aluminum_dewaele_2004_vinet_1); it is not an independent EOS choice.

| Component | Parameter | Value | Reported error | Fixed |
| --- | --- | --- | --- | --- |
| Primary | V0 | 66.292 | Not reported | Yes |
| Primary | K0 | 76.3 | 1.1 | Not listed |
| Primary | K0\_prime | 4.16 | 0.05 | Not listed |

- **Record kind:** published
- **Origin of the parameterization:** experimental
- **Equation kind:** isothermal
- **Reference:**
    - **Authors:** Dewaele; Loubeyre; Mezouar
    - **Year:** 2004
    - **Title:** Equations of state of six metals above 94 GPa
    - **Source:** Physical Review B
    - **DOI:** 10.1103/PhysRevB.70.094112
- **Reference temperature (K):** 298.0
- **Reported pressure coverage (GPa):** \[0.0, 144.3\]
- **Coverage provenance:** reported\_exactly
- **Validity:**
    - **Pressure gpa:** \[0.0, 144.3\]
    - **Temperature k:** \[298.0, 298.0\]
    - **Notes:** Published fit/data envelope, not a phase-stability or extrapolation guarantee.
- **Reported error confidence level:** 0.95

Static 298 K synchrotron X-ray compression fit to all available Table I observations for this metal. V0 was fixed from the authors' 0-5 GPa determination; Table II reports the remaining bold coefficients as fixed. The classical and revised records are alternative pressure reductions of the same diffraction observations, not independent experiments.

<details markdown="1">
<summary>Source review</summary>

- **Audit date:** 2026-09-01
- **Verified fields:** equation; parameters; units; reference\_state; phase; published\_uncertainties; validity
- **Primary source check:**
    - **Access URL:** https://harvest.aps.org/v2/journals/articles/10.1103/PhysRevB.70.094112/fulltext
    - **DOI:** 10.1103/physrevb.70.094112
    - **Locations:** Equation (1); Figure 2 caption; Tables I and II
- **Primary data check:**
    - **Status:** bundled
    - **Audit date:** 2026-09-07
    - **Dataset identifiers:** aluminum\_dewaele\_2004\_table1\_compression
    - **Source locations:** Table I, journal page 094112-4
    - **Finding:** All available Table I observations for this metal are directly transcribed with both printed ruby-pressure reductions and the common atomic-volume uncertainty.

</details>

<details markdown="1">
<summary>Pressure calibration</summary>

- **Status:** resolved
- **Methods:**
    - **Kind:** ruby\_fluorescence
    - **Source location:** Table I classical P\_R column; Mao et al. (1986), A=1904 GPa, B=7.665
    - **Reference calibration record:** ruby\_mao\_1986
    - **Scope:** all Table I observations for this metal
- **Recalculation:**
    - **Status:** ready
    - **Notes:** Both source-calculated pressure columns and all sample volumes are bundled. Raw ruby R1 wavelengths are not printed; either monotonic scale can be inverted at the table's rounded precision to check or transform the pressure reduction.
- **Audit date:** 2026-09-07

</details>

<details markdown="1">
<summary>Parameter provenance</summary>

- **Origin of the parameterization:** Measurements or their experimental reduction determine this EOS; source: Equation (1); Figure 2 caption; Tables I and II.
- **V0:** Tables I and II
- **K0:** Tables I and II
- **K0 prime:** Tables I and II

</details>

## Observation datasets

### aluminum\_dewaele\_2004\_table1\_compression

- **Description:** All 40 Table I aluminum atomic-volume observations, with both printed ruby-pressure reductions.
- **Kind:** pressure\_volume
- **Reference:**
    - **Authors:** Dewaele; Loubeyre; Mezouar
    - **Year:** 2004
    - **Source:** Phys. Rev. B
    - **Volume:** 70
    - **Locator:** 094112
    - **DOI:** 10.1103/PhysRevB.70.094112
- **Source location:** Table I, journal page 094112-4
- **Associated EOS records:** aluminum\_dewaele\_2004\_mao\_ruby\_vinet; aluminum\_dewaele\_2004\_vinet\_1; aluminum\_dewaele\_2019\_mao\_vinet; aluminum\_dewaele\_2019\_dor\_vinet
- **Notes:** Table I groups Cu/W/Al in the first two runs and Au/Pt/Ta in the last three runs. Blank metal cells are omitted rather than imputed. P\_R is the classical Mao et al. (1986) reduction (A=1904 GPa, B=7.665); P'\_R is the Dewaele et al. revision (A=1904 GPa, B=9.5). The paper states a common 0.01 angstrom^3/atom volume uncertainty and a pressure uncertainty increasing from 0.05 GPa at 1 GPa to 2 GPa at 150 GPa, but prints neither row-wise pressure errors nor raw R1 wavelengths.

[Observation resource](https://github.com/CPrescher/peritheos/blob/main/peritheos/data/datasets/aluminum-dewaele-2004-table1-compression.csv)
— SHA-256 `61fa04908b3a4827fb6566e4ceea29706ac52cbaae1cee5bb0590d1af44423b7`.

File: docs/material-summaries/ca_perovskite.md (part 1 of 5)
# Ca-perovskite

<!-- Generated by scripts.generate_material_summaries; edit EOSMAT instead. -->

[All materials](index.md) · [EOSMAT record file](https://github.com/CPrescher/peritheos/blob/main/peritheos/data/materials/ca_perovskite.eosmat) · [Audit sidecar](https://github.com/CPrescher/peritheos/blob/main/peritheos/data/audits/ca_perovskite.audit.json) · [Reconstruction reports](../reconstruction-reports/ca_perovskite.md)

Generated from EOSMAT and the current executable catalog; edit the source and
regenerate. Reproduction headlines, warnings and source status are separate
assessments, defined in [EOS labels](../eos-labels.md).

| Material property | Value |
| --- | --- |
| Identifier | ca\_perovskite |
| Formula | CaSiO3 |
| Formula units per cell | 1 |
| Crystal system | CUBIC |
| Space group | Pm-3m |
| Reference lattice | {"a": 3.5666, "b": 3.5666, "c": 3.5666, "alpha": 90.0, "beta": 90.0, "gamma": 90.0} |
| Pressure unit | GPa |
| Temperature unit | K |
| Volume unit | Å³ per conventional unit cell |
| Stored EOS records | 29 |
| Observation datasets | 12 |

Consolidated from the equivalent cubic CaSiO3 perovskite cards in the beamline JCPDS collection. The ideal Pm-3m aristotype is shared by the literature EOS records; Caracas et al. is a static 0 K DFT branch, Mao et al. and Shim et al. provide room-temperature experiments, and Kawai-Tsuchiya, Noguchi et al., Sun et al., and the explicitly non-preferred Shim et al. JGR DAC-only alternative provide thermal parameterizations. The Noguchi and Sun records apply only to the high-temperature cubic phase; Noguchi's 700 K reference isotherm is preserved exactly and is not combined with a 300 K record.

## Automatic selections

- **Equilibrium:** [ca\_perovskite\_shim\_2000\_bm3\_1](#record-ca_perovskite_shim_2000_bm3_1)
- **Hugoniot:** None

## EOS comparison

| Record | Model | Reference temperature (K) | Reproduction | Warning | Source status | Availability |
| --- | --- | --- | --- | --- | --- | --- |
| [Mao et al. (1989), cubic CaSiO3 BM3](#record-ca_perovskite_mao_1989_bm3_2) | BM3 | 300.0 | reproduced |  | primary source validated | Executable |
| [Caracas et al. (2005), static cubic Pm-3m BM3](#record-ca_perovskite_caracas_2005_bm3_3) | BM3 | 0.0 | untested |  | primary source validated | Executable |
| [Kawai and Tsuchiya (2014), cubic CaSiO3 Vinet-MGD](#record-ca_perovskite_kawai_2014_vinet_mgd_3) | Vinet + MieGruneisenDebye | 1000.0 | untested |  | primary source validated | Executable |
| [Shim et al. (2000), DAC-only cubic CaSiO3 BM3-MGD alternative](#record-ca_perovskite_shim_2000_dac_only_bm3_mgd_4) | BM3 + MieGruneisenDebye | 300.0 | close |  | primary source validated | Executable |
| [Shim et al. (2000), cubic CaSiO3 BM3](#record-ca_perovskite_shim_2000_bm3_1) | BM3 | 300.0 | close |  | primary source validated | Executable |
| [Noguchi et al. (2013), cubic CaSiO3 700 K BM2-MGD](#record-ca_perovskite_noguchi_2013_bm2_mgd_1) | BM2 + MieGruneisenDebye | 700.0 | reproduced |  | primary source validated | Executable |
| [Sun et al. (2016), cubic CaSiO3 BM3-MGD](#record-ca_perovskite_sun_2016_bm3_3) | BM3 + MieGruneisenDebye | 300.0 | reproduced |  | primary source validated | Executable; see usage qualifications |
| [Wang et al. (1996), preferred room-temperature BM3](#record-ca_perovskite_wang_1996_preferred_bm3) | BM3 | 300.0 | reproduced |  | primary source validated | Executable |
| [Wang et al. (1996), equal-weight Mao-data BM3 reanalysis](#record-ca_perovskite_wang_1996_mao_equal_weight_bm3) | BM3 | 300.0 | reproduced |  | primary source validated | Executable |
| [Wang et al. (1996), pressure-weighted all-Mao-data BM3 sensitivity](#record-ca_perovskite_wang_1996_mao_pressure_weighted_all_bm3) | BM3 | 300.0 | reproduced |  | primary source validated | Executable |
| [Wang et al. (1996), pressure-weighted Mao-data BM3 excluding sub-1-GPa points](#record-ca_perovskite_wang_1996_mao_pressure_weighted_no_sub1gpa_bm3) | BM3 | 300.0 | reproduced |  | primary source validated | Executable |
| [Chizmeshya et al. (1996), LAPW(7) static BM3](#record-ca_perovskite_chizmeshya_1996_lapw7_static_bm3) | BM3 | 0.0 | untested |  | primary source validated | Executable |
| [Chizmeshya et al. (1996), LAPW(8) static BM3](#record-ca_perovskite_chizmeshya_1996_lapw8_static_bm3) | BM3 | 0.0 | untested |  | primary source validated | Executable |
| [Chizmeshya et al. (1996), LAPW(9) static BM3](#record-ca_perovskite_chizmeshya_1996_lapw9_static_bm3) | BM3 | 0.0 | untested |  | primary source validated | Executable |
| [Chizmeshya et al. (1996), thermally corrected LAPW(9) BM3 with K0'=4](#record-ca_perovskite_chizmeshya_1996_lapw9_300k_kp4_bm3) | BM3 | 300.0 | untested |  | primary source validated | Executable |
| [Chizmeshya et al. (1996), preferred thermally corrected LAPW(9) 300 K BM3](#record-ca_perovskite_chizmeshya_1996_lapw9_300k_bm3) | BM3 | 300.0 | untested |  | primary source validated | Executable |
| [Holland et al. (2013), cpv modified Tait](#record-ca_perovskite_holland_2013_cpv_modified_tait) | ModifiedTait | 298.15 | untested |  | primary source validated | Executable |
| [Akber-Knutson et al. (2002), VIBC Pnma 300 K BM3](#record-ca_perovskite_akber_knutson_2002_vibc_pnma_300k_bm3) | BM3 | 300.0 | untested |  | primary source validated | Executable |
| [Akber-Knutson et al. (2002), VIBC Pm3m 300 K BM3](#record-ca_perovskite_akber_knutson_2002_vibc_pm3m_300k_bm3) | BM3 | 300.0 | untested |  | primary source validated | Executable |
| [Akber-Knutson et al. (2002), VIB Pm3m 300 K BM3](#record-ca_perovskite_akber_knutson_2002_vib_pm3m_300k_bm3) | BM3 | 300.0 | untested |  | primary source validated | Executable |
| [Sherman (1993), extended-basis static BM3](#record-ca_perovskite_sherman_1993_basis_b_static_bm3) | BM3 | 0.0 | untested |  | primary source validated | Executable |
| [Wang and Weidner (1994), room-temperature BM2](#record-ca_perovskite_wang_weidner_1994_bm2) | BM2 | 300.0 | reproduced |  | primary source validated | Executable |
| [Caracas et al. (2005), static cubic Pm-3m BM4](#record-ca_perovskite_caracas_2005_bm4_4) | BM4 | 0 | untested |  | primary source validated | Executable |
| [Liu et al. (2007), cubic CaSiO3 static LDA BM3](#record-ca_perovskite_liu_2007_lda_static_bm3) | BM3 | 0.0 | untested |  | primary source validated | Executable |
| [Fu et al. (2023), BM3-MGD, Sun (2016) + Gréaux (2019) data](#record-ca_perovskite_fu_2023_bm3_mgd_refit) | BM3 + MieGruneisenDebye | 300.0 | disagrees | **Yes** | not reproduced | Explicit diagnostic selection; not recommended |
| [Karki and Crain (1998), static cubic CaSiO3 BM3](#record-ca_perovskite_karki_crain_1998_static_bm3) | BM3 | 0.0 | untested |  | primary source validated | Executable |
| [Ono (2013), BM3 + logarithmic-volume thermal pressure](#record-ca_perovskite_ono_2013_bm3_log_thermal) | BM3 + LogVolumeThermalPressure | 300.0 | untested |  | primary source validated | Executable |
| [Peritheos refit of Sun (2016) + Gréaux (2019), unweighted BM3](#record-ca_perovskite_fu_2023_candidate_data_unweighted_bm3_mgd_refit) | BM3 + MieGruneisenDebye | 300.0 | reproduced |  | primary source validated | Executable; see usage qualifications |
| [Peritheos refit of Wang et al. (1996), BM3 + linear thermal](#record-ca_perovskite_wang_1996_unweighted_bm3_linear_thermal_refit) | BM3 + LinearThermalPressure | 300.0 | reproduced |  | primary source validated | Executable; see usage qualifications |

### Reference coefficients

| Record | V0 (Å³ per cell) | K0 (GPa) | K0′ |
| --- | --- | --- | --- |
| [Mao et al. (1989), cubic CaSiO3 BM3](#record-ca_perovskite_mao_1989_bm3_2) | 45.37 ± 0.08 | 281.0 ± 4.0 | 4.0 (fixed) |
| [Caracas et al. (2005), static cubic Pm-3m BM3](#record-ca_perovskite_caracas_2005_bm3_3) | 44.579 | 250.0 | 4.098 |
| [Kawai and Tsuchiya (2014), cubic CaSiO3 Vinet-MGD](#record-ca_perovskite_kawai_2014_vinet_mgd_3) | 46.17 | 203.95 | 4.76 |
| [Shim et al. (2000), DAC-only cubic CaSiO3 BM3-MGD alternative](#record-ca_perovskite_shim_2000_dac_only_bm3_mgd_4) | 45.5817973939 ± 0.0332107813 (fixed) | 236.0 ± 4.0 (fixed) | 3.9 ± 0.2 (fixed) |
| [Shim et al. (2000), cubic CaSiO3 BM3](#record-ca_perovskite_shim_2000_bm3_1) | 45.58 ± 0.05 (fixed) | 236.0 ± 4.0 | 3.9 ± 0.2 |
| [Noguchi et al. (2013), cubic CaSiO3 700 K BM2-MGD](#record-ca_perovskite_noguchi_2013_bm2_mgd_1) | 46.5 ± 0.1 | 207.0 ± 4.0 | — |
| [Sun et al. (2016), cubic CaSiO3 BM3-MGD](#record-ca_perovskite_sun_2016_bm3_3) | 45.4 ± 0.1 | 249.0 ± 4.0 | 4.0 (fixed) |
| [Wang et al. (1996), preferred room-temperature BM3](#record-ca_perovskite_wang_1996_preferred_bm3) | 45.58 ± 0.04 | 232.0 ± 8.0 | 4.8 ± 0.3 (fixed) |
| [Wang et al. (1996), equal-weight Mao-data BM3 reanalysis](#record-ca_perovskite_wang_1996_mao_equal_weight_bm3) | 45.71 ± 0.12 | 244.0 ± 12.0 | 4.8 ± 0.3 |
| [Wang et al. (1996), pressure-weighted all-Mao-data BM3 sensitivity](#record-ca_perovskite_wang_1996_mao_pressure_weighted_all_bm3) | 45.3 ± 0.5 | 282.0 ± 8.0 | 4.0 ± 0.2 |
| [Wang et al. (1996), pressure-weighted Mao-data BM3 excluding sub-1-GPa points](#record-ca_perovskite_wang_1996_mao_pressure_weighted_no_sub1gpa_bm3) | 45.47 ± 0.06 | 268.0 ± 8.0 | 4.3 ± 0.2 |
| [Chizmeshya et al. (1996), LAPW(7) static BM3](#record-ca_perovskite_chizmeshya_1996_lapw7_static_bm3) | 45.04 | 241.8 | 4.15 |
| [Chizmeshya et al. (1996), LAPW(8) static BM3](#record-ca_perovskite_chizmeshya_1996_lapw8_static_bm3) | 45.02 | 241.0 | 4.16 |
| [Chizmeshya et al. (1996), LAPW(9) static BM3](#record-ca_perovskite_chizmeshya_1996_lapw9_static_bm3) | 45.06 | 238.2 | 4.18 |
| [Chizmeshya et al. (1996), thermally corrected LAPW(9) BM3 with K0'=4](#record-ca_perovskite_chizmeshya_1996_lapw9_300k_kp4_bm3) | 45.55 | 237.9 | 4.0 (fixed) |
| [Chizmeshya et al. (1996), preferred thermally corrected LAPW(9) 300 K BM3](#record-ca_perovskite_chizmeshya_1996_lapw9_300k_bm3) | 45.62 | 227.0 | 4.29 |
| [Holland et al. (2013), cpv modified Tait](#record-ca_perovskite_holland_2013_cpv_modified_tait) | 45.58179739 | 236.0 | 3.9 |
| [Akber-Knutson et al. (2002), VIBC Pnma 300 K BM3](#record-ca_perovskite_akber_knutson_2002_vibc_pnma_300k_bm3) | 45.9 ± 0.02 | 228.0 ± 2.0 | 4.3 ± 0.1 |
| [Akber-Knutson et al. (2002), VIBC Pm3m 300 K BM3](#record-ca_perovskite_akber_knutson_2002_vibc_pm3m_300k_bm3) | 45.92 ± 0.02 | 229.0 ± 2.0 | 4.3 ± 0.1 |
| [Akber-Knutson et al. (2002), VIB Pm3m 300 K BM3](#record-ca_perovskite_akber_knutson_2002_vib_pm3m_300k_bm3) | 44.75 ± 0.01 | 305.0 ± 2.0 | 3.5 ± 0.1 |
| [Sherman (1993), extended-basis static BM3](#record-ca_perovskite_sherman_1993_basis_b_static_bm3) | 44.96 | 301.0 | 4.0 |
| [Wang and Weidner (1994), room-temperature BM2](#record-ca_perovskite_wang_weidner_1994_bm2) | 45.83 ± 0.07 | 280.0 ± 23.0 | — |
| [Caracas et al. (2005), static cubic Pm-3m BM4](#record-ca_perovskite_caracas_2005_bm4_4) | 44.588 | 248 | 4.206 |
| [Liu et al. (2007), cubic CaSiO3 static LDA BM3](#record-ca_perovskite_liu_2007_lda_static_bm3) | 45.46 | 240.0 | 4.15 |
| [Fu et al. (2023), BM3-MGD, Sun (2016) + Gréaux (2019) data](#record-ca_perovskite_fu_2023_bm3_mgd_refit) | 45.4 | 248.0 | 4.0 (fixed) |
| [Karki and Crain (1998), static cubic CaSiO3 BM3](#record-ca_perovskite_karki_crain_1998_static_bm3) | 45.34 | 241.0 | 4.14 |
| [Ono (2013), BM3 + logarithmic-volume thermal pressure](#record-ca_perovskite_ono_2013_bm3_log_thermal) | 45.58 (fixed) | 236.0 (fixed) | 3.9 (fixed) |
| [Peritheos refit of Sun (2016) + Gréaux (2019), unweighted BM3](#record-ca_perovskite_fu_2023_candidate_data_unweighted_bm3_mgd_refit) | 45.13462466128785 ± 0.057198106520318606 | 258.2712189512558 ± 1.4849868831105266 | 4.0 (fixed) |
| [Peritheos refit of Wang et al. (1996), BM3 + linear thermal](#record-ca_perovskite_wang_1996_unweighted_bm3_linear_thermal_refit) | 45.57782732594936 ± 0.04312590406770611 | 232.34947188174428 ± 7.413360745829351 | 4.8 (fixed) |

Values use each model's parameter units; primary `V0` uses the volume unit
above. Errors keep their reported meaning and appear only when supplied: a
missing error is unknown, not zero, and a missing covariance does not establish
independence. A dash means the formulation has no such parameter. Coverage and
evaluation limits are separate source declarations; marginal pressure and
temperature ranges do not define a joint stability domain or authorize
extrapolation.

<a id="record-ca_perovskite_mao_1989_bm3_2"></a>

## Mao et al. (1989), cubic CaSiO3 BM3

`ca_perovskite_mao_1989_bm3_2` · Executable

Reproduction: **reproduced** · [Reconstruction report](../reconstruction-reports/ca_perovskite.md#record-ca_perovskite_mao_1989_bm3_2)

**Source check:** Coefficients from the abstract, with K0' assumed by the authors.

| Component | Parameter | Value | Reported error | Fixed |
| --- | --- | --- | --- | --- |
| Primary | V0 | 45.37 | 0.08 | Not listed |
| Primary | K0 | 281.0 | 4.0 | Not listed |
| Primary | K0\_prime | 4.0 | Not reported | Yes |

- **Origin of the parameterization:** experimental
- **Reference:**
    - **Authors:** Mao; Chen; Hemley; Jephcoat; Wu; Bassett
    - **Year:** 1989
    - **Title:** Stability and equation of state of CaSiO3-Perovskite to 134 GPa
    - **Source:** J. Geophys. Res.
    - **Volume:** 94
    - **Locator:** 17889-17894
    - **DOI:** 10.1029/JB094iB12p17889
- **Reference temperature (K):** 300.0
- **Reported pressure coverage (GPa):** \[0.0, 134.0\]

Room-temperature BM3 fit to 47 P-V measurements.

<details markdown="1">
<summary>Source review</summary>

- **Audit date:** 2026-09-01
- **Verified fields:** equation; parameters; units; reference\_state; phase; published\_uncertainties; validity
- **Primary source check:**
    - **Access URL:** https://okayama.elsevierpure.com/en/publications/stability-and-equation-of-state-of-casiosub3sub-perovskite-to-134/
    - **Locations:** Author/institution record; primary abstract; 47-point BM3 fit
    - **Finding:** The authors report V0=45.37(8) A^3 and K0=281(4) GPa with K0'=4 assumed.
    - **DOI:** 10.1029/jb094ib12p17889
- **Migration source:**
    - **Project:** Dioptas
    - **Version:** 0.10.0
    - **Commit:** 5a8bfd81d10bfab3499039603380aae34576d60a
    - **File:** ca\_perovskite.json
- **Primary data check:**
    - **Status:** bundled
    - **Audit date:** 2026-09-03
    - **Dataset identifiers:** ca\_perovskite\_mao\_1989\_table1\_compression
    - **Source locations:** Table 1, journal page 17891
    - **Finding:** All 46 CaSiO3-perovskite observations printed in Table 1 across the synchrotron, moderate/low-pressure, and high-pressure series.

</details>

<details markdown="1">
<summary>Pressure calibration</summary>

- **Status:** unresolved
- **Methods:** None declared
- **Recalculation:**
    - **Status:** not\_possible
    - **Notes:** The primary-source EOS audit is complete, but the accessible evidence did not identify an exact pressure-calibration equation unambiguously enough to encode it.
- **Audit date:** 2026-09-03
- **Notes:** No reference EOS is inferred from experimental apparatus, pressure medium, author, or publication era.

</details>

<details markdown="1">
<summary>Parameter provenance</summary>

- **Origin of the parameterization:** Measurements or their experimental reduction determine this EOS; source: Author/institution record; primary abstract; 47-point BM3 fit.

</details>

<a id="record-ca_perovskite_caracas_2005_bm3_3"></a>

## Caracas et al. (2005), static cubic Pm-3m BM3

`ca_perovskite_caracas_2005_bm3_3` · Executable

Reproduction: **untested** · [Reconstruction report](../reconstruction-reports/ca_perovskite.md#record-ca_perovskite_caracas_2005_bm3_3)

**Source check:** Coefficients from the Table 2 Pm-3m BM3 row, with the strain definition of Equation 1. They agree with the cubic density of 5.77 g/cm³ at 130 GPa that the paper states separately.

| Component | Parameter | Value | Reported error | Fixed |
| --- | --- | --- | --- | --- |
| Primary | V0 | 44.579 | Not reported | Not listed |
| Primary | K0 | 250.0 | Not reported | Not listed |
| Primary | K0\_prime | 4.098 | Not reported | Not listed |

- **Origin of the parameterization:** theoretical
- **Reference:**
    - **Authors:** Caracas; Wentzcovitch; Price; Brodholt
    - **Year:** 2005
    - **Title:** CaSiO3 perovskite at lower mantle pressures
    - **Source:** Geophys. Res. Lett.
    - **Volume:** 32
    - **Locator:** L06306
    - **DOI:** 10.1029/2004GL022144
- **Reference temperature (K):** 0.0
- **Reported pressure coverage (GPa):** \[0.0, 160.0\]
- **Coverage provenance:** theoretical

Static-lattice 0 K DFT fit for the ideal cubic Pm-3m (Glazer a0a0a0) CaSiO3 perovskite branch. The paper finds this branch dynamically unstable at all investigated pressures, so the curve is a theoretical reference, not a stable ambient phase. Table 2 reports V0/Z; with Z = 1 the stored V0 is also the conventional cubic-cell volume.

<details markdown="1">
<summary>Source review</summary>

- **Note:** The primary article and publisher HTML were audited directly. Four selected Pm-3m and I4/mcm parameterizations are executable; all 18 Table 2 fits remain distinguished in the audit fixture.
- **Audit date:** 2026-09-04
- **Verified fields:** equation; parameters; units; reference\_state; phase; crystallography; published\_uncertainties; validity; source\_parameterizations; numerical\_reproduction
- **Primary source check:**
    - **Access URL:** https://agupubs.onlinelibrary.wiley.com/doi/full/10.1029/2004GL022144
    - **Locations:** section 2, paragraphs 6-7; section 3, Table 1; section 4, equation 1 and paragraphs 11-17; Table 2 and footnote
    - **Finding:** Table 2 contains nine phase-specific BM3 fits and nine phase-specific BM4 fits, not duplicate rows. The stored Pm-3m BM3 parameters reproduce the separately stated cubic density at 130 GPa (5.77 g/cm^3) after direct EOS inversion and formula-mass conversion.
    - **DOI:** 10.1029/2004gl022144
- **Primary data check:**
    - **Status:** theoretical\_parameterization\_only
    - **Audit date:** 2026-09-04
    - **Source locations:** publisher article page; UCL author-deposited five-page article; section 4, Figures 2 and Table 2
    - **Finding:** The article publishes fitted EOS coefficients and relative energies but not the first-principles E(V) observations, fit weights, residuals, or covariance. No supporting-information or official data attachment is listed on the publisher article page or the UCL deposit, so an independent coefficient refit is not possible.
- **Reported parameterizations:**
    - **Structure:** Pm-3m
    - **Glazer:** a0a0a0
    - **Bm3:**
        - **V0 a3 per formula unit:** 44.579
        - **K0 gpa:** 250.0
        - **K0 prime:** 4.098
        - **Implied k0 double prime gpa inverse:** -0.015985972
    - **Bm4:**
        - **V0 a3 per formula unit:** 44.588
        - **K0 gpa:** 248.0
        - **K0 prime:** 4.206
        - **K0 double prime gpa inverse:** -0.002
    - **Structure:** I4/mcm
    - **Glazer:** a0a0c-
    - **Bm3:**
        - **V0 a3 per formula unit:** 44.537
        - **K0 gpa:** 249.0
        - **K0 prime:** 4.09
        - **Implied k0 double prime gpa inverse:** -0.016012004
    - **Bm4:**
        - **V0 a3 per formula unit:** 44.547
        - **K0 gpa:** 247.0
        - **K0 prime:** 4.213
        - **K0 double prime gpa inverse:** -0.002
    - **Structure:** Imma
    - **Glazer:** a0b-b-
    - **Bm3:**
        - **V0 a3 per formula unit:** 44.567
        - **K0 gpa:** 249.0
        - **K0 prime:** 4.094
        - **Implied k0 double prime gpa inverse:** -0.016031024
    - **Bm4:**
        - **V0 a3 per formula unit:** 44.576
        - **K0 gpa:** 247.0
        - **K0 prime:** 4.218
        - **K0 double prime gpa inverse:** -0.002
    - **Structure:** R-3c
    - **Glazer:** a-a-a-
    - **Bm3:**
        - **V0 a3 per formula unit:** 44.821
        - **K0 gpa:** 247.0
        - **K0 prime:** 4.1
        - **Implied k0 double prime gpa inverse:** -0.016189834
    - **Bm4:**
        - **V0 a3 per formula unit:** 44.832
        - **K0 gpa:** 244.0
        - **K0 prime:** 4.236
        - **K0 double prime gpa inverse:** -0.002
    - **Structure:** P4/mbm
    - **Glazer:** a0a0c+
    - **Bm3:**
        - **V0 a3 per formula unit:** 44.629
        - **K0 gpa:** 247.0
        - **K0 prime:** 4.124
        - **Implied k0 double prime gpa inverse:** -0.016308765
    - **Bm4:**
        - **V0 a3 per formula unit:** 44.641
        - **K0 gpa:** 244.0
        - **K0 prime:** 4.261
        - **K0 double prime gpa inverse:** -0.002
    - **Structure:** I4/mmm
    - **Glazer:** a0b+b+
    - **Bm3:**
        - **V0 a3 per formula unit:** 44.599
        - **K0 gpa:** 250.0
        - **K0 prime:** 4.103
        - **Implied k0 double prime gpa inverse:** -0.016009992
    - **Bm4:**
        - **V0 a3 per formula unit:** 44.609
        - **K0 gpa:** 248.0
        - **K0 prime:** 4.219
        - **K0 double prime gpa inverse:** -0.002
    - **Structure:** Im-3
    - **Glazer:** a+a+a+
    - **Bm3:**
        - **V0 a3 per formula unit:** 44.6
        - **K0 gpa:** 250.0
        - **K0 prime:** 4.104
        - **Implied k0 double prime gpa inverse:** -0.01601482
    - **Bm4:**
        - **V0 a3 per formula unit:** 44.61
        - **K0 gpa:** 247.0
        - **K0 prime:** 4.229
        - **K0 double prime gpa inverse:** -0.002
    - **Structure:** P42/nmc
    - **Glazer:** a+a+c-
    - **Bm3:**
        - **V0 a3 per formula unit:** 44.576
        - **K0 gpa:** 248.0
        - **K0 prime:** 4.092
        - **Implied k0 double prime gpa inverse:** -0.0160861
    - **Bm4:**
        - **V0 a3 per formula unit:** 44.566
        - **K0 gpa:** 251.0
        - **K0 prime:** 3.977
        - **K0 double prime gpa inverse:** -0.001
    - **Structure:** Pnma
    - **Glazer:** a-b+a-
    - **Bm3:**
        - **V0 a3 per formula unit:** 44.576
        - **K0 gpa:** 249.0
        - **K0 prime:** 4.104
        - **Implied k0 double prime gpa inverse:** -0.016079136
    - **Bm4:**
        - **V0 a3 per formula unit:** 44.588
        - **K0 gpa:** 246.0
        - **K0 prime:** 4.248
        - **K0 double prime gpa inverse:** -0.002
- **Parameterization resolution:**
    - **Selected:** Pm-3m BM3
    - **Reason:** It matches the existing cubic material identity and reproduces the paper's independent cubic-density statement at 130 GPa. The Pm-3m BM4 row is an alternate fit to the same theoretical branch, while every other pair belongs to a distinct low-symmetry phase.
    - **Bm3 higher order convention:** BM3 has no independently fitted K0\_double\_prime. The listed implied values are derived from the BM3 truncation K0\*K0\_double\_prime + (K0\_prime-4)\*(K0\_prime-3) + 35/9 = 0 and are not source-reported BM4 coefficients.
    - **Low symmetry disposition:** Not attached to ca\_perovskite: the paper does not publish the optimized atomic coordinates needed to create diffraction-ready phase-specific material records, and the current task is limited to one literature EOS record.

</details>

<details markdown="1">
<summary>Pressure calibration</summary>

- **Status:** not\_applicable
- **Methods:**
    - **Kind:** ab\_initio
    - **Reference:**
        - **Authors:** Caracas; Wentzcovitch; Price; Brodholt
        - **Year:** 2005
        - **Source:** Geophys. Res. Lett.
        - **DOI:** 10.1029/2004GL022144
    - **Source location:** Section 2 and section 4; first-principles static energy-volume calculations
- **Recalculation:**
    - **Status:** not\_applicable
    - **Notes:** This theoretical EOS has no experimental pressure-reference EOS.
- **Audit date:** 2026-09-04

</details>

<details markdown="1">
<summary>Parameter provenance</summary>

- **Origin of the parameterization:** Calculated states/theory determine this EOS; source: section 2, paragraphs 6-7; section 3, Table 1; section 4, equation 1 and paragraphs 11-17; Table 2 and footnote.
- **V0:** Caracas et al. (2005), Table 2, Pm-3m BM3 row; V0/Z=44.579 A^3 and Z=1 for the primitive cubic cell
- **K0:** Caracas et al. (2005), Table 2, Pm-3m BM3 row
- **K0 prime:** Caracas et al. (2005), Table 2, Pm-3m BM3 row
- **Equation:** Caracas et al. (2005), section 4, paragraphs 12 and 17, equation 1 strain definition, and Table 2 footnote; standard Eulerian-strain third-order Birch-Murnaghan EOS

</details>

<a id="record-ca_perovskite_kawai_2014_vinet_mgd_3"></a>

## Kawai and Tsuchiya (2014), cubic CaSiO3 Vinet-MGD

`ca_perovskite_kawai_2014_vinet_mgd_3` · Executable

Reproduction: **untested** · [Reconstruction report](../reconstruction-reports/ca_perovskite.md#record-ca_perovskite_kawai_2014_vinet_mgd_3)

**Source check:** Coefficients from the abstract and the Table 2 Vinet column. Table 2, as extracted from the PDF, reads K0 = 203.5 GPa; the abstract value is used because it agrees with the Table 1 isochors.

| Component | Parameter | Value | Reported error | Fixed |
| --- | --- | --- | --- | --- |
| Primary | V0 | 46.17 | Not reported | Not listed |
| Primary | K0 | 203.95 | Not reported | Not listed |
| Primary | K0\_prime | 4.76 | Not reported | Not listed |
| Thermal | Tr | 1000.0 | Not reported | Yes |
| Thermal | theta0 | 1100.0 | Not reported | Yes |
| Thermal | gamma0 | 1.576 | Not reported | Not listed |
| Thermal | q | 0.96 | Not reported | Not listed |
| Thermal | n | 5.0 | Not reported | Yes |

- **Origin of the parameterization:** theoretical
- **Reference:**
    - **Authors:** Kawai; Tsuchiya
    - **Year:** 2014
    - **Title:** P-V-T equation of state of cubic CaSiO3 perovskite from first-principles computation
    - **Source:** J. Geophys. Res. Solid Earth
    - **Volume:** 119
    - **Locator:** 2801-2809
    - **DOI:** 10.1002/2013JB010905
- **Reference temperature (K):** 1000.0
- **Reported pressure coverage (GPa):** \[0.0, 150.0\]
- **Coverage provenance:** theoretical
- **Reported temperature coverage (K):** \[1000.0, 4000.0\]
- **Validity:**
    - **Pressure gpa:** \[0.0, 150.0\]
    - **Temperature k:** \[1000.0, 4000.0\]
    - **Volume ratio:** \[0.7, 1.0\]
    - **Notes:** Section 2 prints 300-1500 K, but Figure 2 shows calculated points at 1000-4000 K. The temperature range follows the plotted and tabulated output.; The paper warns that the very-low-pressure, high-temperature corner lies outside cubic CaSiO3 stability or near melting.

<details markdown="1">
<summary>Thermal equation choices</summary>

- **Debye temperature law:** integrated\_gruneisen

</details>

Preferred Vinet reference isotherm plus constant-q Mie-Grüneisen-Debye thermal pressure relative to 1000 K, from LDA first-principles molecular dynamics. The Debye-temperature law follows Equations 4-10 of Tange et al. (2009), which the authors adopt. V0 and n = 5 refer to one formula unit, which is the cubic Pm-3m cell (Z = 1).

<details markdown="1">
<summary>Source review</summary>

- **Note:** The preferred Vinet-MGD equation, parameters, reference state, volume basis, computational method, and model benchmark grid were checked against the final open-access primary publication and its explicitly cited Tange et al. formulation.
- **Audit date:** 2026-09-04
- **Verified fields:** equation; parameters; units; reference\_state; phase; published\_uncertainties; validity; pressure\_calibration; volume\_basis
- **Primary source check:**
    - **Access URL:** https://agupubs.onlinelibrary.wiley.com/doi/pdf/10.1002/2013JB010905
    - **Locations:** Abstract; Section 2, pages 2802-2803; Section 4, pages 2803-2805; Figure 1; Table 1; Table 2; Figure 2
    - **Finding:** The final article selects a 1000 K reference because cubic CaSiO3 is unstable at 300 K, plots the Vinet-MGD compression curves, and reports V0=46.17 A^3/formula unit, K0=203.95 GPa in the abstract, K0'=4.76, fixed theta0=1100 K, gamma0=1.576, and q=0.96. Its Table 1 isochors numerically support the abstract K0 despite the 203.5 GPa value extracted from Table 2. Section 2's printed 300-1500 K simulation range conflicts with Figure 2's calculated 1000-4000 K points.
    - **DOI:** 10.1002/2013jb010905
- **Primary data check:**
    - **Status:** theoretical\_parameterization\_only
    - **Audit date:** 2026-09-04
    - **Source locations:** Section 2; Figure 1; Figure 2; Table 1
    - **Finding:** The publisher page exposes no supporting-information or data file, and the article plots but does not tabulate the underlying FPMD P-V-T stress averages. A direct refit is therefore impossible. All 60 printed Table 1 fitted-isotherm benchmark states are bundled separately for numerical reproduction; they are model values, not primary observations.

</details>

<details markdown="1">
<summary>Pressure calibration</summary>

- **Status:** not\_applicable
- **Methods:**
    - **Kind:** ab\_initio
    - **Reference:**
        - **Authors:** Kawai; Tsuchiya
        - **Year:** 2014
        - **Source:** J. Geophys. Res. Solid Earth
        - **DOI:** 10.1002/2013JB010905
    - **Source location:** Section 2; LDA FPMD stress computed in an NVT ensemble
    - **Scope:** The fitted pressures are first-principles stress averages and use no experimental pressure calibrant.
- **Recalculation:**
    - **Status:** not\_applicable
    - **Notes:** No external pressure standard was used; reproducing the raw pressures would require the authors' FPMD trajectories and pseudopotential files.
- **Audit date:** 2026-09-04

</details>

<details markdown="1">
<summary>Parameter provenance</summary>

- **Origin of the parameterization:** Calculated states/theory determine this EOS; source: Abstract; Section 2, pages 2802-2803; Section 4, pages 2803-2805; Figure 1; Table 1; Table 2; Figure 2.
- **Eos.v0:** Abstract and Table 2, preferred FPMD-LDA Vinet column; 46.17 A^3 per formula unit at 1000 K and zero pressure.
- **Eos.k0:** Abstract gives K\_T0 at 1000 K as 203.95 GPa; this value independently reproduces the one-decimal Table 1 isochors. The PDF text extraction of Table 2 reads 203.5 GPa and is preserved as a source inconsistency.
- **Eos.k0 prime:** Table 2, preferred FPMD-LDA Vinet column; 4.76.
- **Thermal.tr:** Section 4 and Table 2; 1000 K reference isotherm because the cubic phase is unstable at 300 K.
- **Thermal.theta0:** Table 2; 1100 K, fixed.
- **Thermal.gamma0:** Abstract and Table 2; 1.576.
- **Thermal.q:** Abstract and Table 2; 0.96.
- **Thermal.n:** Tange et al. (2009), equation 5, defines n as atoms per formula unit; CaSiO3 has five atoms.

</details>

<a id="record-ca_perovskite_shim_2000_dac_only_bm3_mgd_4"></a>

## Shim et al. (2000), DAC-only cubic CaSiO3 BM3-MGD alternative

`ca_perovskite_shim_2000_dac_only_bm3_mgd_4` · Executable

Reproduction: **close** · [Reconstruction report](../reconstruction-reports/ca_perovskite.md#record-ca_perovskite_shim_2000_dac_only_bm3_mgd_4)

**Source check:** gamma0 and q from the text following Figure 7 (p. 25964), an unweighted fit to the DAC data alone. V0, K0 and K0' are fixed from Table 2 (companion 300 K study); theta0 is assumed from MgSiO3 perovskite.

| Component | Parameter | Value | Reported error | Fixed |
| --- | --- | --- | --- | --- |
| Primary | V0 | 45.5817973939 | 0.0332107813 | Yes |
| Primary | K0 | 236.0 | 4.0 | Yes |
| Primary | K0\_prime | 3.9 | 0.2 | Yes |
| Thermal | Tr | 300.0 | Not reported | Yes |
| Thermal | theta0 | 1000.0 | Not reported | Yes |
| Thermal | gamma0 | 2.0 | 0.08 | Not listed |
| Thermal | q | 0.9 | 0.4 | Not listed |
| Thermal | n | 5.0 | Not reported | Yes |

- **Record kind:** published
- **Origin of the parameterization:** experimental
- **Equation kind:** thermal
- **Reference:**
    - **Authors:** Shim; Duffy; Shen
    - **Year:** 2000
    - **Title:** The stability and P-V-T equation of state of CaSiO3 perovskite in the Earth's lower mantle
    - **Source:** J. Geophys. Res. Solid Earth
    - **Volume:** 105
    - **Locator:** 25955-25968
    - **DOI:** 10.1029/2000JB900183
- **Reference temperature (K):** 300.0
- **Reported pressure coverage (GPa):** \[20.6, 68.5\]
- **Coverage provenance:** reported\_exactly
- **Reported temperature coverage (K):** \[1272.0, 2380.0\]
- **Validity:**
    - **Pressure gpa:** \[20.6, 68.5\]
    - **Temperature k:** \[1272.0, 2380.0\]
    - **Volume ratio:** \[0.8349385539, 0.9578823674\]
    - **Notes:** Two measurements above 90 GPa (Figures 7-8 only) were excluded by the authors because Pt-Ar peak overlap made their pressures highly uncertain.
- **Printed parameter errors:** 68% half-widths (0.994 sigma)

<details markdown="1">
<summary>Thermal equation choices</summary>

- **Debye temperature law:** integrated\_gruneisen

</details>

The authors' separate fit to their 34 Table 1 DAC observations alone, with the BM3 reference and theta0 fixed. Their preferred result is the combined DAC + Wang et al. LVP fit (gamma0 = 1.92(5), q = 0.6(3)), not stored because this article does not publish the Wang observations. Published V0 = 27.45(2) cm³/mol; stored per Z = 1 cubic Pm-3m cell.

<details markdown="1">
<summary>Source review</summary>

- **Note:** The complete DAC-only alternative was checked against the author-hosted primary article. It is intentionally represented as a published non-preferred fit, separate from the article's selected combined DAC+LVP parameterization.
- **Audit date:** 2026-09-05
- **Verified fields:** canonical\_doi; equation; parameters; fixed\_free\_parameters; units; reference\_state; phase; published\_uncertainties; fit\_selection; pressure\_calibration; volume\_basis
- **Primary source check:**
    - **Access URL:** https://duffy.princeton.edu/sites/g/files/toruqf616/files/shim\_jgrb12383\_2000.pdf
    - **DOI:** 10.1029/2000jb900183
    - **Locations:** Section 2, pages 25956-25960; Equations 7-12, page 25962; Table 1 and Table 2, page 25963; Figure 7 and accompanying text, page 25964; Figure 8 and accompanying text, page 25965
    - **Finding:** The article explicitly reports a separate unweighted fit to its DAC data alone: gamma0=2.00+/-0.08 and q=0.9+/-0.4, with V0, KT0, K'T0, and theta0 fixed. This alternative is distinct from the preferred combined-data result.
- **Primary data check:**
    - **Status:** bundled
    - **Audit date:** 2026-09-05
    - **Dataset identifiers:** ca\_perovskite\_shim\_2000\_jgr\_table1\_dac\_pvt
    - **Source locations:** Table 1, journal page 25963
    - **Finding:** All 34 DAC P-V-T observations used for the DAC-only alternative are bundled with their printed 1-sigma pressure, volume, and temperature uncertainties and experiment-medium provenance.
- **Independent refit:**
    - **Selection:** all 34 Table 1 DAC observations
    - **Objective:** unweighted pressure residuals, matching the source statement that no weighting was used
    - **Free parameters:** gamma0; q
    - **Fixed parameters:**
        - **V0 cm3 per mol:** 27.45
        - **K0 gpa:** 236.0
        - **K0 prime:** 3.9
        - **Tr k:** 300.0
        - **Theta0 k:** 1000.0
        - **N atoms per formula unit:** 5.0
    - **Refit parameters:**
        - **Gamma0:** 2.0006405181
        - **Q:** 0.9404932591
    - **Refit standard errors:**
        - **Gamma0:** 0.0875352616
        - **Q:** 0.4223094684
    - **Published curve pressure rmse gpa:** 1.05194403
    - **Refit curve pressure rmse gpa:** 1.0511631566
    - **Result:** parity
    - **Notes:** Both refitted coefficients agree with the published DAC-only values within displayed precision or their reported 1-sigma intervals.
- **Excluded preferred combined fit:**
    - **Parameters:**
        - **Gamma0:** 1.92
        - **Q:** 0.6
    - **Reason:** The preferred result combines the 34 Table 1 DAC rows with Wang et al. (1996) LVP observations. The full 66-row Wang Table 1 is now bundled separately, but the exact combined-fit row selection and regression protocol have not been audited. This record remains the published DAC-only alternative; the preferred combined fit is not represented by it.
    - **Available lvp dataset:** ca\_perovskite\_wang\_1996\_table1\_pvt
- **Unresolved issues:** The source publishes no coefficient covariance matrix.; Row-wise Pt volumes are unavailable, so the reported Holmes-scale pressures cannot be independently reduced from calibrant observations.

</details>

<details markdown="1">
<summary>Pressure calibration</summary>

- **Status:** resolved
- **Methods:**
    - **Kind:** equation\_of\_state
    - **Reference:**
        - **Authors:** Holmes; Moriarty; Gathers; Nellis
        - **Year:** 1989
        - **Source:** J. Appl. Phys.
        - **DOI:** 10.1063/1.344177
    - **Source location:** Section 2.1 and final paragraph of Section 2.3; in-situ Pt internal standard at high temperature
    - **Scope:** all 34 Table 1 DAC observations
    - **Reference eos record:** platinum\_holmes\_1989\_vinet\_1
- **Recalculation:**
    - **Status:** missing\_calibrant\_observations
    - **Notes:** The Holmes Pt P-V-T EOS is executable in Peritheos, but Table 1 reports only reduced sample pressures and does not provide row-wise Pt volumes needed to repeat pressure reduction.
- **Audit date:** 2026-09-05

</details>

<details markdown="1">
<summary>Parameter provenance</summary>

- **Origin of the parameterization:** Measurements or their experimental reduction determine this EOS; source: Section 2, pages 25956-25960; Equations 7-12, page 25962; Table 1 and Table 2, page 25963; Figure 7 and accompanying text, page 25964; Figure 8 and accompanying text, page 25965.
- **Eos.v0:** Table 2 and the paragraph following Equation 12: fixed V0=27.45(2) cm^3/mol, converted with the exact Avogadro constant to the one-formula-unit cubic cell
- **Eos.k0:** Table 2 and the paragraph following Equation 12: fixed KT0=236(4) GPa from Shim et al.'s companion 300 K static-compression study
- **Eos.k0 prime:** Table 2 and the paragraph following Equation 12: fixed K'T0=3.9(2) from the companion 300 K static-compression study
- **Thermal.tr:** Equations 7-10: thermal pressure is referenced to the 300 K static isotherm
- **Thermal.theta0:** Paragraph preceding Table 1: theta0=1000 K assumed from MgSiO3 perovskite
- **Thermal.gamma0:** Text following Figure 7: fitted to this study's DAC P-V-T rows alone, gamma0=2.00(8)
- **Thermal.q:** Text following Figure 7: fitted to this study's DAC P-V-T rows alone, q=0.9(4)
- **Thermal.n:** Equation 10 defines n as atoms per formula unit; CaSiO3 has five atoms
- **Equation:** Equations 7-12: BM3 300 K reference isotherm plus integrated constant-q Mie-Gruneisen-Debye thermal pressure
- **Fit selection:** All 34 P-V-T observations printed in Table 1; unweighted fit
- **Volume basis:** Table 1 volumes are one-formula-unit pseudo-cubic cell volumes in A3. The fixed V0=27.45(2) cm3/mol is converted on the same Z=1 basis.

</details>

<a id="record-ca_perovskite_shim_2000_bm3_1"></a>

## Shim et al. (2000), cubic CaSiO3 BM3

`ca_perovskite_shim_2000_bm3_1` · Executable

Reproduction: **close** · [Reconstruction report](../reconstruction-reports/ca_perovskite.md#record-ca_perovskite_shim_2000_bm3_1)

**Source check:** Coefficients from Table 2 (pp. 334-335), where V0 is fixed; the stored V0 error is the one printed in the abstract.

Automatic selection for equilibrium calculations.

| Component | Parameter | Value | Reported error | Fixed |
| --- | --- | --- | --- | --- |
| Primary | V0 | 45.58 | 0.05 | Yes |
| Primary | K0 | 236.0 | 4.0 | Not listed |
| Primary | K0\_prime | 3.9 | 0.2 | Not listed |

- **Origin of the parameterization:** experimental
- **Reference:**
    - **Authors:** Shim; Duffy; Shen
    - **Year:** 2000
    - **Title:** The equation of state of CaSiO3 perovskite to 108 GPa at 300 K
    - **Source:** Phys. Earth Planet. Inter.
    - **Volume:** 120
    - **Locator:** 327-338
    - **DOI:** 10.1016/S0031-9201(00)00154-0
- **Reference temperature (K):** 300.0
- **Reported pressure coverage (GPa):** \[0.0, 108.0\]
- **Printed parameter errors:** 1 sigma
