Repository: CPrescher/peritheos

# Peritheos

A Python library for thermodynamic equations of state calculations for solid materials.

Built-in EOS evaluation, inversion, bounded robust fitting, and uncertainty
statistics are implemented in Rust and exposed through the established Python API.
NumPy broadcasting and user-defined `EosBase` subclasses remain supported.
The package includes PEP 561 typing metadata for type checkers and IDEs.

Full model, fitting, units, and development documentation is available at
[peritheos.readthedocs.io](https://peritheos.readthedocs.io/).
Rust users can start with the workflow-oriented [Rust API guide](docs/rust-api.md)
and the runnable examples in the unified Rust crate.

File: docs/material-summaries/ca_perovskite_tetragonal.md
# Tetragonal CaSiO3 perovskite (davemaoite)

<!-- Generated by scripts.generate_material_summaries; edit EOSMAT instead. -->

[All materials](index.md) · [EOSMAT record file](https://github.com/CPrescher/peritheos/blob/main/peritheos/data/materials/ca_perovskite_tetragonal.eosmat) · [Audit sidecar](https://github.com/CPrescher/peritheos/blob/main/peritheos/data/audits/ca_perovskite_tetragonal.audit.json) · [Reconstruction reports](../reconstruction-reports/ca_perovskite_tetragonal.md)

Generated from EOSMAT and the current executable catalog; edit the source and
regenerate. Reproduction headlines, warnings and source status are separate
assessments, defined in [EOS labels](../eos-labels.md).

| Material property | Value |
| --- | --- |
| Identifier | ca\_perovskite\_tetragonal |
| Formula | CaSiO3 |
| Phase | pure tetragonal CaSiO3 perovskite (davemaoite), I4/mcm |
| Aliases | Davemaoite; Tetragonal Ca-perovskite |
| Formula units per cell | 4 |
| Cell contents | 4 CaSiO3 formula units per conventional I4/mcm unit cell |
| Crystal system | TETRAGONAL |
| Space group | I4/mcm |
| Pressure unit | GPa |
| Temperature unit | K |
| Volume unit | Å³ per conventional unit cell |
| Stored EOS records | 6 |
| Observation datasets | 2 |

Pure tetragonal CaSiO3 perovskite. The conventional I4/mcm cell has Z=4; published Sun et al. parameters normalized to Z=1 are multiplied by four only where volume is concerned.

## Automatic selections

- **Equilibrium:** [ca\_perovskite\_tetragonal\_sun\_2022\_bm3\_1](#record-ca_perovskite_tetragonal_sun_2022_bm3_1)
- **Hugoniot:** None

## EOS comparison

| Record | Model | Reference temperature (K) | Reproduction | Warning | Source status | Availability |
| --- | --- | --- | --- | --- | --- | --- |
| [Sun et al. (2022), 300 K tetragonal CaSiO3 BM3 (K0' fixed)](#record-ca_perovskite_tetragonal_sun_2022_bm3_1) | BM3 | 300.0 | reproduced |  | primary source validated | Executable |
| [Sagatova et al. (2021), tetragonal CaSiO3 LDA 300 K Vinet](#record-ca_perovskite_tetragonal_sagatova_2021_lda_300k_vinet) | Vinet | 300.0 | untested |  | primary source validated | Executable |
| [Sagatova et al. (2021), tetragonal CaSiO3 GGA 300 K Vinet](#record-ca_perovskite_tetragonal_sagatova_2021_gga_300k_vinet) | Vinet | 300.0 | untested |  | primary source validated | Executable |
| [Caracas et al. (2005), static I4/mcm BM3](#record-ca_perovskite_tetragonal_caracas_2005_bm3_1) | BM3 | 0 | untested |  | primary source validated | Executable |
| [Caracas et al. (2005), static I4/mcm BM4](#record-ca_perovskite_tetragonal_caracas_2005_bm4_2) | BM4 | 0 | untested |  | primary source validated | Executable |
| [Chen et al. (2018), 300 K Ne-medium Vinet](#record-ca_perovskite_tetragonal_chen_2018_vinet) | Vinet | 300.0 | reproduced |  | primary source validated | Executable; see usage qualifications |

### Reference coefficients

| Record | V0 (Å³ per cell) | K0 (GPa) | K0′ |
| --- | --- | --- | --- |
| [Sun et al. (2022), 300 K tetragonal CaSiO3 BM3 (K0' fixed)](#record-ca_perovskite_tetragonal_sun_2022_bm3_1) | 182.4 ± 0.8 | 229.0 ± 4.0 | 4.0 (fixed) |
| [Sagatova et al. (2021), tetragonal CaSiO3 LDA 300 K Vinet](#record-ca_perovskite_tetragonal_sagatova_2021_lda_300k_vinet) | 178.808 | 244.0 | 4.2 |
| [Sagatova et al. (2021), tetragonal CaSiO3 GGA 300 K Vinet](#record-ca_perovskite_tetragonal_sagatova_2021_gga_300k_vinet) | 187.312 | 212.0 | 4.2 |
| [Caracas et al. (2005), static I4/mcm BM3](#record-ca_perovskite_tetragonal_caracas_2005_bm3_1) | 178.148 | 249 | 4.09 |
| [Caracas et al. (2005), static I4/mcm BM4](#record-ca_perovskite_tetragonal_caracas_2005_bm4_2) | 178.188 | 247 | 4.213 |
| [Chen et al. (2018), 300 K Ne-medium Vinet](#record-ca_perovskite_tetragonal_chen_2018_vinet) | 185.2 ± 0.4 | 223.0 ± 6.0 | 4.0 (fixed) |

Values use each model's parameter units; primary `V0` uses the volume unit
above. Errors keep their reported meaning and appear only when supplied: a
missing error is unknown, not zero, and a missing covariance does not establish
independence. A dash means the formulation has no such parameter. Coverage and
evaluation limits are separate source declarations; marginal pressure and
temperature ranges do not define a joint stability domain or authorize
extrapolation.

<a id="record-ca_perovskite_tetragonal_sun_2022_bm3_1"></a>

## Sun et al. (2022), 300 K tetragonal CaSiO3 BM3 (K0' fixed)

`ca_perovskite_tetragonal_sun_2022_bm3_1` · Executable

Reproduction: **reproduced** · [Reconstruction report](../reconstruction-reports/ca_perovskite_tetragonal.md#record-ca_perovskite_tetragonal_sun_2022_bm3_1)

**Source check:** Coefficients from the fixed-K0' row of Table 2 (p. 112), with the Birch-Murnaghan form and Z normalization of pp. 111-112; the P-V data are in Table 1.

Automatic selection for equilibrium calculations.

| Component | Parameter | Value | Reported error | Fixed |
| --- | --- | --- | --- | --- |
| Primary | V0 | 182.4 | 0.8 | Not listed |
| Primary | K0 | 229.0 | 4.0 | Not listed |
| Primary | K0\_prime | 4.0 | Not reported | Yes |

- **Origin of the parameterization:** experimental
- **Reference:**
    - **Authors:** Sun; Bian; Zhang; Lin; Prakapenka; Mao
    - **Year:** 2022
    - **Title:** High-pressure experimental study of tetragonal CaSiO3-perovskite to 200 GPa
    - **Source:** American Mineralogist
    - **Volume:** 107
    - **Locator:** 110-115
    - **DOI:** 10.2138/am-2021-7913
- **Reference temperature (K):** 300.0
- **Reported pressure coverage (GPa):** \[21.5, 199.2\]
- **Coverage provenance:** reported\_exactly
- **Reported temperature coverage (K):** \[300.0, 300.0\]
- **Validity:**
    - **Pressure gpa:** \[30.0, 150.0\]
    - **Temperature k:** \[300.0, 300.0\]
    - **Notes:** The 30-150 GPa bounds are the intended application range; the 300 K P-V data cover 21.5-199.2 GPa.; Quenched tetragonal I4/mcm phase only; not a thermal EOS or a cubic-phase parameterization.

Fixed-K0' fit of Table 2. Published V0 = 45.6(2) Å³ per formula unit (Z = 1); stored per conventional I4/mcm cell (Z = 4, ×4). Data: 14 quenched observations of Sun et al. (2016), reanalyzed on the common Pt scale, and nine new 2022 observations.

<details markdown="1">
<summary>Source review</summary>

- **Audit date:** 2026-09-05
- **Verified fields:** equation; parameters; units; reference\_state; phase; published\_uncertainties; validity; pressure\_calibration
- **Primary source check:**
    - **Access URL:** https://www.jsg.utexas.edu/lin/files/SunCaPvAM2022.pdf
    - **Locations:** Birch-Murnaghan equation and Z normalization, pages 111-112; Table 1, page 112; Table 2, page 112; phase assignment and temperature discussion, pages 110-113
    - **Finding:** Table 2's fixed-derivative fit is used. Its V0 and error are converted from the paper's normalized Z=1 basis to the conventional I4/mcm Z=4 cell. All 23 Table 1 rows were transcribed, with the 14 reanalyzed 2016 and nine new 2022 observations distinguished, and independently reproduce both Table 2 fits.
    - **DOI:** 10.2138/am-2021-7913
- **Primary data check:**
    - **Status:** bundled
    - **Audit date:** 2026-09-08
    - **Dataset identifiers:** ca\_perovskite\_tetragonal\_sun\_2022\_table1\_pv
    - **Source locations:** Table 1, page 112
    - **Finding:** All 23 factual P-V and lattice-parameter observations and printed uncertainties in Table 1 are transcribed at source precision for scientific validation. No explicit open data-reuse license was identified; the CSV contains no article prose, table image, or typographic arrangement and is not asserted to be openly licensed.

</details>

<details markdown="1">
<summary>Pressure calibration</summary>

- **Status:** partially\_resolved
- **Methods:**
    - **Kind:** equation\_of\_state
    - **Material:** Pt
    - **Reference:**
        - **Authors:** Fei; Ricolleau; Frank; Mibe; Shen; Prakapenka
        - **Year:** 2007
        - **Source:** Proc. Natl. Acad. Sci. USA
        - **DOI:** 10.1073/pnas.0609013104
    - **Source location:** Experimental methods and Table 2; Pt pressure standard with literature results reanalyzed on the Fei et al. self-consistent scale
    - **Scope:** all fitted tetragonal CaSiO3 observations
- **Recalculation:**
    - **Status:** missing\_calibrant\_observations
    - **Notes:** The pressure reduction is reconstructed as the Fei et al. (2007) Pt Vinet-MGD scale: conventional fcc Z=4 V0=60.38 A^3, K0=277 GPa, K0'=5.08, Tr=300 K, theta0=230 K, gamma0=2.72, q=0.5, n=1, with theta=theta0\*(V/V0)^\[-gamma(V)\]. It is executable as the compatibility-catalog record pt\_fcc\_fei\_2007 but is not a shared .eosmat cross-reference. Exact row-wise recalculation remains impossible because neither the 2016 nor 2022 table publishes Pt volumes. The 300 K application to 199.2 GPa also exceeds Fei et al.'s direct Pt experimental pressure envelope of 0-94 GPa.
- **Audit date:** 2026-09-05

</details>

<details markdown="1">
<summary>Parameter provenance</summary>

- **Origin of the parameterization:** Measurements or their experimental reduction determine this EOS; source: Birch-Murnaghan equation and Z normalization, pages 111-112; Table 1, page 112; Table 2, page 112; phase assignment and temperature discussion, pages 110-113.
- **V0:** Sun et al. (2022), Table 2 fixed-K0' fit: 45.6(2) A^3 at published normalized Z=1, multiplied by 4 for the conventional I4/mcm Z=4 cell
- **K0:** Sun et al. (2022), Table 2 fixed-K0' fit: 229(4) GPa
- **K0 prime:** Sun et al. (2022), Table 2: fixed at 4
- **Additional:**
    - **Alternate free fit:** Table 2 also reports V0=45.6(4) A^3 per formula unit, K0=227(21) GPa, and K0'=4.0(3); Peritheos uses the better-constrained fixed-derivative fit.

</details>

<a id="record-ca_perovskite_tetragonal_sagatova_2021_lda_300k_vinet"></a>

## Sagatova et al. (2021), tetragonal CaSiO3 LDA 300 K Vinet

`ca_perovskite_tetragonal_sagatova_2021_lda_300k_vinet` · Executable

Reproduction: **untested** · [Reconstruction report](../reconstruction-reports/ca_perovskite_tetragonal.md#record-ca_perovskite_tetragonal_sagatova_2021_lda_300k_vinet)

**Source check:** Coefficients from the this-work LDA Ca-pv row of Table 2, with the Vinet form given in Methods.

| Component | Parameter | Value | Reported error | Fixed |
| --- | --- | --- | --- | --- |
| Primary | V0 | 178.808 | Not reported | Not listed |
| Primary | K0 | 244.0 | Not reported | Not listed |
| Primary | K0\_prime | 4.2 | Not reported | Not listed |

- **Record kind:** published
- **Origin of the parameterization:** theoretical
- **Equation kind:** isothermal
- **Reference:**
    - **Authors:** Sagatova; Shatskiy; Sagatov; Litasov
    - **Year:** 2021
    - **Title:** Phase Relations in CaSiO3 System up to 100 GPa and 2500 K
    - **Source:** Geochemistry International
    - **Volume:** 59
    - **Locator:** 791-800
    - **DOI:** 10.1134/S0016702921080073
- **Reference temperature (K):** 300.0
- **Reported pressure coverage (GPa):** \[0.0, 100.0\]
- **Coverage provenance:** theoretical
- **Reported temperature coverage (K):** \[300.0, 300.0\]
- **Validity:**
    - **Pressure gpa:** \[13.0, 100.0\]
    - **Temperature k:** \[300.0, 300.0\]
    - **Notes:** The lower bound is where the source finds I4/mcm the stable 300 K Ca-perovskite modification (above 13 GPa).
- **Volume basis:**
    - **Kind:** formula\_units
    - **Formula units:** 4.0
    - **Molar mass g mol:** 116.162
- **Printed parameter errors:** confidence level not stated; used as 1 sigma

Table 2 gives V0 per formula unit (Z = 1); stored per conventional I4/mcm cell (×4).

<details markdown="1">
<summary>Source review</summary>

- **Audit date:** 2026-09-01
- **Verified fields:** equation; parameters; units; reference\_state; phase; published\_uncertainties; validity
- **Primary source check:**
    - **Access URL:** https://sciencejournals.ru/view-article/?a=GeoKhim2108007Sagatova&amp;j=geokhim&amp;n=8&amp;v=66&amp;y=2021
    - **DOI:** 10.1134/s0016702921080073
    - **Locations:** Methods; Table 2; Phase relations; Figure 7
    - **Finding:** Complete source-owned LDA room-temperature Ca-pv Vinet fit; I4/mcm is the relevant 300 K phase.
- **Primary data check:**
    - **Status:** parameterization\_and\_plot\_only
    - **Audit date:** 2026-09-05
    - **Finding:** The 300 and 2000 K P-V curves are plotted in Figure 7, but calculated P-V points are not tabulated.

</details>

<details markdown="1">
<summary>Pressure calibration</summary>

- **Status:** not\_applicable
- **Methods:**
    - **Kind:** ab\_initio
    - **Source location:** Methods
- **Recalculation:**
    - **Status:** not\_applicable
    - **Notes:** First-principles pressure-volume relation.
- **Audit date:** 2026-09-05

</details>

<details markdown="1">
<summary>Parameter provenance</summary>

- **Origin of the parameterization:** Calculated states/theory determine this EOS; source: Methods; Table 2; Phase relations; Figure 7.
- **Equation:** Vinet EOS, Methods.
- **Parameters:** Table 2, this-work LDA Ca-pv row.
- **Volume conversion:** 44.702 A3 per formula unit multiplied by Z=4.

</details>

<a id="record-ca_perovskite_tetragonal_sagatova_2021_gga_300k_vinet"></a>

## Sagatova et al. (2021), tetragonal CaSiO3 GGA 300 K Vinet

`ca_perovskite_tetragonal_sagatova_2021_gga_300k_vinet` · Executable

Reproduction: **untested** · [Reconstruction report](../reconstruction-reports/ca_perovskite_tetragonal.md#record-ca_perovskite_tetragonal_sagatova_2021_gga_300k_vinet)

**Source check:** Coefficients from the this-work GGA Ca-pv row of Table 2, with the Vinet form given in Methods.

| Component | Parameter | Value | Reported error | Fixed |
| --- | --- | --- | --- | --- |
| Primary | V0 | 187.312 | Not reported | Not listed |
| Primary | K0 | 212.0 | Not reported | Not listed |
| Primary | K0\_prime | 4.2 | Not reported | Not listed |

- **Record kind:** published
- **Origin of the parameterization:** theoretical
- **Equation kind:** isothermal
- **Reference:**
    - **Authors:** Sagatova; Shatskiy; Sagatov; Litasov
    - **Year:** 2021
    - **Title:** Phase Relations in CaSiO3 System up to 100 GPa and 2500 K
    - **Source:** Geochemistry International
    - **Volume:** 59
    - **Locator:** 791-800
    - **DOI:** 10.1134/S0016702921080073
- **Reference temperature (K):** 300.0
- **Reported pressure coverage (GPa):** \[0.0, 100.0\]
- **Coverage provenance:** theoretical
- **Reported temperature coverage (K):** \[300.0, 300.0\]
- **Validity:**
    - **Pressure gpa:** \[13.0, 100.0\]
    - **Temperature k:** \[300.0, 300.0\]
    - **Notes:** The lower bound is where the source finds I4/mcm the stable 300 K Ca-perovskite modification (above 13 GPa).
- **Volume basis:**
    - **Kind:** formula\_units
    - **Formula units:** 4.0
    - **Molar mass g mol:** 116.162
- **Printed parameter errors:** confidence level not stated; used as 1 sigma

Table 2 gives V0 per formula unit (Z = 1); stored per conventional I4/mcm cell (×4).

<details markdown="1">
<summary>Source review</summary>

- **Audit date:** 2026-09-01
- **Verified fields:** equation; parameters; units; reference\_state; phase; published\_uncertainties; validity
- **Primary source check:**
    - **Access URL:** https://sciencejournals.ru/view-article/?a=GeoKhim2108007Sagatova&amp;j=geokhim&amp;n=8&amp;v=66&amp;y=2021
    - **DOI:** 10.1134/s0016702921080073
    - **Locations:** Methods; Table 2; Phase relations; Figure 7
    - **Finding:** Complete source-owned GGA room-temperature Ca-pv Vinet fit; I4/mcm is the relevant 300 K phase.
- **Primary data check:**
    - **Status:** parameterization\_and\_plot\_only
    - **Audit date:** 2026-09-05
    - **Finding:** The 300 and 2000 K P-V curves are plotted in Figure 7, but calculated P-V points are not tabulated.

</details>

<details markdown="1">
<summary>Pressure calibration</summary>

- **Status:** not\_applicable
- **Methods:**
    - **Kind:** ab\_initio
    - **Source location:** Methods
- **Recalculation:**
    - **Status:** not\_applicable
    - **Notes:** First-principles pressure-volume relation.
- **Audit date:** 2026-09-05

</details>

<details markdown="1">
<summary>Parameter provenance</summary>

- **Origin of the parameterization:** Calculated states/theory determine this EOS; source: Methods; Table 2; Phase relations; Figure 7.
- **Equation:** Vinet EOS, Methods.
- **Parameters:** Table 2, this-work GGA Ca-pv row.
- **Volume conversion:** 46.828 A3 per formula unit multiplied by Z=4.

</details>

<a id="record-ca_perovskite_tetragonal_caracas_2005_bm3_1"></a>

## Caracas et al. (2005), static I4/mcm BM3

`ca_perovskite_tetragonal_caracas_2005_bm3_1` · Executable

Reproduction: **untested** · [Reconstruction report](../reconstruction-reports/ca_perovskite_tetragonal.md#record-ca_perovskite_tetragonal_caracas_2005_bm3_1)

**Source check:** Coefficients from the BM3 fit in the I4/mcm column of Table 2 (Section 4); the source V0 per formula unit is multiplied by Z = 4.

| Component | Parameter | Value | Reported error | Fixed |
| --- | --- | --- | --- | --- |
| Primary | V0 | 178.148 | Not reported | Not listed |
| Primary | K0 | 249 | Not reported | Not listed |
| Primary | K0\_prime | 4.09 | Not reported | Not listed |

- **Record kind:** published
- **Origin of the parameterization:** theoretical
- **Equation kind:** isothermal
- **Reference:**
    - **Authors:** Caracas; Wentzcovitch; Price; Brodholt
    - **Year:** 2005
    - **Title:** CaSiO3 perovskite at lower mantle pressures
    - **Source:** Geophysical Research Letters
    - **Volume:** 32
    - **Locator:** L06306
    - **DOI:** 10.1029/2004GL022144
- **Reference temperature (K):** 0
- **Reported pressure coverage (GPa):** \[0, 160\]
- **Coverage provenance:** theoretical
- **Reported temperature coverage (K):** \[0, 0\]
- **Validity:**
    - **Pressure gpa:** \[0, 160\]
    - **Temperature k:** \[0, 0\]
- **Volume basis:**
    - **Kind:** formula\_units
    - **Formula units:** 4
    - **Molar mass g mol:** 116.161
- **Printed parameter errors:** confidence level not stated; used as 1 sigma

Static 0 K calculation of the I4/mcm (a0a0c-) octahedral-tilt branch; the source also fits BM4 to the same series. The source's energy accuracy of about 20 meV/molecule is not a coefficient error.

<details markdown="1">
<summary>Source review</summary>

- **Audit date:** 2026-09-01
- **Verified fields:** equation; parameters; units; reference\_state; phase; published\_uncertainties; validity
- **Primary source check:**
    - **Access URL:** https://agupubs.onlinelibrary.wiley.com/doi/full/10.1029/2004GL022144
    - **DOI:** 10.1029/2004gl022144
    - **Locations:** Section 2; Table 1; Section 4; Table 2
    - **Finding:** Explicit source BM3 fit for I4/mcm (a0a0c-).
- **Primary data check:**
    - **Status:** theoretical\_parameterization\_only
    - **Audit date:** 2026-09-05
    - **Finding:** Complete coefficients and density checkpoints are published; the underlying E(V) grid is not.

</details>

<details markdown="1">
<summary>Pressure calibration</summary>

- **Status:** not\_applicable
- **Methods:**
    - **Kind:** ab\_initio
    - **Reference:**
        - **Authors:** Caracas; Wentzcovitch; Price; Brodholt
        - **Year:** 2005
        - **Title:** CaSiO3 perovskite at lower mantle pressures
        - **Source:** Geophysical Research Letters
        - **Volume:** 32
        - **Locator:** L06306
        - **DOI:** 10.1029/2004GL022144
    - **Source location:** Sections 2 and 4
- **Recalculation:**
    - **Status:** not\_applicable
    - **Notes:** Theoretical EOS; no experimental pressure reference.
- **Audit date:** 2026-09-05

</details>

<details markdown="1">
<summary>Parameter provenance</summary>

- **Origin of the parameterization:** Calculated states/theory determine this EOS; source: Section 2; Table 1; Section 4; Table 2.
- **Equation:** Section 4 and Table 2: third-order Birch-Murnaghan fit.
- **Parameters:** Table 2, I4/mcm column.
- **Volume basis:** Source V0/Z multiplied by Z=4 for this material card's conventional-cell basis.

</details>

<a id="record-ca_perovskite_tetragonal_caracas_2005_bm4_2"></a>

## Caracas et al. (2005), static I4/mcm BM4

`ca_perovskite_tetragonal_caracas_2005_bm4_2` · Executable

Reproduction: **untested** · [Reconstruction report](../reconstruction-reports/ca_perovskite_tetragonal.md#record-ca_perovskite_tetragonal_caracas_2005_bm4_2)

**Source check:** Coefficients from the BM4 fit in the I4/mcm column of Table 2 (Section 4); the source V0 per formula unit is multiplied by Z = 4.

| Component | Parameter | Value | Reported error | Fixed |
| --- | --- | --- | --- | --- |
| Primary | V0 | 178.188 | Not reported | Not listed |
| Primary | K0 | 247 | Not reported | Not listed |
| Primary | K0\_prime | 4.213 | Not reported | Not listed |
| Primary | K0\_double\_prime | -0.002 | Not reported | Not listed |

- **Record kind:** published
- **Origin of the parameterization:** theoretical
- **Equation kind:** isothermal
- **Reference:**
    - **Authors:** Caracas; Wentzcovitch; Price; Brodholt
    - **Year:** 2005
    - **Title:** CaSiO3 perovskite at lower mantle pressures
    - **Source:** Geophysical Research Letters
    - **Volume:** 32
    - **Locator:** L06306
    - **DOI:** 10.1029/2004GL022144
- **Reference temperature (K):** 0
- **Reported pressure coverage (GPa):** \[0, 160\]
- **Coverage provenance:** theoretical
- **Reported temperature coverage (K):** \[0, 0\]
- **Validity:**
    - **Pressure gpa:** \[0, 160\]
    - **Temperature k:** \[0, 0\]
- **Volume basis:**
    - **Kind:** formula\_units
    - **Formula units:** 4
    - **Molar mass g mol:** 116.161
- **Printed parameter errors:** confidence level not stated; used as 1 sigma

Static 0 K calculation of the I4/mcm (a0a0c-) octahedral-tilt branch; the source also fits BM3 to the same series. The source's energy accuracy of about 20 meV/molecule is not a coefficient error.

<details markdown="1">
<summary>Source review</summary>

- **Audit date:** 2026-09-01
- **Verified fields:** equation; parameters; units; reference\_state; phase; published\_uncertainties; validity
- **Primary source check:**
    - **Access URL:** https://agupubs.onlinelibrary.wiley.com/doi/full/10.1029/2004GL022144
    - **DOI:** 10.1029/2004gl022144
    - **Locations:** Section 2; Table 1; Section 4; Table 2
    - **Finding:** Explicit source BM4 fit for I4/mcm (a0a0c-).
- **Primary data check:**
    - **Status:** theoretical\_parameterization\_only
    - **Audit date:** 2026-09-05
    - **Finding:** Complete coefficients and density checkpoints are published; the underlying E(V) grid is not.

</details>

<details markdown="1">
<summary>Pressure calibration</summary>

- **Status:** not\_applicable
- **Methods:**
    - **Kind:** ab\_initio
    - **Reference:**
        - **Authors:** Caracas; Wentzcovitch; Price; Brodholt
        - **Year:** 2005
        - **Title:** CaSiO3 perovskite at lower mantle pressures
        - **Source:** Geophysical Research Letters
        - **Volume:** 32
        - **Locator:** L06306
        - **DOI:** 10.1029/2004GL022144
    - **Source location:** Sections 2 and 4
- **Recalculation:**
    - **Status:** not\_applicable
    - **Notes:** Theoretical EOS; no experimental pressure reference.
- **Audit date:** 2026-09-05

</details>

<details markdown="1">
<summary>Parameter provenance</summary>

- **Origin of the parameterization:** Calculated states/theory determine this EOS; source: Section 2; Table 1; Section 4; Table 2.
- **Equation:** Section 4 and Table 2: fourth-order Birch-Murnaghan fit.
- **Parameters:** Table 2, I4/mcm column.
- **Volume basis:** Source V0/Z multiplied by Z=4 for this material card's conventional-cell basis.

</details>

<a id="record-ca_perovskite_tetragonal_chen_2018_vinet"></a>

## Chen et al. (2018), 300 K Ne-medium Vinet

`ca_perovskite_tetragonal_chen_2018_vinet` · Executable; see usage qualifications

Reproduction: **reproduced** · [Reconstruction report](../reconstruction-reports/ca_perovskite_tetragonal.md#record-ca_perovskite_tetragonal_chen_2018_vinet)

**Source check:** Coefficients from Table 2 (p. 467) and Figure 5 (p. 466); only the I4/mcm refinements of Table 1 enter the fit, not the parallel P4/mmm refinements.

**Usage qualification:** Use the unchanged published 300 K Vinet parameterization for qualified comparison in its measured 28.824-62.477 GPa range. V0 is an extrapolation and K0' is fixed at 4. Retain the reported 2-sigma lattice and parameter errors without inventing pressure errors or source weights. P4/mmm refinements are parallel structural diagnostics, not additional independent fit observations.

| Component | Parameter | Value | Reported error | Fixed |
| --- | --- | --- | --- | --- |
| Primary | V0 | 185.2 | 0.4 | Not listed |
| Primary | K0 | 223.0 | 6.0 | Not listed |
| Primary | K0\_prime | 4.0 | Not reported | Yes |

- **Reproduction status:** qualified\_numerical\_check
- **Record kind:** published
- **Origin of the parameterization:** experimental
- **Equation kind:** isothermal
- **Reference:**
    - **Authors:** Chen; Shim; Leinenweber; Prakapenka; Meng; Prescher
    - **Year:** 2018
    - **Title:** Crystal structure of CaSiO3 perovskite at 28-62 GPa and 300 K under quasi-hydrostatic stress conditions
    - **Source:** American Mineralogist
    - **Volume:** 103
    - **Locator:** 462-468
    - **DOI:** 10.2138/am-2018-6087
- **Reference temperature (K):** 300.0
- **Reported pressure coverage (GPa):** \[28.824, 62.477\]
- **Coverage provenance:** reported\_exactly
- **Reported temperature coverage (K):** \[300.0, 300.0\]
- **Validity:**
    - **Pressure gpa:** \[28.824, 62.477\]
    - **Temperature k:** \[300.0, 300.0\]
- **Volume basis:**
    - **Kind:** formula\_units
    - **Formula units:** 4.0
    - **Molar mass g mol:** 116.161
- **Printed parameter errors:** 2 sigma

Vinet fit to seven observations (Table 1) of thermally stress-annealed tetragonal I4/mcm CaSiO3 in a neon pressure medium. V0 is an extrapolated fit parameter because CaSiO3 perovskite is unstable at one bar.

<details markdown="1">
<summary>Source review</summary>

- **Note:** The final article and accepted manuscript verify the published 300 K Vinet equation, coefficients and seven I4/mcm Table 1 observations. The former BM2 attribution was corrected from the primary source. Numerical diagnostics on the rounded table do not fully reconstruct the authors' fit: pressure errors, objective weights, software, unrounded lattice values and covariance are unpublished.
- **Audit date:** 2026-09-07
- **Verified fields:** equation; parameters; units; reference\_state; phase; published\_uncertainties; fixed\_parameters; fit\_scope; validity; pressure\_calibration; primary\_observations
- **Primary source check:**
    - **Access URL:** https://pubs.geoscienceworld.org/msa/ammin/article-pdf/103/3/462/4085107/am-2018-6087.pdf
    - **DOI:** 10.2138/am-2018-6087
    - **Locations:** Experimental methods, pages 463-464; EOS discussion, page 465; Figure 5, page 466; Tables 1-2, page 467
    - **Finding:** The paper reports a seven-observation I4/mcm 300 K Vinet fit, K0'=4 fixed, with V0 fitted because the phase is unstable at ambient pressure.
- **Primary data check:**
    - **Status:** bundled
    - **Audit date:** 2026-09-07
    - **Source locations:** Table 1, page 467
    - **Dataset identifiers:** ca\_perovskite\_tetragonal\_chen\_2018\_table1\_compression
    - **Finding:** All seven source-order Table 1 rows and both I4/mcm and P4/mmm refinements are transcribed at printed precision. Derived cell volumes are calculated without intermediate rounding. The publisher PDF and author manuscript were not redistributed; the bundle is limited to factual numerical values and audit metadata.
- **Fit reproduction note:** The published curve has pressure RMSE 0.6885 GPa and maximum absolute residual 1.627 GPa over the seven I4/mcm rows. Alternative justified objectives shift the fit; agreement from duplicating P4/mmm refinements as extra measurements contradicts the reported fit scope. No independent production refit is added.
- **Qualification date:** 2026-10-08

</details>

<details markdown="1">
<summary>Pressure calibration</summary>

- **Status:** partially\_resolved
- **Methods:**
    - **Kind:** equation\_of\_state
    - **Material:** Pt
    - **Reference:**
        - **Authors:** Ye; Prakapenka; Meng; Shim
        - **Year:** 2017
        - **Title:** Intercomparison of the gold, platinum, and MgO pressure scales up to 140 GPa and 2500 K
        - **Source:** Journal of Geophysical Research: Solid Earth
        - **Volume:** 122
        - **Locator:** 3450-3464
        - **DOI:** 10.1002/2016JB013811
    - **Source location:** Experimental methods and Table 1 note
    - **Scope:** all seven Table 1 observations
- **Recalculation:**
    - **Status:** missing\_calibrant\_observations
    - **Notes:** The Pt scale is identified exactly, but Table 1 reports only reduced sample pressures. Row-wise Pt lattice parameters or volumes are not published, so the pressure reduction cannot be recalculated.
- **Audit date:** 2026-09-07

</details>

<details markdown="1">
<summary>Parameter provenance</summary>

- **Origin of the parameterization:** Measurements or their experimental reduction determine this EOS; source: Experimental methods, pages 463-464; EOS discussion, page 465; Figure 5, page 466; Tables 1-2, page 467.
- **Equation:** EOS discussion, Figure 5, and Table 2: the pressure-volume data were fitted to the Vinet equation; Table 2 defines the abbreviation V as Vinet.
- **Fit scope:** The EOS discussion explicitly says the I4/mcm Rietveld results were fitted. All seven I4/mcm rows in Table 1 are retained in source order; no exclusion is reported. The parallel P4/mmm refinements are preserved in the dataset as a diagnostic branch but are not source-fit inputs.
- **Parameters:** EOS discussion and Table 2 report V0=46.3(1) A3 on the one-formula-unit normalized basis and K0=223(6) GPa, with K0'=4.0 fixed.
- **Parameter uncertainties:** Table 2 states that parenthetical parameter uncertainties are 2-sigma values. No covariance matrix is published.
- **Volume conversion:** V0 multiplied by four for the conventional I4/mcm Z=4 card basis: 46.3\*4=185.2 A3; uncertainty 0.1\*4=0.4 A3.
- **Phase:** Rietveld refinement identifies tetragonal I4/mcm with octahedral rotation about c.
- **Weights:** The source does not identify the fitted residual variable, numerical weights, fit software, or covariance convention. Table 1 gives no pressure uncertainties; its lattice-parameter parentheses are 2-sigma. The reproducibility audit therefore reports unweighted-pressure and propagated-volume-uncertainty sensitivity fits without asserting either as the source objective.

</details>

## Observation datasets

### ca\_perovskite\_tetragonal\_sun\_2022\_table1\_pv

- **Description:** All 23 tetragonal CaSiO3 observations printed in Sun et al. (2022) Table 1: 14 reanalyzed Sun et al. (2016) rows plus nine new measurements.
- **Kind:** pressure\_volume\_lattice
- **Reference:**
    - **Authors:** Sun; Bian; Zhang; Lin; Prakapenka; Mao
    - **Year:** 2022
    - **Title:** High-pressure experimental study of tetragonal CaSiO3-perovskite to 200 GPa
    - **Source:** American Mineralogist
    - **Volume:** 107
    - **Locator:** Table 1, page 112
    - **DOI:** 10.2138/am-2021-7913
- **Source location:** Author-hosted publisher PDF, Table 1, page 112
- **Associated EOS records:** ca\_perovskite\_tetragonal\_sun\_2022\_bm3\_1
- **Uncertainty:**
    - **Rows:** All parenthetical pressure, lattice, and volume uncertainties are transcribed literally and scaled to the last printed digit.
    - **Fit:** The source does not state weights or a confidence convention. Numerical protocol discrimination supports ordinary unweighted pressure residuals with residual-variance covariance scaling.
- **Notes:** The source normalizes a and c by two and volume by Z=4 for its plotted/fitted Z=1 basis. The CSV preserves the printed conventional I4/mcm values; Peritheos fits conventional-cell volume. All 23 rows are included. The CSV contains only factual numbers and minimal subset labels, not article prose, table imagery, or the publisher's layout.

[Observation resource](https://github.com/CPrescher/peritheos/blob/main/peritheos/data/datasets/ca-perovskite-tetragonal-sun-2022-table1-pv.csv)
— SHA-256 `c05a0bd7e76d8d969ce8cb4e2de0a00b2541b96cd4ebefc211187621ff584028`.

### ca\_perovskite\_tetragonal\_chen\_2018\_table1\_compression

- **Description:** All seven 300 K CaSiO3 perovskite rows printed in Chen et al. (2018) Table 1, preserving the parallel I4/mcm and P4/mmm Rietveld refinements; the published EOS uses the I4/mcm branch.
- **Kind:** pressure\_lattice\_parameters\_and\_derived\_volumes
- **Reference:**
    - **Authors:** Chen; Shim; Leinenweber; Prakapenka; Meng; Prescher
    - **Year:** 2018
    - **Source:** American Mineralogist
    - **Volume:** 103
    - **Locator:** 462-468
    - **DOI:** 10.2138/am-2018-6087
- **Source location:** Table 1, article page 467
- **Associated EOS records:** ca\_perovskite\_tetragonal\_chen\_2018\_vinet
- **Uncertainty:**
    - **Reported as:** Table 1 states that parenthetical lattice-parameter and tilting-angle uncertainties are 2-sigma values in the last digits. Pressure uncertainty is not tabulated.
    - **Derived volume:** The 1-sigma volume columns use first-order independent-error propagation after dividing the printed 2-sigma lattice uncertainties by two.
    - **Covariance:** not\_reported
- **Notes:** Every printed Table 1 data cell is retained at source precision. I4/mcm volumes are derived as a^2\*c for the conventional Z=4 cell; P4/mmm volumes are derived as a^2\*c for its Z=1 cell. The source states that the I4/mcm results define the Vinet fit and reports no exclusions. No fit software, residual direction, pressure uncertainties, weights, or parameter covariance are published.

[Observation resource](https://github.com/CPrescher/peritheos/blob/main/peritheos/data/datasets/ca-perovskite-tetragonal-chen-2018-table1-compression.csv)
— SHA-256 `021fbe144c850d18dccec643cf253760595af28869877aa91d8f4a525eb770e0`.
