Repository: CPrescher/peritheos

# Peritheos

A Python library for thermodynamic equations of state calculations for solid materials.

Built-in EOS evaluation, inversion, bounded robust fitting, and uncertainty
statistics are implemented in Rust and exposed through the established Python API.
NumPy broadcasting and user-defined `EosBase` subclasses remain supported.
The package includes PEP 561 typing metadata for type checkers and IDEs.

Full model, fitting, units, and development documentation is available at
[peritheos.readthedocs.io](https://peritheos.readthedocs.io/).
Rust users can start with the workflow-oriented [Rust API guide](docs/rust-api.md)
and the runnable examples in the unified Rust crate.

File: docs/material-summaries/cairo3_perovskite.md
# CaIrO3 perovskite

<!-- Generated by scripts.generate_material_summaries; edit EOSMAT instead. -->

[All materials](index.md) · [EOSMAT record file](https://github.com/CPrescher/peritheos/blob/main/peritheos/data/materials/cairo3_perovskite.eosmat) · [Audit sidecar](https://github.com/CPrescher/peritheos/blob/main/peritheos/data/audits/cairo3_perovskite.audit.json) · [Reconstruction reports](../reconstruction-reports/cairo3_perovskite.md)

Generated from EOSMAT and the current executable catalog; edit the source and
regenerate. Reproduction headlines, warnings and source status are separate
assessments, defined in [EOS labels](../eos-labels.md).

| Material property | Value |
| --- | --- |
| Identifier | cairo3\_perovskite |
| Formula | CaIrO3 |
| Phase | perovskite-type, orthorhombic Pbnm |
| Aliases | CaIrO3 pv; calcium iridate perovskite |
| Formula units per cell | 4 |
| Cell contents | Ca4Ir4O12 (4 CaIrO3 formula units) in the conventional orthorhombic Pbnm cell |
| Crystal system | ORTHORHOMBIC |
| Space group | Pbnm |
| Reference lattice | {"a": 5.3485, "b": 5.5928, "c": 7.6731, "alpha": 90.0, "beta": 90.0, "gamma": 90.0} |
| Pressure unit | GPa |
| Temperature unit | K |
| Volume unit | Å³ per conventional unit cell |
| Stored EOS records | 1 |
| Observation datasets | 1 |

The diffraction model is the 293(2) K ambient single-crystal refinement in the official Boffa Ballaran et al. (2025) supplement. That article states that this crystal came from the same synthesis run as the different crystal used for the 2007 EOS measurement. The deposited Pbnm symmetry operators give multiplicities 4, 4, 4, and 8 for Ir, Ca, O1, and O2, respectively, reproducing Ca4Ir4O12 and Z=4. Its 229.526 A^3 lattice volume is distinct from the 2007 fitted EOS V0=229.463 A^3 and is not substituted for it.

## Automatic selections

- **Equilibrium:** [cairo3\_perovskite\_boffa\_ballaran\_2007\_bm3\_1](#record-cairo3_perovskite_boffa_ballaran_2007_bm3_1)
- **Hugoniot:** None

## EOS comparison

| Record | Model | Reference temperature (K) | Reproduction | Warning | Source status | Availability |
| --- | --- | --- | --- | --- | --- | --- |
| [Boffa Ballaran et al. (2007), CaIrO3 perovskite BM3](#record-cairo3_perovskite_boffa_ballaran_2007_bm3_1) | BM3 | 298.0 | reproduced |  | primary source validated | Executable |

### Reference coefficients

| Record | V0 (Å³ per cell) | K0 (GPa) | K0′ |
| --- | --- | --- | --- |
| [Boffa Ballaran et al. (2007), CaIrO3 perovskite BM3](#record-cairo3_perovskite_boffa_ballaran_2007_bm3_1) | 229.463 ± 0.008 | 198.0 ± 3.0 | 1.2 ± 0.8 |

Values use each model's parameter units; primary `V0` uses the volume unit
above. Errors keep their reported meaning and appear only when supplied: a
missing error is unknown, not zero, and a missing covariance does not establish
independence. A dash means the formulation has no such parameter. Coverage and
evaluation limits are separate source declarations; marginal pressure and
temperature ranges do not define a joint stability domain or authorize
extrapolation.

<a id="record-cairo3_perovskite_boffa_ballaran_2007_bm3_1"></a>

## Boffa Ballaran et al. (2007), CaIrO3 perovskite BM3

`cairo3_perovskite_boffa_ballaran_2007_bm3_1` · Executable

Reproduction: **reproduced** · [Reconstruction report](../reconstruction-reports/cairo3_perovskite.md#record-cairo3_perovskite_boffa_ballaran_2007_bm3_1)

**Source finding:** The source defines a standard zero-pressure BM3 fit for the Pbnm conventional-cell volume, reports all three coefficients with standard deviations, excludes decompression data, and identifies the Mao et al. (1986) ruby scale. No separate supplement or machine-readable data attachment was located.

Automatic selection for equilibrium calculations.

| Component | Parameter | Value | Reported error | Fixed |
| --- | --- | --- | --- | --- |
| Primary | V0 | 229.463 | 0.008 | Not listed |
| Primary | K0 | 198.0 | 3.0 | Not listed |
| Primary | K0\_prime | 1.2 | 0.8 | Not listed |

- **Record kind:** published
- **Origin of the parameterization:** experimental
- **Equation kind:** isothermal
- **Reference:**
    - **Authors:** Boffa Ballaran; Trønnes; Frost
    - **Year:** 2007
    - **Title:** Equations of state of CaIrO3 perovskite and post-perovskite phases
    - **Source:** American Mineralogist
    - **Volume:** 92
    - **Locator:** 1760-1763
    - **DOI:** 10.2138/am.2007.2715
    - **Locations:** Experimental method, journal pages 1760-1761; Results and Figures 1-2, journal pages 1761-1762; Tables 1-2, journal pages 1761-1762
- **Reference temperature (K):** 298.0
- **Temperature ref provenance:**
    - **Kind:** assumed\_room\_temperature
    - **Reported condition:** room temperature
    - **Note:** 298 K is a nominal room-temperature convention, not a measured or numerically reported source temperature. This isothermal EOS has no thermal correction.
- **Reported pressure coverage (GPa):** \[0.0001, 7.79\]
- **Coverage provenance:** reported\_exactly
- **Validity:**
    - **Pressure gpa:** \[0.0001, 7.79\]
    - **Notes:** The interval is the marginal range of the included room-temperature compression observations, not a phase-stability claim.; The source gives only 'room temperature', without a numerical temperature in kelvin; this is an isothermal record with no thermal correction.; The authors caution that extrapolation beyond 15-20 GPa reverses the relative compressibilities of the two low-pressure fits.
- **Reported error confidence level:** Not specified

This record is limited to the Pbnm CaIrO3 perovskite polymorph and must not be used for the Cmcm post-perovskite. V0 is the four-formula-unit conventional-cell volume. The source describes V0, K0, and K' together as refined parameters and marks none fixed, so fixed\_parameters is empty. The printed standard deviations are retained without conversion to a confidence interval, and numerical covariance is absent rather than assumed zero.

<details markdown="1">
<summary>Source review</summary>

- **Note:** Validated against the author-uploaded copy of the final American Mineralogist article, with the complete printed Table 1 transcribed. LitCurate was used only for discovery.
- **Audit date:** 2026-09-05
- **Verified fields:** composition; phase; structure; cell\_volume\_and\_z; equation; parameters; fixed\_parameter\_status; units; reference\_state; published\_uncertainties; covariance\_availability; experimental\_range; pressure\_calibration; primary\_data; numerical\_reproduction
- **Primary source check:**
    - **Access URL:** https://www.researchgate.net/publication/250130096\_Equations\_of\_state\_of\_CaIrO3\_perovskite\_and\_post-perovskite\_phases
    - **Source version:** author-uploaded copy of the final published American Mineralogist pages
    - **DOI:** 10.2138/am.2007.2715
    - **Locations:** Abstract; Experimental method; Results; Table 1; Table 2; Figures 1-2 and captions
- **Primary data check:**
    - **Status:** bundled
    - **Audit date:** 2026-09-05
    - **Dataset identifiers:** cairo3\_perovskite\_boffa\_ballaran\_2007\_table1\_compression
    - **Source locations:** Table 1, journal page 1761
    - **Finding:** All 11 printed P-a-b-c-V rows and their standard deviations are bundled; the decompression row remains present and is explicitly excluded from the published fit.
- **Independent numerical check:**
    - **Method:** Direct evaluation of the standard BM3 equation from the printed coefficients against the ten source compression rows.
    - **Pressure rmse gpa:** 0.0277249632
    - **Maximum absolute pressure residual gpa:** 0.0524508168
    - **High pressure source state:**
        - **Volume a3:** 220.801
        - **Source pressure gpa:** 7.79
        - **Calculated pressure gpa:** 7.779735
    - **Figure 2 normalized stress slope check:**
        - **Source slope gpa:** -825.0
        - **Source standard deviation gpa:** 244.0
        - **Bm3 implied slope gpa:** -831.6
- **Independent refit:**
    - **Classification:** parity
    - **Method:** Independent iteratively reweighted errors-in-variables approximation using standard BM3 and the printed pressure and volume standard deviations; this diagnostic is not substituted for the published record.
    - **Parameters:**
        - **V0:** 229.46343467
        - **K0:** 198.37055335
        - **K0 prime:** 1.23310114
- **Unresolved issues:** The article does not print the numerical K0-K' covariance matrix; only 1-sigma-equivalent confidence ellipses are plotted.; The article names EosFit52 but does not print its exact BM3 objective or weighting configuration; the independent errors-in-variables diagnostic is therefore not claimed as an exact reconstruction.; The experimental temperature is reported only as room temperature, without a numerical kelvin value.

</details>

<details markdown="1">
<summary>Pressure calibration</summary>

- **Status:** resolved
- **Methods:**
    - **Kind:** ruby\_fluorescence
    - **Reference:**
        - **Authors:** Mao; Xu; Bell
        - **Year:** 1986
        - **Title:** Calibration of the ruby pressure gauge to 800 kbar under quasi-hydrostatic conditions
        - **Source:** Journal of Geophysical Research
        - **Volume:** 91
        - **Locator:** 4673-4676
        - **DOI:** 10.1029/JB091iB05p04673
    - **Source location:** Experimental method, page 1761: ruby spheres were internal diffraction pressure standards (Mao et al. 1986)
    - **Scope:** all Table 1 pressures
    - **Reference calibration record:** ruby\_mao\_1986
- **Recalculation:**
    - **Status:** ready
    - **Notes:** The exact Mao et al. ruby scale is executable and every source-scale pressure is bundled. The monotonic calibration can be inverted to reconstruct wavelength ratios; raw ruby wavelengths are not printed.
- **Audit date:** 2026-09-05

</details>

<details markdown="1">
<summary>Parameter provenance</summary>

- **Origin of the parameterization:** Measurements or their experimental reduction determine this EOS; source: Abstract; Experimental method; Results; Table 1; Table 2; Figures 1-2 and captions.
- **Equation:** Results, page 1761: third-order Birch-Murnaghan EOS fitted with EosFit52; Figure 2 explicitly defines the standard Eulerian finite strain fE=\[(V0/V)^(2/3)-1\]/2 and normalized stress FE=P/\[3 fE (1+2 fE)^(5/2)\].
- **V0:** Abstract and Table 2: 229.463(8) A^3 conventional Pbnm cell; described with K0 and K' as a refined parameter and not marked fixed.
- **K0:** Abstract and Table 2: 198(3) GPa; refined.
- **K0 prime:** Abstract and Table 2: 1.2(8); refined.
- **Reference pressure:** The BM3 reference state is zero pressure; Table 1 reports the ambient observation as 0.00010(1) GPa.
- **Reference temperature:** Experimental method: room temperature; the source does not report a numerical kelvin value.
- **Fit selection:** Results, page 1761: the decompression data were not considered during EOS fitting; the ten compression rows through 7.79 GPa are selected.
- **Uncertainties:** Tables 1-2 note that parenthetical values are standard deviations; Figure 2 describes 1-sigma-equivalent K0-K' confidence ellipses but publishes no numerical covariance matrix.

</details>

## Observation datasets

### cairo3\_perovskite\_boffa\_ballaran\_2007\_table1\_compression

- **Description:** All 11 CaIrO3 perovskite P-a-b-c-V rows printed in Table 1, including the excluded decompression observation.
- **Kind:** pressure\_volume\_lattice\_parameters
- **Reference:**
    - **Authors:** Boffa Ballaran; Trønnes; Frost
    - **Year:** 2007
    - **Source:** American Mineralogist
    - **Volume:** 92
    - **Locator:** 1760-1763
    - **DOI:** 10.2138/am.2007.2715
- **Source location:** Table 1, journal page 1761, perovskite (Pbnm) block
- **Associated EOS records:** cairo3\_perovskite\_boffa\_ballaran\_2007\_bm3\_1
- **Uncertainty:**
    - **Type:** standard\_deviation
    - **Source location:** Table 1 note: standard deviations are in parentheses
- **Notes:** loading\_path=1 denotes compression and loading\_path=2 denotes decompression. fit\_included=0 preserves the 5.26 GPa decompression observation that the Results section excludes from EOS fitting.

[Observation resource](https://github.com/CPrescher/peritheos/blob/main/peritheos/data/datasets/cairo3-perovskite-boffa-ballaran-2007-table1-compression.csv)
— SHA-256 `fc1b5f7c0458a08e64c689c6c631b29f6711938d63d12cb5d19aca600903d41a`.
