Repository: CPrescher/peritheos

# Peritheos

A Python library for thermodynamic equations of state calculations for solid materials.

Built-in EOS evaluation, inversion, bounded robust fitting, and uncertainty
statistics are implemented in Rust and exposed through the established Python API.
NumPy broadcasting and user-defined `EosBase` subclasses remain supported.
The package includes PEP 561 typing metadata for type checkers and IDEs.

Full model, fitting, units, and development documentation is available at
[peritheos.readthedocs.io](https://peritheos.readthedocs.io/).
Rust users can start with the workflow-oriented [Rust API guide](docs/rust-api.md)
and the runnable examples in the unified Rust crate.

File: docs/material-summaries/cairo3_post_perovskite.md
# CaIrO3 post-perovskite

<!-- Generated by scripts.generate_material_summaries; edit EOSMAT instead. -->

[All materials](index.md) · [EOSMAT record file](https://github.com/CPrescher/peritheos/blob/main/peritheos/data/materials/cairo3_post_perovskite.eosmat) · [Audit sidecar](https://github.com/CPrescher/peritheos/blob/main/peritheos/data/audits/cairo3_post_perovskite.audit.json) · [Reconstruction reports](../reconstruction-reports/cairo3_post_perovskite.md)

Generated from EOSMAT and the current executable catalog; edit the source and
regenerate. Reproduction headlines, warnings and source status are separate
assessments, defined in [EOS labels](../eos-labels.md).

| Material property | Value |
| --- | --- |
| Identifier | cairo3\_post\_perovskite |
| Formula | CaIrO3 |
| Phase | post-perovskite-type, orthorhombic Cmcm |
| Aliases | CaIrO3 ppv; calcium iridate post-perovskite; CaIrO3-type structure |
| Formula units per cell | 4 |
| Cell contents | Ca4Ir4O12 (4 CaIrO3 formula units) in the conventional C-centered orthorhombic Cmcm cell |
| Crystal system | ORTHORHOMBIC |
| Space group | Cmcm |
| Reference lattice | {"a": 3.1466, "b": 9.869, "c": 7.3019, "alpha": 90.0, "beta": 90.0, "gamma": 90.0} |
| Pressure unit | GPa |
| Temperature unit | K |
| Volume unit | Å³ per conventional unit cell |
| Stored EOS records | 2 |
| Observation datasets | 2 |

The diffraction model is the revised and independently confirmed 298 K Cmcm single-crystal refinement of Nakatsuka et al. (2015), archived as COD 2241059 under CC0. The four occupied asymmetric-unit sites have multiplicities 4, 4, 4, and 8, reproducing Ca4Ir4O12 and Z=4. Its 226.75 A^3 lattice volume is distinct from the 2007 fitted EOS V0=226.38 A^3 and is not substituted for it. The Martin et al. (2007) independent room-temperature BM2 fit and its full Table 1a dataset are retained as a second source-specific record.

## Automatic selections

- **Equilibrium:** [cairo3\_post\_perovskite\_boffa\_ballaran\_2007\_bm3\_1](#record-cairo3_post_perovskite_boffa_ballaran_2007_bm3_1)
- **Hugoniot:** None

## EOS comparison

| Record | Model | Reference temperature (K) | Reproduction | Warning | Source status | Availability |
| --- | --- | --- | --- | --- | --- | --- |
| [Boffa Ballaran et al. (2007), CaIrO3 post-perovskite BM3](#record-cairo3_post_perovskite_boffa_ballaran_2007_bm3_1) | BM3 | 298.0 | reproduced |  | primary source validated | Executable |
| [Martin et al. (2007), room-temperature BM2](#record-cairo3_post_perovskite_martin_2007_bm2) | BM3 | 298.15 | reproduced |  | primary source validated | Executable |

### Reference coefficients

| Record | V0 (Å³ per cell) | K0 (GPa) | K0′ |
| --- | --- | --- | --- |
| [Boffa Ballaran et al. (2007), CaIrO3 post-perovskite BM3](#record-cairo3_post_perovskite_boffa_ballaran_2007_bm3_1) | 226.38 ± 0.01 | 181.0 ± 3.0 | 2.3 ± 0.8 |
| [Martin et al. (2007), room-temperature BM2](#record-cairo3_post_perovskite_martin_2007_bm2) | 226.632 ± 0.045 | 180.2 ± 2.8 | 4.0 (fixed) |

Values use each model's parameter units; primary `V0` uses the volume unit
above. Errors keep their reported meaning and appear only when supplied: a
missing error is unknown, not zero, and a missing covariance does not establish
independence. A dash means the formulation has no such parameter. Coverage and
evaluation limits are separate source declarations; marginal pressure and
temperature ranges do not define a joint stability domain or authorize
extrapolation.

<a id="record-cairo3_post_perovskite_boffa_ballaran_2007_bm3_1"></a>

## Boffa Ballaran et al. (2007), CaIrO3 post-perovskite BM3

`cairo3_post_perovskite_boffa_ballaran_2007_bm3_1` · Executable

Reproduction: **reproduced** · [Reconstruction report](../reconstruction-reports/cairo3_post_perovskite.md#record-cairo3_post_perovskite_boffa_ballaran_2007_bm3_1)

**Source finding:** Coefficients from the Abstract and Table 2, fitted with the EosFit52 program to the ten Table 1 compression rows; the decompression row is excluded, as stated in Results on page 1761.

Automatic selection for equilibrium calculations.

| Component | Parameter | Value | Reported error | Fixed |
| --- | --- | --- | --- | --- |
| Primary | V0 | 226.38 | 0.01 | Not listed |
| Primary | K0 | 181.0 | 3.0 | Not listed |
| Primary | K0\_prime | 2.3 | 0.8 | Not listed |

- **Record kind:** published
- **Origin of the parameterization:** experimental
- **Equation kind:** isothermal
- **Reference:**
    - **Authors:** Boffa Ballaran; Trønnes; Frost
    - **Year:** 2007
    - **Title:** Equations of state of CaIrO3 perovskite and post-perovskite phases
    - **Source:** American Mineralogist
    - **Volume:** 92
    - **Locator:** 1760-1763
    - **DOI:** 10.2138/am.2007.2715
    - **Locations:** Experimental method, journal pages 1760-1761; Results and Figures 1-2, journal pages 1761-1762; Tables 1-2, journal pages 1761-1762
- **Reference temperature (K):** 298.0
- **Temperature ref provenance:**
    - **Kind:** assumed\_room\_temperature
    - **Reported condition:** room temperature
    - **Note:** 298 K is a nominal room-temperature convention, not a measured or numerically reported source temperature. This isothermal EOS has no thermal correction.
- **Reported pressure coverage (GPa):** \[0.0001, 7.79\]
- **Coverage provenance:** reported\_exactly
- **Validity:**
    - **Pressure gpa:** \[0.0001, 7.79\]
    - **Notes:** The authors caution that extrapolation beyond 15-20 GPa reverses the relative compressibilities of the two low-pressure fits.
- **Reported error confidence level:** Not specified

Limited to the Cmcm CaIrO3 post-perovskite polymorph; do not use it for the Pbnm perovskite. V0 is the four-formula-unit conventional-cell volume. The printed errors are standard deviations.

<details markdown="1">
<summary>Source review</summary>

- **Note:** Validated against the author-uploaded copy of the final American Mineralogist article, with the complete printed Table 1 transcribed. LitCurate was used only for discovery.
- **Audit date:** 2026-09-05
- **Verified fields:** composition; phase; structure; cell\_volume\_and\_z; equation; parameters; fixed\_parameter\_status; units; reference\_state; published\_uncertainties; covariance\_availability; experimental\_range; pressure\_calibration; primary\_data; numerical\_reproduction
- **Primary source check:**
    - **Access URL:** https://www.researchgate.net/publication/250130096\_Equations\_of\_state\_of\_CaIrO3\_perovskite\_and\_post-perovskite\_phases
    - **Source version:** author-uploaded copy of the final published American Mineralogist pages
    - **DOI:** 10.2138/am.2007.2715
    - **Locations:** Abstract; Experimental method; Results; Table 1; Table 2; Figures 1-2 and captions
    - **Finding:** The source defines a standard zero-pressure BM3 fit for the Cmcm conventional-cell volume, reports all three coefficients with standard deviations, excludes decompression data, and identifies the Mao et al. (1986) ruby scale. No separate supplement or machine-readable data attachment was located.
- **Primary data check:**
    - **Status:** bundled
    - **Audit date:** 2026-09-05
    - **Dataset identifiers:** cairo3\_post\_perovskite\_boffa\_ballaran\_2007\_table1\_compression
    - **Source locations:** Table 1, journal page 1761
    - **Finding:** All 11 printed P-a-b-c-V rows and their standard deviations are bundled; the decompression row remains present and is explicitly excluded from the published fit.
- **Independent numerical check:**
    - **Method:** Direct evaluation of the standard BM3 equation from the printed coefficients against the ten source compression rows.
    - **Pressure rmse gpa:** 0.0239824255
    - **Maximum absolute pressure residual gpa:** 0.04679018
    - **High pressure source state:**
        - **Volume a3:** 217.28
        - **Source pressure gpa:** 7.79
        - **Calculated pressure gpa:** 7.776392
    - **Figure 2 normalized stress slope check:**
        - **Source slope gpa:** -433.0
        - **Source standard deviation gpa:** 214.0
        - **Bm3 implied slope gpa:** -461.55
- **Independent refit:**
    - **Classification:** parity
    - **Method:** Independent iteratively reweighted errors-in-variables approximation using standard BM3 and the printed pressure and volume standard deviations; this diagnostic is not substituted for the published record.
    - **Parameters:**
        - **V0:** 226.37736314
        - **K0:** 181.46697214
        - **K0 prime:** 2.27631675
- **Unresolved issues:** The article does not print the numerical K0-K' covariance matrix; only 1-sigma-equivalent confidence ellipses are plotted.; The article names EosFit52 but does not print its exact BM3 objective or weighting configuration; the independent errors-in-variables diagnostic is therefore not claimed as an exact reconstruction.; The experimental temperature is reported only as room temperature, without a numerical kelvin value.

</details>

<details markdown="1">
<summary>Pressure calibration</summary>

- **Status:** resolved
- **Methods:**
    - **Kind:** ruby\_fluorescence
    - **Reference:**
        - **Authors:** Mao; Xu; Bell
        - **Year:** 1986
        - **Title:** Calibration of the ruby pressure gauge to 800 kbar under quasi-hydrostatic conditions
        - **Source:** Journal of Geophysical Research
        - **Volume:** 91
        - **Locator:** 4673-4676
        - **DOI:** 10.1029/JB091iB05p04673
    - **Source location:** Experimental method, page 1761: ruby spheres were internal diffraction pressure standards (Mao et al. 1986)
    - **Scope:** all Table 1 pressures
    - **Reference calibration record:** ruby\_mao\_1986
- **Recalculation:**
    - **Status:** ready
    - **Notes:** The exact Mao et al. ruby scale is executable and every source-scale pressure is bundled. The monotonic calibration can be inverted to reconstruct wavelength ratios; raw ruby wavelengths are not printed.
- **Audit date:** 2026-09-05

</details>

<details markdown="1">
<summary>Parameter provenance</summary>

- **Origin of the parameterization:** Measurements or their experimental reduction determine this EOS; source: Abstract; Experimental method; Results; Table 1; Table 2; Figures 1-2 and captions.
- **Equation:** Results, page 1761: third-order Birch-Murnaghan EOS fitted with EosFit52; Figure 2 explicitly defines the standard Eulerian finite strain fE=\[(V0/V)^(2/3)-1\]/2 and normalized stress FE=P/\[3 fE (1+2 fE)^(5/2)\].
- **V0:** Abstract and Table 2: 226.38(1) A^3 conventional Cmcm cell; described with K0 and K' as a refined parameter and not marked fixed.
- **K0:** Abstract and Table 2: 181(3) GPa; refined.
- **K0 prime:** Abstract and Table 2: 2.3(8); refined.
- **Reference pressure:** The BM3 reference state is zero pressure; Table 1 reports the ambient observation as 0.00010(1) GPa.
- **Reference temperature:** Experimental method: room temperature; the source does not report a numerical kelvin value.
- **Fit selection:** Results, page 1761: the decompression data were not considered during EOS fitting; the ten compression rows through 7.79 GPa are selected.
- **Uncertainties:** Tables 1-2 note that parenthetical values are standard deviations; Figure 2 describes 1-sigma-equivalent K0-K' confidence ellipses but publishes no numerical covariance matrix.

</details>

<a id="record-cairo3_post_perovskite_martin_2007_bm2"></a>

## Martin et al. (2007), room-temperature BM2

`cairo3_post_perovskite_martin_2007_bm2` · Executable

Reproduction: **reproduced** · [Reconstruction report](../reconstruction-reports/cairo3_post_perovskite.md#record-cairo3_post_perovskite_martin_2007_bm2)

**Source finding:** Coefficients from Table 1b (Table 7.1 in Chapter 7 of the author's dissertation, which contains the in-press American Mineralogist article); the printed second-order Birch-Murnaghan fit is stored as BM3 with K0' fixed.

| Component | Parameter | Value | Reported error | Fixed |
| --- | --- | --- | --- | --- |
| Primary | V0 | 226.632 | 0.045 | Not listed |
| Primary | K0 | 180.2 | 2.8 | Not listed |
| Primary | K0\_prime | 4.0 | Not reported | Yes |

- **Record kind:** published
- **Origin of the parameterization:** experimental
- **Equation kind:** isothermal
- **Reference:**
    - **Authors:** Martin; Chapman; Chupas; Prakapenka; Lee; Shastri; Parise
    - **Year:** 2007
    - **Title:** Compression, thermal expansion, structure, and instability of CaIrO3, the structure model of MgSiO3 post-perovskite
    - **Source:** American Mineralogist
    - **Volume:** 92
    - **Locator:** 1048-1053
    - **DOI:** 10.2138/am.2007.2473
- **Reference temperature (K):** 298.15
- **Reported pressure coverage (GPa):** \[0.3, 29.0\]
- **Coverage provenance:** reported\_exactly
- **Reported temperature coverage (K):** \[298.15, 298.15\]
- **Validity:**
    - **Pressure gpa:** \[0.3, 29.0\]
    - **Temperature k:** \[298.15, 298.15\]
    - **Notes:** The high-pressure NaCl-series observations were laser annealed and show diffraction features of dissociation products, as the source cautions.
- **Volume basis:**
    - **Kind:** formula\_units
    - **Formula units:** 4.0
    - **Molar mass g mol:** 280.292
- **Reported error confidence level:** 0.6827

<details markdown="1">
<summary>Source review</summary>

- **Audit date:** 2026-09-01
- **Verified fields:** equation; parameters; units; reference\_state; phase; published\_uncertainties; validity
- **Primary source check:**
    - **Access URL:** https://dspace.sunyconnect.suny.edu/server/api/core/bitstreams/61973d9b-80a4-4be9-b292-576627366fb1/content
    - **DOI:** 10.2138/am.2007.2473
    - **Locations:** Chapter 7, Sections 7.3-7.4; Table 7.1 (publication Table 1)
    - **Finding:** The author's dissertation reproduces the complete in-press American Mineralogist chapter and its exact pressure-volume table.
- **Primary data check:**
    - **Status:** bundled
    - **Audit date:** 2026-09-05
    - **Dataset identifiers:** cairo3\_martin\_2007\_table1a\_compression
    - **Finding:** All 15 room-temperature pressure-volume observations and printed standard uncertainties are bundled with the two pressure-media series distinguished.

</details>

<details markdown="1">
<summary>Pressure calibration</summary>

- **Status:** partially\_resolved
- **Methods:**
    - **Kind:** ruby\_fluorescence
    - **Source location:** Experimental Methods
    - **Scope:** 4:1 methanol:ethanol series to 7.6 GPa
    - **Kind:** equation\_of\_state
    - **Material:** NaCl
    - **Reference:**
        - **Authors:** Sata; Shen; Rivers; Sutton
        - **Year:** 2002
        - **Source:** Physical Review B
        - **Volume:** 65
        - **Locator:** 104114
        - **DOI:** 10.1103/PhysRevB.65.104114
    - **Source location:** Experimental Methods
    - **Scope:** laser-annealed NaCl series to 29 GPa
- **Recalculation:**
    - **Status:** missing\_calibrant\_observations
    - **Notes:** The publication reports sample pressures but does not tabulate ruby shifts or NaCl lattice observations alongside Table 1.
- **Audit date:** 2026-09-05

</details>

<details markdown="1">
<summary>Parameter provenance</summary>

- **Origin of the parameterization:** Measurements or their experimental reduction determine this EOS; source: Chapter 7, Sections 7.3-7.4; Table 7.1 (publication Table 1).
- **Equation:** Methods and Table 1 caption: second-order Birch-Murnaghan, represented as BM3 with K0'=4 fixed.
- **Parameters:** Table 1b: V0=226.632(45) A3 and K0=180.2(28) GPa.
- **Uncertainties:** Parenthesized values are estimated standard uncertainties propagated from the GSAS refinements and fits; the stored confidence 0.6827 is the conventional normal-distribution coverage of one standard deviation.
- **Volume basis:** Table 1 reports the Cmcm conventional unit-cell volume; Z=4.

</details>

## Observation datasets

### cairo3\_post\_perovskite\_boffa\_ballaran\_2007\_table1\_compression

- **Description:** All 11 CaIrO3 post-perovskite P-a-b-c-V rows printed in Table 1, including the excluded decompression observation.
- **Kind:** pressure\_volume\_lattice\_parameters
- **Reference:**
    - **Authors:** Boffa Ballaran; Trønnes; Frost
    - **Year:** 2007
    - **Source:** American Mineralogist
    - **Volume:** 92
    - **Locator:** 1760-1763
    - **DOI:** 10.2138/am.2007.2715
- **Source location:** Table 1, journal page 1761, post-perovskite (Cmcm) block
- **Associated EOS records:** cairo3\_post\_perovskite\_boffa\_ballaran\_2007\_bm3\_1
- **Uncertainty:**
    - **Type:** standard\_deviation
    - **Source location:** Table 1 note: standard deviations are in parentheses
- **Notes:** loading\_path=1 denotes compression and loading\_path=2 denotes decompression. fit\_included=0 preserves the 5.26 GPa decompression observation that the Results section excludes from EOS fitting.

[Observation resource](https://github.com/CPrescher/peritheos/blob/main/peritheos/data/datasets/cairo3-post-perovskite-boffa-ballaran-2007-table1-compression.csv)
— SHA-256 `c6c182484b36c270c2782a124562a43f1c3fbefd2635c1706f9f1ffae554b7d9`.

### cairo3\_martin\_2007\_table1a\_compression

- **Description:** All 15 CaIrO3 room-temperature pressure-volume observations printed in Table 1a, retaining the separate alcohol and laser-annealed NaCl series.
- **Kind:** pressure\_volume
- **Reference:**
    - **Authors:** Martin; Chapman; Chupas; Prakapenka; Lee; Shastri; Parise
    - **Year:** 2007
    - **Title:** Compression, thermal expansion, structure, and instability of CaIrO3, the structure model of MgSiO3 post-perovskite
    - **Source:** American Mineralogist
    - **Volume:** 92
    - **Locator:** 1048-1053
    - **DOI:** 10.2138/am.2007.2473
- **Source location:** Table 1a; author dissertation Chapter 7, Table 7.1a
- **Associated EOS records:** cairo3\_post\_perovskite\_martin\_2007\_bm2

[Observation resource](https://github.com/CPrescher/peritheos/blob/main/peritheos/data/datasets/cairo3-martin-2007-table1a-compression.csv)
— SHA-256 `db1fb5881b7f92473ea5c468864cff28c91cecb5e7bd18ed03329105aad8c6ac`.

File: docs/material-summaries/calcium_germanate_perovskite.md
# Calcium germanate perovskite

<!-- Generated by scripts.generate_material_summaries; edit EOSMAT instead. -->

[All materials](index.md) · [EOSMAT record file](https://github.com/CPrescher/peritheos/blob/main/peritheos/data/materials/calcium_germanate_perovskite.eosmat) · [Audit sidecar](https://github.com/CPrescher/peritheos/blob/main/peritheos/data/audits/calcium_germanate_perovskite.audit.json) · [Reconstruction reports](../reconstruction-reports/calcium_germanate_perovskite.md)

Generated from EOSMAT and the current executable catalog; edit the source and
regenerate. Reproduction headlines, warnings and source status are separate
assessments, defined in [EOS labels](../eos-labels.md).

| Material property | Value |
| --- | --- |
| Identifier | calcium\_germanate\_perovskite |
| Formula | CaGeO3 |
| Phase | orthorhombic GdFeO3-type perovskite |
| Aliases | CaGeO3 perovskite |
| Formula units per cell | 4 |
| Cell contents | Four CaGeO3 formula units in the conventional orthorhombic Pbnm cell. |
| Crystal system | ORTHORHOMBIC |
| Space group | Pbnm |
| Reference lattice | {"a": 5.2614, "b": 5.2701, "c": 7.44677, "alpha": 90.0, "beta": 90.0, "gamma": 90.0} |
| Pressure unit | GPa |
| Temperature unit | K |
| Volume unit | Å³ per conventional unit cell |
| Stored EOS records | 1 |
| Observation datasets | 1 |

The conventional-cell lattice is the near-ambient measurement of the EOS specimen in Ross and Angel (1999). Fractional coordinates are from the twin-corrected Pbnm refinement of Sasaki et al. (1983). The four occupied Wyckoff orbits give Ca4Ge4O12 (Z=4). The numerical 298 K EOS reference is an operational encoding of the source's qualitative room-temperature statement, not a reported thermometer reading.

## Automatic selections

- **Equilibrium:** [calcium\_germanate\_perovskite\_ross\_1999\_bm3\_1](#record-calcium_germanate_perovskite_ross_1999_bm3_1)
- **Hugoniot:** None

## EOS comparison

| Record | Model | Reference temperature (K) | Reproduction | Warning | Source status | Availability |
| --- | --- | --- | --- | --- | --- | --- |
| [Ross and Angel (1999), single-crystal BM3](#record-calcium_germanate_perovskite_ross_1999_bm3_1) | BM3 | 298.0 | reproduced |  | primary source validated | Executable |

### Reference coefficients

| Record | V0 (Å³ per cell) | K0 (GPa) | K0′ |
| --- | --- | --- | --- |
| [Ross and Angel (1999), single-crystal BM3](#record-calcium_germanate_perovskite_ross_1999_bm3_1) | 206.49 ± 0.017 | 194.0 ± 2.1 | 6.1 ± 0.5 |

Values use each model's parameter units; primary `V0` uses the volume unit
above. Errors keep their reported meaning and appear only when supplied: a
missing error is unknown, not zero, and a missing covariance does not establish
independence. A dash means the formulation has no such parameter. Coverage and
evaluation limits are separate source declarations; marginal pressure and
temperature ranges do not define a joint stability domain or authorize
extrapolation.

<a id="record-calcium_germanate_perovskite_ross_1999_bm3_1"></a>

## Ross and Angel (1999), single-crystal BM3

`calcium_germanate_perovskite_ross_1999_bm3_1` · Executable

Reproduction: **reproduced** · [Reconstruction report](../reconstruction-reports/calcium_germanate_perovskite.md#record-calcium_germanate_perovskite_ross_1999_bm3_1)

**Source finding:** The source defines a 9-observation, room-temperature, conventional-cell, three-free-parameter BM3 fit. Standard BM3 reproduces the source's 0.03 GPa maximum residual and weighted chi-square of 1.1.

Automatic selection for equilibrium calculations.

| Component | Parameter | Value | Reported error | Fixed |
| --- | --- | --- | --- | --- |
| Primary | V0 | 206.49 | 0.017 | Not listed |
| Primary | K0 | 194.0 | 2.1 | Not listed |
| Primary | K0\_prime | 6.1 | 0.5 | Not listed |

- **Record kind:** published
- **Origin of the parameterization:** experimental
- **Equation kind:** isothermal
- **Reference:**
    - **Authors:** Ross; Angel
    - **Year:** 1999
    - **Title:** Compression of CaTiO3 and CaGeO3 perovskites
    - **Source:** American Mineralogist
    - **Volume:** 84
    - **Locator:** 277-281
    - **DOI:** 10.2138/am-1999-0309
- **Reference temperature (K):** 298.0
- **Reported pressure coverage (GPa):** \[0.0001, 8.553\]
- **Coverage provenance:** reported\_exactly
- **Reported temperature coverage (K):** \[298.0, 298.0\]
- **Validity:**
    - **Pressure gpa:** \[0.0001, 8.553\]
    - **Temperature k:** \[298.0, 298.0\]
    - **Volume ratio:** \[0.961678531, 0.999970943\]
    - **Notes:** The numerical range is the exact Table 1 measurement envelope, not a phase-stability guarantee.; No phase transition was detected through 8.553 GPa; the source discusses possible transformation only above the measured interval.; The 4:1 methanol-ethanol medium and single-crystal measurements define the experimental stress environment; extrapolation beyond the measured range is unvalidated.
- **Volume basis:**
    - **Kind:** formula\_units
    - **Formula units:** 4.0
    - **Molar mass g mol:** 160.705
- **Reported error confidence level:** Not specified

Standard third-order Birch-Murnaghan pressure-volume EOS in the Eulerian finite-strain convention. V0, K0, and K0\_prime were all fitted; none was fixed. V0 is one conventional orthorhombic Pbnm cell containing four CaGeO3 formula units. The paper reports no parameter covariance and does not state a confidence convention for the printed coefficient errors. The ambient pressure row has no printed pressure uncertainty; no zero uncertainty is invented in the dataset.

<details markdown="1">
<summary>Source review</summary>

- **Note:** Validated directly against the final publisher article and its Table 1. The publisher page exposes no supplementary file. The article gives parameter errors but no confidence level or parameter covariance matrix, so the printed errors are preserved and covariance remains null.
- **Audit date:** 2026-09-05
- **Verified fields:** equation; parameters; units; reference\_state; phase; composition; cell\_setting; formula\_units\_per\_cell; structure; published\_uncertainties; covariance\_availability; validity; pressure\_calibration; primary\_data; numerical\_reproduction; independent\_refit
- **Primary source check:**
    - **Access URL:** https://www.degruyterbrill.com/document/doi/10.2138/am-1999-0309/html
    - **Locations:** Abstract; Experimental methods, journal page 278; Table 1, journal page 278; Results, journal page 279; Figure 1
    - **DOI:** 10.2138/am-1999-0309
- **Primary data check:**
    - **Status:** bundled
    - **Audit date:** 2026-09-05
    - **Dataset identifiers:** calcium\_germanate\_perovskite\_ross\_1999\_table1\_compression
    - **Source locations:** Table 1, journal page 278
    - **Finding:** All 9 printed CaGeO3 pressure, lattice-parameter, conventional-cell-volume, and estimated-standard-deviation values are transcribed. Row-wise quartz volumes are not published.
- **Numerical reproduction:**
    - **Observations:** 9
    - **Published curve rmse gpa:** 0.0191108763
    - **Published curve max abs residual gpa:** 0.0304503891
    - **Source reported max abs residual gpa:** 0.03
    - **Source reported weighted chi square:** 1.1
- **Independent refit:**
    - **Objective:** effective-variance pressure residuals combining the reported pressure and volume estimated standard deviations; the ambient pressure has no printed error and is treated as fixed
    - **Parameters:**
        - **V0:** 206.4894269
        - **K0:** 194.03279818
        - **K0 prime:** 6.09858913
    - **Reduced chi square:** 1.102859623
    - **Raw pressure rmse gpa:** 0.019129005
    - **Conclusion:** The independent refit recovers every published coefficient within its printed uncertainty and reproduces the source's rounded weighted chi-square.

</details>

<details markdown="1">
<summary>Pressure calibration</summary>

- **Status:** resolved
- **Methods:**
    - **Kind:** equation\_of\_state
    - **Reference eos record:** alpha\_quartz\_angel\_1997\_bm3\_1
    - **Reference:**
        - **Authors:** Angel; Allan; Miletich; Finger
        - **Year:** 1997
        - **Title:** The use of quartz as an internal pressure standard in high-pressure crystallography
        - **Source:** Journal of Applied Crystallography
        - **Volume:** 30
        - **Locator:** 461-466
        - **DOI:** 10.1107/S0021889897000861
    - **Source location:** Ross and Angel (1999), Experimental methods, journal page 278; pressures were obtained from measured quartz unit-cell volumes using Angel et al. (1997)
    - **Scope:** all 9 Table 1 CaGeO3 observations
    - **Notes:** Angel et al.'s standard is a room-temperature BM3 with V0=112.981(2) A^3, K0=37.12(9) GPa, and K0\_prime=5.99(4).
- **Recalculation:**
    - **Status:** missing\_calibrant\_observations
    - **Notes:** The exact quartz reference EOS is executable, but Ross and Angel Table 1 reports only reduced pressures and sample-cell measurements, not the row-wise quartz unit-cell volumes required to recalculate each pressure.
- **Audit date:** 2026-09-05

</details>

<details markdown="1">
<summary>Parameter provenance</summary>

- **Origin of the parameterization:** Measurements or their experimental reduction determine this EOS; source: Abstract; Experimental methods, journal page 278; Table 1, journal page 278; Results, journal page 279; Figure 1.
- **Equation:** Ross and Angel (1999), Experimental methods and Results, journal pages 278-279: pressure-dependent weighted least-squares fit of a Birch (1947) third-order Birch-Murnaghan EOS; reproduction of the reported residuals and weighted chi-square verifies the standard Eulerian finite-strain convention
- **V0:** Ross and Angel (1999), abstract and Results, journal page 279: 206.490 +/- 0.017 A^3 conventional Pbnm cell; fitted
- **K0:** Ross and Angel (1999), abstract and Results, journal page 279: 194.0 +/- 2.1 GPa; fitted
- **K0 prime:** Ross and Angel (1999), abstract and Results, journal page 279: 6.1 +/- 0.5; fitted
- **Reference temperature (K):** The article states room temperature without a numeric thermometer reading; 298 K is the operational room-temperature reference used by this record
- **Fit selection:** All 9 CaGeO3 rows in Table 1, from 0.0001 to 8.553 GPa

</details>

## Observation datasets

### calcium\_germanate\_perovskite\_ross\_1999\_table1\_compression

- **Description:** All 9 CaGeO3 single-crystal compression observations printed in Ross and Angel (1999), Table 1.
- **Kind:** calibrated\_pressure\_volume\_lattice\_parameters
- **Reference:**
    - **Authors:** Ross; Angel
    - **Year:** 1999
    - **Source:** American Mineralogist
    - **Volume:** 84
    - **Locator:** 277-281
    - **DOI:** 10.2138/am-1999-0309
- **Source location:** Table 1, journal page 278
- **Associated EOS records:** calcium\_germanate\_perovskite\_ross\_1999\_bm3\_1
- **Notes:** Parenthesized values are estimated standard deviations. The near-ambient 0.0001 GPa row has no printed pressure uncertainty, which is represented as missing rather than zero. The source does not publish the measured quartz volumes.

[Observation resource](https://github.com/CPrescher/peritheos/blob/main/peritheos/data/datasets/calcium-germanate-perovskite-ross-1999-table1-compression.csv)
— SHA-256 `fc407eca7e0a841c1a2ceb5b995fb8df22596eba81238221924cf30992520ace`.

File: docs/material-summaries/calcium_titanate_perovskite.md
# Calcium titanate perovskite

<!-- Generated by scripts.generate_material_summaries; edit EOSMAT instead. -->

[All materials](index.md) · [EOSMAT record file](https://github.com/CPrescher/peritheos/blob/main/peritheos/data/materials/calcium_titanate_perovskite.eosmat) · [Audit sidecar](https://github.com/CPrescher/peritheos/blob/main/peritheos/data/audits/calcium_titanate_perovskite.audit.json) · [Reconstruction reports](../reconstruction-reports/calcium_titanate_perovskite.md)

Generated from EOSMAT and the current executable catalog; edit the source and
regenerate. Reproduction headlines, warnings and source status are separate
assessments, defined in [EOS labels](../eos-labels.md).

| Material property | Value |
| --- | --- |
| Identifier | calcium\_titanate\_perovskite |
| Formula | CaTiO3 |
| Phase | orthorhombic GdFeO3-type perovskite |
| Aliases | CaTiO3 perovskite; perovskite |
| Formula units per cell | 4 |
| Cell contents | Four CaTiO3 formula units in the conventional orthorhombic Pbnm cell. |
| Crystal system | ORTHORHOMBIC |
| Space group | Pbnm |
| Reference lattice | {"a": 5.38041, "b": 5.4432, "c": 7.6406, "alpha": 90.0, "beta": 90.0, "gamma": 90.0} |
| Pressure unit | GPa |
| Temperature unit | K |
| Volume unit | Å³ per conventional unit cell |
| Stored EOS records | 1 |
| Observation datasets | 1 |

The conventional-cell lattice is the near-ambient measurement of the EOS specimen in Ross and Angel (1999). Fractional coordinates are symmetry-equivalent representatives of Sasaki et al.'s Pbnm CaTiO3 refinement, which Ross and Angel identify as consistent with their structure. The four occupied Wyckoff orbits give Ca4Ti4O12 (Z=4). The numerical 298 K EOS reference is an operational encoding of the source's qualitative room-temperature statement, not a reported thermometer reading.

## Automatic selections

- **Equilibrium:** [calcium\_titanate\_perovskite\_ross\_1999\_bm3\_1](#record-calcium_titanate_perovskite_ross_1999_bm3_1)
- **Hugoniot:** None

## EOS comparison

| Record | Model | Reference temperature (K) | Reproduction | Warning | Source status | Availability |
| --- | --- | --- | --- | --- | --- | --- |
| [Ross and Angel (1999), single-crystal BM3](#record-calcium_titanate_perovskite_ross_1999_bm3_1) | BM3 | 298.0 | reproduced |  | primary source validated | Executable |

### Reference coefficients

| Record | V0 (Å³ per cell) | K0 (GPa) | K0′ |
| --- | --- | --- | --- |
| [Ross and Angel (1999), single-crystal BM3](#record-calcium_titanate_perovskite_ross_1999_bm3_1) | 223.764 ± 0.017 | 170.9 ± 1.4 | 6.6 ± 0.3 |

Values use each model's parameter units; primary `V0` uses the volume unit
above. Errors keep their reported meaning and appear only when supplied: a
missing error is unknown, not zero, and a missing covariance does not establish
independence. A dash means the formulation has no such parameter. Coverage and
evaluation limits are separate source declarations; marginal pressure and
temperature ranges do not define a joint stability domain or authorize
extrapolation.

<a id="record-calcium_titanate_perovskite_ross_1999_bm3_1"></a>

## Ross and Angel (1999), single-crystal BM3

`calcium_titanate_perovskite_ross_1999_bm3_1` · Executable

Reproduction: **reproduced** · [Reconstruction report](../reconstruction-reports/calcium_titanate_perovskite.md#record-calcium_titanate_perovskite_ross_1999_bm3_1)

**Source check:** Coefficients from the abstract and Results (page 279), fitted to the 11 Table 1 observations with pressures from quartz volumes (Angel et al. (1997)). The standard Eulerian convention is confirmed by the source's 0.03 GPa maximum residual and weighted chi-square of 1.4.

Automatic selection for equilibrium calculations.

| Component | Parameter | Value | Reported error | Fixed |
| --- | --- | --- | --- | --- |
| Primary | V0 | 223.764 | 0.017 | Not listed |
| Primary | K0 | 170.9 | 1.4 | Not listed |
| Primary | K0\_prime | 6.6 | 0.3 | Not listed |

- **Record kind:** published
- **Origin of the parameterization:** experimental
- **Equation kind:** isothermal
- **Reference:**
    - **Authors:** Ross; Angel
    - **Year:** 1999
    - **Title:** Compression of CaTiO3 and CaGeO3 perovskites
    - **Source:** American Mineralogist
    - **Volume:** 84
    - **Locator:** 277-281
    - **DOI:** 10.2138/am-1999-0309
- **Reference temperature (K):** 298.0
- **Reported pressure coverage (GPa):** \[0.001, 9.7\]
- **Coverage provenance:** reported\_exactly
- **Reported temperature coverage (K):** \[298.0, 298.0\]
- **Validity:**
    - **Pressure gpa:** \[0.001, 9.7\]
    - **Temperature k:** \[298.0, 298.0\]
    - **Volume ratio:** \[0.952820827, 1.000022345\]
    - **Notes:** No phase transition or significant change in distortion was detected to 9.7 GPa.
- **Volume basis:**
    - **Kind:** formula\_units
    - **Formula units:** 4.0
    - **Molar mass g mol:** 135.942
- **Printed parameter errors:** confidence level not stated; used as 1 sigma

<details markdown="1">
<summary>Source review</summary>

- **Note:** Validated directly against the final publisher article and its Table 1. The publisher page exposes no supplementary file. The article gives parameter errors but no confidence level or parameter covariance matrix, so the printed errors are preserved and covariance remains null.
- **Audit date:** 2026-09-05
- **Verified fields:** equation; parameters; units; reference\_state; phase; composition; cell\_setting; formula\_units\_per\_cell; structure; published\_uncertainties; covariance\_availability; validity; pressure\_calibration; primary\_data; numerical\_reproduction; independent\_refit
- **Primary source check:**
    - **Access URL:** https://www.degruyterbrill.com/document/doi/10.2138/am-1999-0309/html
    - **Locations:** Abstract; Experimental methods, journal page 278; Table 1, journal page 278; Results, journal page 279; Figure 1
    - **Finding:** The source defines an 11-observation, room-temperature, conventional-cell, three-free-parameter BM3 fit. Standard BM3 reproduces the source's 0.03 GPa maximum residual and weighted chi-square of 1.4.
    - **DOI:** 10.2138/am-1999-0309
- **Primary data check:**
    - **Status:** bundled
    - **Audit date:** 2026-09-05
    - **Dataset identifiers:** calcium\_titanate\_perovskite\_ross\_1999\_table1\_compression
    - **Source locations:** Table 1, journal page 278
    - **Finding:** All 11 printed CaTiO3 pressure, lattice-parameter, conventional-cell-volume, and estimated-standard-deviation values are transcribed. Row-wise quartz volumes are not published.
- **Numerical reproduction:**
    - **Observations:** 11
    - **Published curve rmse gpa:** 0.0189459986
    - **Published curve max abs residual gpa:** 0.0296793188
    - **Source reported max abs residual gpa:** 0.03
    - **Source reported weighted chi square:** 1.4
- **Independent refit:**
    - **Objective:** effective-variance pressure residuals combining the reported pressure and volume estimated standard deviations; the ambient pressure has no printed error and is treated as fixed
    - **Parameters:**
        - **V0:** 223.76464009
        - **K0:** 170.85581942
        - **K0 prime:** 6.57739326
    - **Reduced chi square:** 1.3808862174
    - **Raw pressure rmse gpa:** 0.0185850706
    - **Conclusion:** The independent refit recovers every published coefficient within its printed uncertainty and reproduces the source's rounded weighted chi-square.

</details>

<details markdown="1">
<summary>Pressure calibration</summary>

- **Status:** resolved
- **Methods:**
    - **Kind:** equation\_of\_state
    - **Reference eos record:** alpha\_quartz\_angel\_1997\_bm3\_1
    - **Reference:**
        - **Authors:** Angel; Allan; Miletich; Finger
        - **Year:** 1997
        - **Title:** The use of quartz as an internal pressure standard in high-pressure crystallography
        - **Source:** Journal of Applied Crystallography
        - **Volume:** 30
        - **Locator:** 461-466
        - **DOI:** 10.1107/S0021889897000861
    - **Source location:** Ross and Angel (1999), Experimental methods, journal page 278; pressures were obtained from measured quartz unit-cell volumes using Angel et al. (1997)
    - **Scope:** all 11 Table 1 CaTiO3 observations
    - **Notes:** Angel et al.'s standard is a room-temperature BM3 with V0=112.981(2) A^3, K0=37.12(9) GPa, and K0\_prime=5.99(4).
- **Recalculation:**
    - **Status:** missing\_calibrant\_observations
    - **Notes:** The exact quartz reference EOS is executable, but Ross and Angel Table 1 reports only reduced pressures and sample-cell measurements, not the row-wise quartz unit-cell volumes required to recalculate each pressure.
- **Audit date:** 2026-09-05

</details>

<details markdown="1">
<summary>Parameter provenance</summary>

- **Origin of the parameterization:** Measurements or their experimental reduction determine this EOS; source: Abstract; Experimental methods, journal page 278; Table 1, journal page 278; Results, journal page 279; Figure 1.
- **Equation:** Ross and Angel (1999), Experimental methods and Results, journal pages 278-279: pressure-dependent weighted least-squares fit of a Birch (1947) third-order Birch-Murnaghan EOS; reproduction of the reported residuals and weighted chi-square verifies the standard Eulerian finite-strain convention
- **V0:** Ross and Angel (1999), abstract and Results, journal page 279: 223.764 +/- 0.017 A^3 conventional Pbnm cell; fitted
- **K0:** Ross and Angel (1999), abstract and Results, journal page 279: 170.9 +/- 1.4 GPa; fitted
- **K0 prime:** Ross and Angel (1999), abstract and Results, journal page 279: 6.6 +/- 0.3; fitted
- **Reference temperature (K):** The article states room temperature without a numeric thermometer reading; 298 K is the operational room-temperature reference used by this record
- **Fit selection:** All 11 CaTiO3 rows in Table 1, from 0.001 to 9.700 GPa

</details>

## Observation datasets

### calcium\_titanate\_perovskite\_ross\_1999\_table1\_compression

- **Description:** All 11 CaTiO3 single-crystal compression observations printed in Ross and Angel (1999), Table 1.
- **Kind:** calibrated\_pressure\_volume\_lattice\_parameters
- **Reference:**
    - **Authors:** Ross; Angel
    - **Year:** 1999
    - **Source:** American Mineralogist
    - **Volume:** 84
    - **Locator:** 277-281
    - **DOI:** 10.2138/am-1999-0309
- **Source location:** Table 1, journal page 278
- **Associated EOS records:** calcium\_titanate\_perovskite\_ross\_1999\_bm3\_1
- **Notes:** Parenthesized values are estimated standard deviations. The near-ambient 0.001 GPa row has no printed pressure uncertainty, which is represented as missing rather than zero. The source does not publish the measured quartz volumes.

[Observation resource](https://github.com/CPrescher/peritheos/blob/main/peritheos/data/datasets/calcium-titanate-perovskite-ross-1999-table1-compression.csv)
— SHA-256 `a1f9acdcd0bbf98839dc9d0b85ae398fd6869a7b2bfa06df513edb52448e1680`.
