Repository: CPrescher/peritheos

# Peritheos

A Python library for thermodynamic equations of state calculations for solid materials.

Built-in EOS evaluation, inversion, bounded robust fitting, and uncertainty
statistics are implemented in Rust and exposed through the established Python API.
NumPy broadcasting and user-defined `EosBase` subclasses remain supported.
The package includes PEP 561 typing metadata for type checkers and IDEs.

Full model, fitting, units, and development documentation is available at
[peritheos.readthedocs.io](https://peritheos.readthedocs.io/).
Rust users can start with the workflow-oriented [Rust API guide](docs/rust-api.md)
and the runnable examples in the unified Rust crate.

File: docs/material-summaries/casio3_perovskite_tetragonal.md
# Tetragonal CaSiO3 perovskite

<!-- Generated by scripts.generate_material_summaries; edit EOSMAT instead. -->

[All materials](index.md) · [EOSMAT record file](https://github.com/CPrescher/peritheos/blob/main/peritheos/data/materials/casio3_perovskite_tetragonal.eosmat) · [Audit sidecar](https://github.com/CPrescher/peritheos/blob/main/peritheos/data/audits/casio3_perovskite_tetragonal.audit.json) · [Reconstruction reports](../reconstruction-reports/casio3_perovskite_tetragonal.md)

Generated from EOSMAT and the current executable catalog; edit the source and
regenerate. Reproduction headlines, warnings and source status are separate
assessments, defined in [EOS labels](../eos-labels.md).

| Material property | Value |
| --- | --- |
| Identifier | casio3\_perovskite\_tetragonal |
| Formula | CaSiO3 |
| Phase | room-temperature tetragonal CaSiO3 perovskite |
| Aliases | tetragonal davemaoite; tetragonal Ca-perovskite |
| Formula units per cell | 1 |
| Cell contents | The EOS volume follows the source's one-formula-unit P4/mmm pseudocell indexing. The diffraction data do not uniquely distinguish P4/mmm from an octahedrally rotated tetragonal supercell. |
| Crystal system | TETRAGONAL |
| Pressure unit | GPa |
| Temperature unit | K |
| Volume unit | Å³ per conventional unit cell |
| Stored EOS records | 1 |
| Observation datasets | 1 |

Shim et al. (2002) resolve tetragonal splitting above 20 GPa but explicitly leave the exact space group open. No unique atomic model, lattice metric, or ambient structure is inferred.

## Automatic selections

- **Equilibrium:** [casio3\_perovskite\_tetragonal\_shim\_2002\_bm3\_1](#record-casio3_perovskite_tetragonal_shim_2002_bm3_1)
- **Hugoniot:** None

## EOS comparison

| Record | Model | Reference temperature (K) | Reproduction | Warning | Source status | Availability |
| --- | --- | --- | --- | --- | --- | --- |
| [Shim et al. (2002), tetragonal CaSiO3 BM3](#record-casio3_perovskite_tetragonal_shim_2002_bm3_1) | BM3 | 300.0 | reproduced |  | primary source validated | Executable |

### Reference coefficients

| Record | V0 (Å³ per cell) | K0 (GPa) | K0′ |
| --- | --- | --- | --- |
| [Shim et al. (2002), tetragonal CaSiO3 BM3](#record-casio3_perovskite_tetragonal_shim_2002_bm3_1) | 45.58 (fixed) | 255.0 ± 5.0 | 4.0 (fixed) |

Values use each model's parameter units; primary `V0` uses the volume unit
above. Errors keep their reported meaning and appear only when supplied: a
missing error is unknown, not zero, and a missing covariance does not establish
independence. A dash means the formulation has no such parameter. Coverage and
evaluation limits are separate source declarations; marginal pressure and
temperature ranges do not define a joint stability domain or authorize
extrapolation.

<a id="record-casio3_perovskite_tetragonal_shim_2002_bm3_1"></a>

## Shim et al. (2002), tetragonal CaSiO3 BM3

`casio3_perovskite_tetragonal_shim_2002_bm3_1` · Executable

Reproduction: **reproduced** · [Reconstruction report](../reconstruction-reports/casio3_perovskite_tetragonal.md#record-casio3_perovskite_tetragonal_shim_2002_bm3_1)

**Source check:** Coefficients from paragraph 10 and the abstract; V0 is adopted from Wang et al. (1996). The fit uses six diffraction images, whose volumes are plotted in Figure 2a.

Automatic selection for equilibrium calculations.

| Component | Parameter | Value | Reported error | Fixed |
| --- | --- | --- | --- | --- |
| Primary | V0 | 45.58 | Not reported | Yes |
| Primary | K0 | 255.0 | 5.0 | Not listed |
| Primary | K0\_prime | 4.0 | Not reported | Yes |

- **Record kind:** published
- **Origin of the parameterization:** experimental
- **Equation kind:** isothermal
- **Reference:**
    - **Authors:** Shim; Jeanloz; Duffy
    - **Year:** 2002
    - **Title:** Tetragonal structure of CaSiO3 perovskite above 20 GPa
    - **Source:** Geophysical Research Letters
    - **Volume:** 29
    - **Locator:** 2166
    - **DOI:** 10.1029/2002GL016148
- **Reference temperature (K):** 300.0
- **Reported pressure coverage (GPa):** \[19.7, 45.8\]
- **Reported temperature coverage (K):** \[300.0, 300.0\]
- **Validity:**
    - **Pressure gpa:** \[19.7, 45.8\]
    - **Temperature k:** \[300.0, 300.0\]
    - **Notes:** Measured after laser annealing and temperature quench; the paper does not establish this tetragonal structure as the high-temperature phase.
- **Volume basis:**
    - **Kind:** formula\_units
    - **Formula units:** 1.0
    - **Molar mass g mol:** 116.161
- **Printed parameter errors:** 1 sigma

Volumes are per the source's P4/mmm pseudocell (Z = 1); the phase is identified only as tetragonal because P4/mmm and I4/mmm refinements gave nearly identical residuals. V0 is an adopted zero-pressure extrapolation, since this phase is not recovered at ambient conditions. The 19.7 GPa refinement is cubic.

<details markdown="1">
<summary>Source review</summary>

- **Note:** Validated against the author-hosted version of record; LitCurate was used only as a discovery lead.
- **Audit date:** 2026-09-06
- **Verified fields:** equation; parameters; units; reference\_state; phase; published\_uncertainties; validity; pressure\_calibration
- **Primary source check:**
    - **Access URL:** https://duffy.princeton.edu/sites/g/files/toruqf616/files/shim\_et\_al-2002-grl.pdf
    - **DOI:** 10.1029/2002gl016148
    - **Locations:** abstract; paragraphs 4-10; Figure 2
    - **Finding:** Six diffraction images at 19.7-45.8 GPa support a source-owned BM3 fit with adopted V0 and K0' and fitted K0=255(5) GPa. Rows 408-409 in LitCurate are incomplete literature comparisons, not additional fits by this paper.
- **Primary data check:**
    - **Status:** plot\_digitized
    - **Audit date:** 2026-10-08
    - **Dataset identifiers:** casio3\_perovskite\_tetragonal\_shim\_2002\_figure2a\_digitized
    - **Observation count:** 6
    - **Finding:** Six unique Figure 2a marker centers and plotted 1-sigma error-bar halfwidths recovered from the author-hosted vector PDF: five tetragonal refinements and the open cubic refinement at 19.7 GPa. Volumes derive from plotted V/V0 using the source-adopted V0=45.58 A3. These remain approximate plot-derived observations, not an original numerical table or original regression weights. The pressure observations use paragraph 7 printed values; digitized horizontal readings remain separate.
- **Figure digitization check:**
    - **Status:** qualified\_numerical\_check
    - **Fixed parameters:**
        - **V0:** 45.58
        - **K0 prime:** 4
    - **Pressure weighted k0 gpa:** 254.7407
    - **Errors in both axes effective weight k0 gpa:** 255.0081
    - **Unweighted pressure residual k0 gpa:** 262.2289
    - **Finding:** Diagnostic fits using the plotted errors agree with published K0=255(5) GPa. Weight choice changes the answer; no original-fit reproduction or original parameter-error reproduction is asserted. Published parameters and errors remain unchanged.
    - **Pressure coordinates:** Six pressures printed in paragraph 7; volumes and source error bars digitized from Figure 2a.

</details>

<details markdown="1">
<summary>Pressure calibration</summary>

- **Status:** partially\_resolved
- **Methods:**
    - **Kind:** equation\_of\_state
    - **Reference:**
        - **Authors:** Holmes; Moriarty; Gathers; Nellis
        - **Year:** 1989
        - **Source:** Journal of Applied Physics
        - **DOI:** 10.1063/1.344177
    - **Source location:** Experimental technique, paragraph 4: Pt internal pressure standard
    - **Reference eos record:** platinum\_holmes\_1989\_vinet\_1
    - **Kind:** ruby\_fluorescence
    - **Source location:** Experimental technique, paragraph 4
    - **Scope:** Ruby chips at sample edges were used as a secondary calibrant; the exact ruby scale is not identified.
- **Recalculation:**
    - **Status:** missing\_calibrant\_observations
    - **Notes:** The exact Pt EOS is executable, but the article does not tabulate row-wise Pt volumes and temperatures.
- **Audit date:** 2026-09-06

</details>

<details markdown="1">
<summary>Parameter provenance</summary>

- **Origin of the parameterization:** Measurements or their experimental reduction determine this EOS; source: abstract; paragraphs 4-10; Figure 2.
- **Equation:** Paragraph 10: Birch-Murnaghan compression fit.
- **V0:** Paragraph 10: 45.58 A^3 adopted from Wang et al. (1996).
- **K0:** Abstract and paragraph 10: K0T=255+/-5 GPa.
- **K0 prime:** Abstract and paragraph 10: K0T'=4 fixed.
- **Uncertainties:** The paper states that error bars are one standard deviation; no parameter covariance or regression weights are published.

</details>

## Observation datasets

### casio3\_perovskite\_tetragonal\_shim\_2002\_figure2a\_digitized

- **Description:** Six unique room-temperature Figure 2a P-V states: five tetragonal and one cubic refinement at 19.7 GPa. Vector marker-center digitization; no numerical source table.
- **Kind:** pressure\_volume\_digitized
- **Reference:**
    - **Authors:** Shim; Jeanloz; Duffy
    - **Year:** 2002
    - **Title:** Tetragonal structure of CaSiO3 perovskite above 20 GPa
    - **Source:** Geophysical Research Letters
    - **Volume:** 29
    - **Locator:** 2166
    - **DOI:** 10.1029/2002GL016148
- **Source location:** Paragraph 7 for printed pressures; Figure 2a and caption, journal page 19-2 (PDF page 2) for volumes and error bars; paragraph 10 for adopted V0
- **Associated EOS records:** casio3\_perovskite\_tetragonal\_shim\_2002\_bm3\_1
- **Uncertainty:**
    - **Source:** Figure 2 caption defines error bars as 1-sigma. Stored plot\_sigma columns are digitized bar halfwidths, not exact original numerical errors. Some volume bars are smaller than the conservative digitization bound.
    - **Digitization:** A conservative 0.1 PDF-point coordinate bound is propagated independently along each calibrated axis. These bounds describe graph-coordinate recovery and are not Gaussian sigmas or original fit weights. The pressure bound applies only to plot\_pressure\_gpa and does not describe the printed pressure values or source plotting/rounding offsets.
    - **Conversion:** volume\_a3=45.58\*volume\_ratio. The adopted V0 has no reported uncertainty; its error is not invented or propagated.
- **Notes:** Supporting comparison dataset for the published BM3, with source\_refinement preserved per row. P4/mmm pseudocell volumes have Z=1; space-group identity remains unresolved. Measurements followed laser annealing and quench; these are not simultaneous high-temperature data. Extra stored decimals allow reproducible extraction and conversion, not extra experimental precision. No new published-fit manifest, coefficients or pressure calibration is assigned. Contributor transcription/normalization/metadata rights do not replace third-party source rights. Diagnostic fits use printed pressures with digitized volumes and source error bars.

[Observation resource](https://github.com/CPrescher/peritheos/blob/main/peritheos/data/datasets/casio3-perovskite-tetragonal-shim-2002-figure2a-digitized.csv)
— SHA-256 `9ae3bac91e3bd3affb33229514a87c459c03b753e8c22412a3f6b0d89eaf8bbc`.

File: docs/material-summaries/fesio3_post_perovskite.md
# Iron silicate post-perovskite

<!-- Generated by scripts.generate_material_summaries; edit EOSMAT instead. -->

[All materials](index.md) · [EOSMAT record file](https://github.com/CPrescher/peritheos/blob/main/peritheos/data/materials/fesio3_post_perovskite.eosmat) · [Audit sidecar](https://github.com/CPrescher/peritheos/blob/main/peritheos/data/audits/fesio3_post_perovskite.audit.json) · [Reconstruction reports](../reconstruction-reports/fesio3_post_perovskite.md)

Generated from EOSMAT and the current executable catalog; edit the source and
regenerate. Reproduction headlines, warnings and source status are separate
assessments, defined in [EOS labels](../eos-labels.md).

| Material property | Value |
| --- | --- |
| Identifier | fesio3\_post\_perovskite |
| Formula | FeSiO3 |
| Phase | CaIrO3-type post-perovskite (PPv), high-spin antiferromagnetic |
| Aliases | FeSiO3 PPv; FeSiO3 post-perovskite |
| Formula units per cell | 4 |
| Cell contents | Four FeSiO3 formula units in the conventional orthorhombic Cmcm cell. |
| Crystal system | ORTHORHOMBIC |
| Space group | Cmcm |
| Reference lattice | {"a": 2.508, "b": 8.614, "c": 6.283, "alpha": 90.0, "beta": 90.0, "gamma": 90.0} |
| Pressure unit | GPa |
| Temperature unit | K |
| Volume unit | Å³ per conventional unit cell |
| Stored EOS records | 1 |
| Observation datasets | 0 |

The lattice and coordinates are the source's 100 GPa GGA+U structure, not an ambient cell. Table III volumes are per FeSiO3; the EOS stores them per conventional cell (Z = 4).

## Automatic selections

- **Equilibrium:** [fesio3\_post\_perovskite\_cohen\_lin\_2014\_vinet\_1](#record-fesio3_post_perovskite_cohen_lin_2014_vinet_1)
- **Hugoniot:** None

## EOS comparison

| Record | Model | Reference temperature (K) | Reproduction | Warning | Source status | Availability |
| --- | --- | --- | --- | --- | --- | --- |
| [Cohen and Lin (2014), static GGA+U FeSiO3 PPv Vinet](#record-fesio3_post_perovskite_cohen_lin_2014_vinet_1) | Vinet | 0.0 | untested |  | primary source validated | Executable |

### Reference coefficients

| Record | V0 (Å³ per cell) | K0 (GPa) | K0′ |
| --- | --- | --- | --- |
| [Cohen and Lin (2014), static GGA+U FeSiO3 PPv Vinet](#record-fesio3_post_perovskite_cohen_lin_2014_vinet_1) | 179.6 | 189.0 | 4.73 |

Values use each model's parameter units; primary `V0` uses the volume unit
above. Errors keep their reported meaning and appear only when supplied: a
missing error is unknown, not zero, and a missing covariance does not establish
independence. A dash means the formulation has no such parameter. Coverage and
evaluation limits are separate source declarations; marginal pressure and
temperature ranges do not define a joint stability domain or authorize
extrapolation.

<a id="record-fesio3_post_perovskite_cohen_lin_2014_vinet_1"></a>

## Cohen and Lin (2014), static GGA+U FeSiO3 PPv Vinet

`fesio3_post_perovskite_cohen_lin_2014_vinet_1` · Executable

Reproduction: **untested** · [Reconstruction report](../reconstruction-reports/fesio3_post_perovskite.md#record-fesio3_post_perovskite_cohen_lin_2014_vinet_1)

**Source check:** Coefficients from Table III, a Vinet fit to static E(V) data; the printed V0 = 44.90 Å³ per FeSiO3 is stored per Z = 4 cell. No numerical E(V) data were deposited.

Automatic selection for equilibrium calculations.

| Component | Parameter | Value | Reported error | Fixed |
| --- | --- | --- | --- | --- |
| Primary | V0 | 179.6 | Not reported | Not listed |
| Primary | K0 | 189.0 | Not reported | Not listed |
| Primary | K0\_prime | 4.73 | Not reported | Not listed |

- **Record kind:** published
- **Origin of the parameterization:** theoretical
- **Equation kind:** isothermal
- **Reference:**
    - **Authors:** Cohen; Lin
    - **Year:** 2014
    - **Title:** Prediction of a potential high-pressure structure of FeSiO3
    - **Source:** Physical Review B
    - **Volume:** 90
    - **Locator:** 140102(R)
    - **DOI:** 10.1103/PhysRevB.90.140102
- **Reference temperature (K):** 0.0
- **Reported pressure coverage (GPa):** \[-10.0, 150.0\]
- **Coverage provenance:** theoretical
- **Validity:**
    - **Pressure gpa:** \[-10.0, 150.0\]
    - **Temperature k:** \[0.0, 0.0\]
    - **Volume ratio:** \[0.700886, 1.063137\]
    - **Notes:** The range is the source's energy grid: eight pressures from -10 to 150 GPa.
- **Volume basis:**
    - **Kind:** formula\_units
    - **Formula units:** 4.0
    - **Molar mass g mol:** 131.928
- **Printed parameter errors:** confidence level not stated; used as 1 sigma

<details markdown="1">
<summary>Source review</summary>

- **Note:** Retained after source-exhaustion review: the final Table III parameterization passes independent 100 GPa EOS and structure checks, but no authoritative E(V) rows were deposited and the record remains not refittable.
- **Audit date:** 2026-09-08
- **Verified fields:** equation; parameters; units; reference\_state; phase; published\_uncertainties; validity
- **Primary source check:**
    - **Access URL:** https://discovery.ucl.ac.uk/id/eprint/1461221/1/PhysRevB.90.140102.pdf
    - **DOI:** 10.1103/physrevb.90.140102
    - **Locations:** Table I; Computational methods; Figure 3; Table III; arXiv v1 Table 2; arXiv v2 source archive
    - **Finding:** The final paper reports a separate static Vinet fit and complete 100 GPa structure for FeSiO3 PPv. APS, UCL, Carnegie, Crossref/OpenAlex relations, both arXiv versions, and research-data indexes expose no numerical E(V) supplement.
- **Primary data check:**
    - **Status:** parameterization\_and\_independent\_table\_checkpoints
    - **Audit date:** 2026-09-08
    - **Source locations:** Figure 3; Table III; Table I lattice; arXiv v1 Table 2; arXiv v2 Figures\_03.eps
    - **Finding:** The energy-volume observations remain plot-only after source exhaustion. Table III independently prints V100=33.98 A3/FeSiO3, K100=579 GPa, and K100'=3.47; the Table I lattice product gives 33.9343 A3/FeSiO3.
- **Independent refit:**
    - **Classification:** published\_checkpoint\_parity\_not\_row\_refit
    - **Method:** Direct evaluation and inversion of the published Vinet coefficients at 100 GPa.
    - **Parameters:**
        - **V100 a3 per formula:** 33.94964929
        - **K100 gpa:** 577.87062193
        - **K100 prime:** 3.46807678
    - **Finding:** V100 and K100' agree at printed precision; K100 differs by 1.13 GPa (0.20%) because final Table III rounds K0 to an integer. This is an equation-convention replay, not a row-level refit.
- **Version history check:**
    - **Source:** arXiv:1407.0361v1, author PDF Table 2
    - **Source sha256:** 368f7774c0ec004e1c99f9100a927c1559998eb2849047c7856277470430378c
    - **Published parameters:**
        - **V0 a3 per formula:** 44.9
        - **K0 gpa:** 189.7
        - **K0 prime:** 4.73
        - **V100 a3 per formula:** 33.98
        - **K100 gpa:** 579.0
        - **K100 prime:** 3.47
    - **Finding:** Using v1 K0=189.7 GPa yields K100=578.726 GPa, confirming that final-publication integer rounding explains the apparent checkpoint offset; the version of record remains normative.
- **Approximate plot diagnostic:**
    - **Classification:** approximate\_plot\_diagnostic\_not\_primary\_observations
    - **Source:** arXiv v2 Figures\_03.eps raster
    - **Source sha256:** d1780680166a0234ffbfe75d8cb04eb0e7708efedcc921459e12c7c1172a0372
    - **Figure 3 volume at 100 gpa a3 per formula:** 33.9255
    - **Table iii volume at 100 gpa a3 per formula:** 33.98
    - **Finding:** The x-axis-only marker reading agrees within 0.055 A3/FeSiO3; raster coordinates are not registered as a fit dataset.
- **Source exhaustion:**
    - **Classification:** no\_authoritative\_row\_level\_observations\_found
    - **Audit date:** 2026-09-08
    - **Inspected:** APS version-of-record page and attachment inventory; Crossref and OpenAlex related-object metadata; UCL Discovery record and its single PDF; Carnegie Science publication record; arXiv v1 PDF and v2 source archive; general research-data index searches
    - **Arxiv v2 source sha256:** 460ed6935a6cadcd97bdf4fddfb5b74fd7593cd9fea631dc93d020c0611ec4e0
    - **Finding:** The v2 archive contains TeX, BibTeX output, and eight EPS figures only; Figure 3 is a single encoded raster, not recoverable vector data.

</details>

<details markdown="1">
<summary>Pressure calibration</summary>

- **Status:** not\_applicable
- **Methods:**
    - **Kind:** ab\_initio
    - **Source location:** Computational methods
    - **Scope:** static total-energy calculations
- **Recalculation:**
    - **Status:** not\_applicable
    - **Notes:** No experimental pressure scale applies.
- **Audit date:** 2026-09-05

</details>

<details markdown="1">
<summary>Parameter provenance</summary>

- **Origin of the parameterization:** Calculated states/theory determine this EOS; source: Table I; Computational methods; Figure 3; Table III; arXiv v1 Table 2; arXiv v2 source archive.
- **Equation:** Table III: Vinet EOS fitted to static E(V) data.
- **V0:** Table III: 44.90 A3 per FeSiO3, multiplied by Z=4 to 179.6 A3.
- **K0:** Table III: 189 GPa.
- **K0 prime:** Table III: 4.73.
- **Uncertainties:** No coefficient uncertainties or covariance are published.
- **Method:** Quantum ESPRESSO PAW-PBE GGA+U, U=6.0 eV, 20-atom cell, 4x4x4 k mesh, 80 Ry cutoff; high-spin antiferromagnetic state.

</details>

## Observation datasets

No datasets are declared in this material document.

File: docs/material-summaries/fesio3_post_perovskite_ii.md
# Iron silicate post-perovskite II

<!-- Generated by scripts.generate_material_summaries; edit EOSMAT instead. -->

[All materials](index.md) · [EOSMAT record file](https://github.com/CPrescher/peritheos/blob/main/peritheos/data/materials/fesio3_post_perovskite_ii.eosmat) · [Audit sidecar](https://github.com/CPrescher/peritheos/blob/main/peritheos/data/audits/fesio3_post_perovskite_ii.audit.json) · [Reconstruction reports](../reconstruction-reports/fesio3_post_perovskite_ii.md)

Generated from EOSMAT and the current executable catalog; edit the source and
regenerate. Reproduction headlines, warnings and source status are separate
assessments, defined in [EOS labels](../eos-labels.md).

| Material property | Value |
| --- | --- |
| Identifier | fesio3\_post\_perovskite\_ii |
| Formula | FeSiO3 |
| Phase | Cmmm post-perovskite-II (PPv-II), high-spin antiferromagnetic |
| Aliases | FeSiO3 PPv-II; Cohen-Lin FeSiO3 Cmmm phase |
| Formula units per cell | 4 |
| Cell contents | Four FeSiO3 formula units in the conventional C-centered orthorhombic Cmmm cell. |
| Crystal system | ORTHORHOMBIC |
| Space group | Cmmm |
| Reference lattice | {"a": 10.082, "b": 5.478, "c": 2.495, "alpha": 90.0, "beta": 90.0, "gamma": 90.0} |
| Pressure unit | GPa |
| Temperature unit | K |
| Volume unit | Å³ per conventional unit cell |
| Stored EOS records | 1 |
| Observation datasets | 0 |

The lattice and coordinates are the source's 100 GPa Cmmm structure. The paper reports a low-pressure displacive change to C2/m below about 10.8 GPa; this card and EOS retain the fitted PPv-II lineage but must not be interpreted as proof that Cmmm persists over the entire mathematical fit interval.

## Automatic selections

- **Equilibrium:** [fesio3\_post\_perovskite\_ii\_cohen\_lin\_2014\_vinet\_1](#record-fesio3_post_perovskite_ii_cohen_lin_2014_vinet_1)
- **Hugoniot:** None

## EOS comparison

| Record | Model | Reference temperature (K) | Reproduction | Warning | Source status | Availability |
| --- | --- | --- | --- | --- | --- | --- |
| [Cohen and Lin (2014), static GGA+U FeSiO3 PPv-II Vinet](#record-fesio3_post_perovskite_ii_cohen_lin_2014_vinet_1) | Vinet | 0.0 | untested |  | primary source validated | Executable |

### Reference coefficients

| Record | V0 (Å³ per cell) | K0 (GPa) | K0′ |
| --- | --- | --- | --- |
| [Cohen and Lin (2014), static GGA+U FeSiO3 PPv-II Vinet](#record-fesio3_post_perovskite_ii_cohen_lin_2014_vinet_1) | 181.8 | 195.0 | 4.67 |

Values use each model's parameter units; primary `V0` uses the volume unit
above. Errors keep their reported meaning and appear only when supplied: a
missing error is unknown, not zero, and a missing covariance does not establish
independence. A dash means the formulation has no such parameter. Coverage and
evaluation limits are separate source declarations; marginal pressure and
temperature ranges do not define a joint stability domain or authorize
extrapolation.

<a id="record-fesio3_post_perovskite_ii_cohen_lin_2014_vinet_1"></a>

## Cohen and Lin (2014), static GGA+U FeSiO3 PPv-II Vinet

`fesio3_post_perovskite_ii_cohen_lin_2014_vinet_1` · Executable

Reproduction: **untested** · [Reconstruction report](../reconstruction-reports/fesio3_post_perovskite_ii.md#record-fesio3_post_perovskite_ii_cohen_lin_2014_vinet_1)

**Source finding:** The final paper introduces Cmmm PPv-II and reports its full 100 GPa structure and a separate Vinet fit. APS, UCL, Carnegie, Crossref/OpenAlex relations, both arXiv versions, and research-data indexes expose no numerical E(V) supplement.

Automatic selection for equilibrium calculations.

| Component | Parameter | Value | Reported error | Fixed |
| --- | --- | --- | --- | --- |
| Primary | V0 | 181.8 | Not reported | Not listed |
| Primary | K0 | 195.0 | Not reported | Not listed |
| Primary | K0\_prime | 4.67 | Not reported | Not listed |

- **Record kind:** published
- **Origin of the parameterization:** theoretical
- **Equation kind:** isothermal
- **Reference:**
    - **Authors:** Cohen; Lin
    - **Year:** 2014
    - **Title:** Prediction of a potential high-pressure structure of FeSiO3
    - **Source:** Physical Review B
    - **Volume:** 90
    - **Locator:** 140102(R)
    - **DOI:** 10.1103/PhysRevB.90.140102
- **Reference temperature (K):** 0.0
- **Reported pressure coverage (GPa):** \[-10.0, 150.0\]
- **Coverage provenance:** theoretical
- **Validity:**
    - **Pressure gpa:** \[-10.0, 150.0\]
    - **Temperature k:** \[0.0, 0.0\]
    - **Volume ratio:** \[0.703885, 1.060675\]
    - **Notes:** The source reports a displacive Cmmm-to-C2/m distortion at low pressure; use the Cmmm structure specifically near the 100 GPa tabulated state.
- **Volume basis:**
    - **Kind:** formula\_units
    - **Formula units:** 4.0
    - **Molar mass g mol:** 131.928
- **Reported error confidence level:** Not specified

Static 0 K GGA+U Vinet fit to eight energy calculations covering -10 to 150 GPa; no numerical E(V) grid was deposited.

<details markdown="1">
<summary>Source review</summary>

- **Note:** Retained after source-exhaustion review: the final Table III parameterization passes independent 100 GPa EOS and structure checks, but no authoritative E(V) rows were deposited and the record remains not refittable.
- **Audit date:** 2026-09-08
- **Verified fields:** equation; parameters; units; reference\_state; phase; published\_uncertainties; validity
- **Primary source check:**
    - **Access URL:** https://discovery.ucl.ac.uk/id/eprint/1461221/1/PhysRevB.90.140102.pdf
    - **DOI:** 10.1103/physrevb.90.140102
    - **Locations:** Table I; Computational methods; Figure 3; Table III; arXiv v1 Table 2; arXiv v2 source archive
- **Primary data check:**
    - **Status:** parameterization\_and\_independent\_table\_checkpoints
    - **Audit date:** 2026-09-08
    - **Source locations:** Figure 3; Table III; Table I lattice; arXiv v1 Table 2; arXiv v2 Figures\_03.eps
    - **Finding:** The energy-volume observations remain plot-only after source exhaustion. Table III independently prints V100=34.49 A3/FeSiO3, K100=580 GPa, and K100'=3.44; the Table I lattice product gives 34.4492 A3/FeSiO3.
- **Independent refit:**
    - **Classification:** published\_checkpoint\_parity\_not\_row\_refit
    - **Method:** Direct evaluation and inversion of the published Vinet coefficients at 100 GPa.
    - **Parameters:**
        - **V100 a3 per formula:** 34.50403207
        - **K100 gpa:** 580.58038881
        - **K100 prime:** 3.44257916
    - **Finding:** The final-table replay differs by 0.0140 A3/FeSiO3, 0.580 GPa, and 0.00258 in K'; arXiv v1's extra-decimal coefficients confirm that the small offsets are publication-rounding effects. This is an equation-convention replay, not a row-level refit.
- **Version history check:**
    - **Source:** arXiv:1407.0361v1, author PDF Table 2
    - **Source sha256:** 368f7774c0ec004e1c99f9100a927c1559998eb2849047c7856277470430378c
    - **Published parameters:**
        - **V0 a3 per formula:** 45.45
        - **K0 gpa:** 194.7
        - **K0 prime:** 4.67
        - **V100 a3 per formula:** 34.49
        - **K100 gpa:** 580.1
        - **K100 prime:** 3.44
    - **Finding:** The extra-decimal v1 K0 and K100 values explain the coarser final Table III rounding; the version of record remains normative.
- **Approximate plot diagnostic:**
    - **Classification:** approximate\_plot\_diagnostic\_not\_primary\_observations
    - **Source:** arXiv v2 Figures\_03.eps raster
    - **Source sha256:** d1780680166a0234ffbfe75d8cb04eb0e7708efedcc921459e12c7c1172a0372
    - **Figure 3 volume at 100 gpa a3 per formula:** 34.4562
    - **Table iii volume at 100 gpa a3 per formula:** 34.49
    - **Finding:** The x-axis-only marker reading agrees within 0.034 A3/FeSiO3; raster coordinates are not registered as a fit dataset.
- **Source exhaustion:**
    - **Classification:** no\_authoritative\_row\_level\_observations\_found
    - **Audit date:** 2026-09-08
    - **Inspected:** APS version-of-record page and attachment inventory; Crossref and OpenAlex related-object metadata; UCL Discovery record and its single PDF; Carnegie Science publication record; arXiv v1 PDF and v2 source archive; general research-data index searches
    - **Arxiv v2 source sha256:** 460ed6935a6cadcd97bdf4fddfb5b74fd7593cd9fea631dc93d020c0611ec4e0
    - **Finding:** The v2 archive contains TeX, BibTeX output, and eight EPS figures only; Figure 3 is a single encoded raster, not recoverable vector data.

</details>

<details markdown="1">
<summary>Pressure calibration</summary>

- **Status:** not\_applicable
- **Methods:**
    - **Kind:** ab\_initio
    - **Source location:** Computational methods
    - **Scope:** static total-energy calculations
- **Recalculation:**
    - **Status:** not\_applicable
    - **Notes:** No experimental pressure scale applies.
- **Audit date:** 2026-09-05

</details>

<details markdown="1">
<summary>Parameter provenance</summary>

- **Origin of the parameterization:** Calculated states/theory determine this EOS; source: Table I; Computational methods; Figure 3; Table III; arXiv v1 Table 2; arXiv v2 source archive.
- **Equation:** Table III: Vinet EOS fitted to static E(V) data.
- **V0:** Table III: 45.45 A3 per FeSiO3, multiplied by Z=4 to 181.8 A3.
- **K0:** Table III: 195 GPa.
- **K0 prime:** Table III: 4.67.
- **Uncertainties:** No coefficient uncertainties or covariance are published.
- **Method:** Quantum ESPRESSO PAW-PBE GGA+U, U=6.0 eV, 20-atom cell, 4x4x4 k mesh, 80 Ry cutoff; high-spin antiferromagnetic state.

</details>

## Observation datasets

No datasets are declared in this material document.

File: docs/material-summaries/klb1_ca_perovskite.md
# KLB-1 Ca-perovskite

<!-- Generated by scripts.generate_material_summaries; edit EOSMAT instead. -->

[All materials](index.md) · [EOSMAT record file](https://github.com/CPrescher/peritheos/blob/main/peritheos/data/materials/klb1_ca_perovskite.eosmat) · [Audit sidecar](https://github.com/CPrescher/peritheos/blob/main/peritheos/data/audits/klb1_ca_perovskite.audit.json) · [Reconstruction reports](../reconstruction-reports/klb1_ca_perovskite.md)

Generated from EOSMAT and the current executable catalog; edit the source and
regenerate. Reproduction headlines, warnings and source status are separate
assessments, defined in [EOS labels](../eos-labels.md).

| Material property | Value |
| --- | --- |
| Identifier | klb1\_ca\_perovskite |
| Formula | CaSiO3 |
| Phase | Ca-perovskite separated from KLB-1 pyrolite |
| Aliases | KLB-1 Ca-pv; pyrolitic Ca-perovskite |
| Formula units per cell | 1 |
| Cell contents | One CaSiO3 formula unit on the source high-temperature cubic-cell volume basis. |
| Crystal system | CUBIC |
| Space group | Pm-3m |
| Pressure unit | GPa |
| Temperature unit | K |
| Volume unit | Å³ per conventional unit cell |
| Stored EOS records | 1 |
| Observation datasets | 1 |

The source observes cubic Ca-perovskite at high temperature and a slightly tetragonal quenched cell; their volume difference is negligible for the fitted effective EOS.

## Automatic selections

- **Equilibrium:** [klb1\_ca\_perovskite\_ricolleau\_2009\_bm2\_alphakt](#record-klb1_ca_perovskite_ricolleau_2009_bm2_alphakt)
- **Hugoniot:** None

## EOS comparison

| Record | Model | Reference temperature (K) | Reproduction | Warning | Source status | Availability |
| --- | --- | --- | --- | --- | --- | --- |
| [Ricolleau et al. (2009), KLB-1 Ca-perovskite thermal BM2](#record-klb1_ca_perovskite_ricolleau_2009_bm2_alphakt) | BM2 + AlphaKT | 300.0 | close |  | primary source validated | Executable |

### Reference coefficients

| Record | V0 (Å³ per cell) | K0 (GPa) | K0′ |
| --- | --- | --- | --- |
| [Ricolleau et al. (2009), KLB-1 Ca-perovskite thermal BM2](#record-klb1_ca_perovskite_ricolleau_2009_bm2_alphakt) | 45.6 (fixed) | 244.0 ± 1.0 | — |

Values use each model's parameter units; primary `V0` uses the volume unit
above. Errors keep their reported meaning and appear only when supplied: a
missing error is unknown, not zero, and a missing covariance does not establish
independence. A dash means the formulation has no such parameter. Coverage and
evaluation limits are separate source declarations; marginal pressure and
temperature ranges do not define a joint stability domain or authorize
extrapolation.

<a id="record-klb1_ca_perovskite_ricolleau_2009_bm2_alphakt"></a>

## Ricolleau et al. (2009), KLB-1 Ca-perovskite thermal BM2

`klb1_ca_perovskite_ricolleau_2009_bm2_alphakt` · Executable

Reproduction: **close** · [Reconstruction report](../reconstruction-reports/klb1_ca_perovskite.md#record-klb1_ca_perovskite_ricolleau_2009_bm2_alphakt)

**Source check:** Coefficients from the Ca-perovskite row of Table 1. Section 3 fits a high-temperature Birch-Murnaghan EOS with K0' = 4 fixed, stored as BM2 with alpha(T) = alpha0 + alpha1\*T.

Automatic selection for equilibrium calculations.

| Component | Parameter | Value | Reported error | Fixed |
| --- | --- | --- | --- | --- |
| Primary | V0 | 45.6 | Not reported | Yes |
| Primary | K0 | 244.0 | 1.0 | Not listed |
| Thermal | Tr | 300.0 | Not reported | Yes |
| Thermal | alpha0 | 3.06e-05 | 1.9e-06 | Not listed |
| Thermal | alpha1 | 8.7e-09 | 1.8e-09 | Not listed |
| Thermal | dK\_dT | -0.035 | 0.002 | Not listed |

- **Record kind:** published
- **Origin of the parameterization:** experimental
- **Equation kind:** thermal
- **Reference:**
    - **Authors:** Ricolleau; Fei; Cottrell; Watson; Deng; Zhang; Fiquet; Auzende; Roskosz; Morard; Prakapenka
    - **Year:** 2009
    - **Title:** Density profile of pyrolite under the lower mantle conditions
    - **Source:** Geophysical Research Letters
    - **Volume:** 36
    - **Locator:** L06302
    - **DOI:** 10.1029/2008GL036759
- **Reference temperature (K):** 300.0
- **Reported pressure coverage (GPa):** \[30.0, 111.0\]
- **Coverage provenance:** reported\_exactly
- **Reported temperature coverage (K):** \[300.0, 2569.0\]
- **Validity:**
    - **Pressure gpa:** \[30.0, 111.0\]
    - **Temperature k:** \[300.0, 2569.0\]
- **Volume basis:**
    - **Kind:** formula\_units
    - **Formula units:** 1.0
    - **Molar mass g mol:** 116.162
- **Printed parameter errors:** confidence level not stated; used as 1 sigma

<details markdown="1">
<summary>Thermal equation choices</summary>

- **Thermal expansion law:** linear\_temperature
- **Reference volume law:** integrated\_expansivity

</details>

Effective EOS of the Ca-perovskite coexisting in KLB-1 pyrolite. Its high-temperature diffraction is cubic.

<details markdown="1">
<summary>Source review</summary>

- **Audit date:** 2026-09-08
- **Verified fields:** equation; parameters; units; reference\_state; phase; published\_uncertainties; validity
- **Primary source check:**
    - **Access URL:** https://agupubs.onlinelibrary.wiley.com/doi/full/10.1029/2008GL036759
    - **DOI:** 10.1029/2008gl036759
    - **Locations:** Experimental Procedure; Section 3; Table 1; Figure S4; Supporting Information readme and Table S1
    - **Finding:** One independent thermal BM2 fit for KLB-1 Ca-perovskite.
- **Primary data check:**
    - **Status:** bundled
    - **Audit date:** 2026-09-08
    - **Dataset identifiers:** klb1\_ricolleau\_2009\_table\_s1\_ca\_perovskite\_pvt
    - **Source locations:** Official Supporting Information readme and Table S1
    - **Finding:** All 153 Ca-perovskite P-V-T observations are bundled with their printed one-sigma pressure and phase-volume uncertainties: 17 rows at 300 K and 136 heated rows. The raw source table also preserves Au and pressure-medium volumes.

</details>

<details markdown="1">
<summary>Pressure calibration</summary>

- **Status:** resolved
- **Methods:**
    - **Kind:** equation\_of\_state
    - **Material:** Au
    - **Reference eos record:** gold\_fei\_2007\_vinet\_2
    - **Reference:**
        - **Authors:** Fei; Ricolleau; Frank; Mibe; Shen; Prakapenka
        - **Year:** 2007
        - **Title:** Toward an internally consistent pressure scale
        - **Source:** Proceedings of the National Academy of Sciences
        - **Volume:** 104
        - **Locator:** 9182-9186
        - **DOI:** 10.1073/pnas.0609013104
    - **Source location:** Experimental Procedure; Au pressure marker
- **Recalculation:**
    - **Status:** ready
    - **Notes:** Official Table S1 supplies temperature plus row-wise Au volume and uncertainty for every observation, and gold\_fei\_2007\_vinet\_2 is executable. Direct re-reduction is ready but differs from the printed pressures by 0.701 GPa RMS (mean +0.669 GPa); no undocumented correction is inferred.
- **Audit date:** 2026-09-08

</details>

<details markdown="1">
<summary>Parameter provenance</summary>

- **Origin of the parameterization:** Measurements or their experimental reduction determine this EOS; source: Experimental Procedure; Section 3; Table 1; Figure S4; Supporting Information readme and Table S1.
- **Equation:** Section 3: high-temperature Birch-Murnaghan with K0'=4 fixed, represented by BM2 plus AlphaKT.
- **Parameters:** Table 1, Ca-perovskite row.
- **Thermal law:** Table 1 alpha0, alpha1 and dK/dT with alpha(T)=alpha0+alpha1\*T.

</details>

## Observation datasets

### klb1\_ricolleau\_2009\_table\_s1\_ca\_perovskite\_pvt

- **Description:** Complete Ricolleau et al. (2009) Table S1 P-V-T series, projected onto the KLB-1 Ca-perovskite volume column.
- **Kind:** calibrated\_pressure\_volume\_temperature
- **Reference:**
    - **Authors:** Ricolleau; Fei; Cottrell; Watson; Deng; Zhang; Fiquet; Auzende; Roskosz; Morard; Prakapenka
    - **Year:** 2009
    - **Source:** Geophysical Research Letters
    - **Volume:** 36
    - **Locator:** L06302
    - **DOI:** 10.1029/2008GL036759
- **Source location:** Official Supporting Information Table S1
- **Associated EOS records:** klb1\_ca\_perovskite\_ricolleau\_2009\_bm2\_alphakt
- **Uncertainty:**
    - **Reported as:** Table S1 parenthetical one-sigma values expanded according to the printed decimal precision.
    - **Covariance:** not\_reported

[Observation resource](https://github.com/CPrescher/peritheos/blob/main/peritheos/data/datasets/klb1-ricolleau-2009-table-s1-pvt.csv)
— SHA-256 `9d33c2a4c8ca7b4e4bc9d83e8881d89d7a0f41f42a252150e1d2fb360d77380f`.
