Repository: CPrescher/peritheos

# Peritheos

A Python library for thermodynamic equations of state calculations for solid materials.

Built-in EOS evaluation, inversion, bounded robust fitting, and uncertainty
statistics are implemented in Rust and exposed through the established Python API.
NumPy broadcasting and user-defined `EosBase` subclasses remain supported.
The package includes PEP 561 typing metadata for type checkers and IDEs.

Full model, fitting, units, and development documentation is available at
[peritheos.readthedocs.io](https://peritheos.readthedocs.io/).
Rust users can start with the workflow-oriented [Rust API guide](docs/rust-api.md)
and the runnable examples in the unified Rust crate.

File: docs/material-summaries/klb1_mg_perovskite.md
# Bridgmanite KLB-1

<!-- Generated by scripts.generate_material_summaries; edit EOSMAT instead. -->

[All materials](index.md) · [EOSMAT record file](https://github.com/CPrescher/peritheos/blob/main/peritheos/data/materials/klb1_mg_perovskite.eosmat) · [Audit sidecar](https://github.com/CPrescher/peritheos/blob/main/peritheos/data/audits/klb1_mg_perovskite.audit.json) · [Reconstruction reports](../reconstruction-reports/klb1_mg_perovskite.md)

Generated from EOSMAT and the current executable catalog; edit the source and
regenerate. Reproduction headlines, warnings and source status are separate
assessments, defined in [EOS labels](../eos-labels.md).

| Material property | Value |
| --- | --- |
| Identifier | klb1\_mg\_perovskite |
| Formula | (Mg,Fe,Al)(Si,Al)O3 |
| Phase | orthorhombic bridgmanite separated from KLB-1 pyrolite |
| Aliases | KLB-1 Mg-pv; pyrolitic bridgmanite; KLB-1 Mg-perovskite |
| Formula units per cell | 4 |
| Cell contents | Four compositionally evolving pyrolitic Mg-perovskite formula units on the conventional orthorhombic cell basis. |
| Crystal system | ORTHORHOMBIC |
| Space group | Pbnm |
| Pressure unit | GPa |
| Temperature unit | K |
| Volume unit | Å³ per conventional unit cell |
| Stored EOS records | 1 |
| Observation datasets | 1 |

This is a sample-specific effective phase EOS from coexisting KLB-1 products. The source states that phase chemistry changes slightly across P-T; a pure MgSiO3 formula is deliberately not assigned.

## Automatic selections

- **Equilibrium:** [klb1\_mg\_perovskite\_ricolleau\_2009\_bm2\_alphakt](#record-klb1_mg_perovskite_ricolleau_2009_bm2_alphakt)
- **Hugoniot:** None

## EOS comparison

| Record | Model | Reference temperature (K) | Reproduction | Warning | Source status | Availability |
| --- | --- | --- | --- | --- | --- | --- |
| [Ricolleau et al. (2009), KLB-1 Mg-perovskite thermal BM2](#record-klb1_mg_perovskite_ricolleau_2009_bm2_alphakt) | BM2 + AlphaKT | 300.0 | reproduced |  | primary source validated | Executable |

### Reference coefficients

| Record | V0 (Å³ per cell) | K0 (GPa) | K0′ |
| --- | --- | --- | --- |
| [Ricolleau et al. (2009), KLB-1 Mg-perovskite thermal BM2](#record-klb1_mg_perovskite_ricolleau_2009_bm2_alphakt) | 164.0 (fixed) | 245.0 ± 1.0 | — |

Values use each model's parameter units; primary `V0` uses the volume unit
above. Errors keep their reported meaning and appear only when supplied: a
missing error is unknown, not zero, and a missing covariance does not establish
independence. A dash means the formulation has no such parameter. Coverage and
evaluation limits are separate source declarations; marginal pressure and
temperature ranges do not define a joint stability domain or authorize
extrapolation.

<a id="record-klb1_mg_perovskite_ricolleau_2009_bm2_alphakt"></a>

## Ricolleau et al. (2009), KLB-1 Mg-perovskite thermal BM2

`klb1_mg_perovskite_ricolleau_2009_bm2_alphakt` · Executable

Reproduction: **reproduced** · [Reconstruction report](../reconstruction-reports/klb1_mg_perovskite.md#record-klb1_mg_perovskite_ricolleau_2009_bm2_alphakt)

**Source finding:** Coefficients from the Table 1 Mg-perovskite row: the Section 3 high-temperature Birch-Murnaghan form with K0' fixed and alpha(T) = alpha0 + alpha1\*T. The observations are in Supporting Information Table S1; the paper does not publish row exclusions.

Automatic selection for equilibrium calculations.

| Component | Parameter | Value | Reported error | Fixed |
| --- | --- | --- | --- | --- |
| Primary | V0 | 164.0 | Not reported | Yes |
| Primary | K0 | 245.0 | 1.0 | Not listed |
| Thermal | Tr | 300.0 | Not reported | Yes |
| Thermal | alpha0 | 3.19e-05 | 1.7e-06 | Not listed |
| Thermal | alpha1 | 8.8e-09 | 1.6e-09 | Not listed |
| Thermal | dK\_dT | -0.036 | 0.001 | Not listed |

- **Record kind:** published
- **Origin of the parameterization:** experimental
- **Equation kind:** thermal
- **Reference:**
    - **Authors:** Ricolleau; Fei; Cottrell; Watson; Deng; Zhang; Fiquet; Auzende; Roskosz; Morard; Prakapenka
    - **Year:** 2009
    - **Title:** Density profile of pyrolite under the lower mantle conditions
    - **Source:** Geophysical Research Letters
    - **Volume:** 36
    - **Locator:** L06302
    - **DOI:** 10.1029/2008GL036759
- **Reference temperature (K):** 300.0
- **Reported pressure coverage (GPa):** \[30.0, 112.0\]
- **Coverage provenance:** reported\_exactly
- **Reported temperature coverage (K):** \[300.0, 2569.0\]
- **Validity:**
    - **Pressure gpa:** \[30.0, 112.0\]
    - **Temperature k:** \[300.0, 2569.0\]
- **Reported error confidence level:** Not specified

<details markdown="1">
<summary>Thermal equation choices</summary>

- **Thermal expansion law:** linear\_temperature
- **Reference volume law:** integrated\_expansivity

</details>

Effective EOS that includes the small phase-composition changes of the coexisting pyrolite assemblage. No molar mass is given because the source does not define one fixed Mg-Fe-Al-Si composition.

<details markdown="1">
<summary>Source review</summary>

- **Audit date:** 2026-09-08
- **Verified fields:** equation; parameters; units; reference\_state; phase; published\_uncertainties; validity
- **Primary source check:**
    - **Access URL:** https://agupubs.onlinelibrary.wiley.com/doi/full/10.1029/2008GL036759
    - **DOI:** 10.1029/2008gl036759
    - **Locations:** Experimental Procedure; Section 3; Table 1; Supporting Information readme and Table S1
    - **Finding:** One independent thermal BM2 fit for KLB-1 Mg-perovskite.
- **Primary data check:**
    - **Status:** bundled
    - **Audit date:** 2026-09-08
    - **Dataset identifiers:** klb1\_ricolleau\_2009\_table\_s1\_mg\_perovskite\_pvt
    - **Source locations:** Official Supporting Information readme and Table S1
    - **Finding:** All 153 Mg-perovskite P-V-T observations are bundled with their printed one-sigma pressure and phase-volume uncertainties: 17 rows at 300 K and 136 heated rows. The raw source table also preserves Au and pressure-medium volumes.

</details>

<details markdown="1">
<summary>Pressure calibration</summary>

- **Status:** resolved
- **Methods:**
    - **Kind:** equation\_of\_state
    - **Material:** Au
    - **Reference eos record:** gold\_fei\_2007\_vinet\_2
    - **Reference:**
        - **Authors:** Fei; Ricolleau; Frank; Mibe; Shen; Prakapenka
        - **Year:** 2007
        - **Title:** Toward an internally consistent pressure scale
        - **Source:** Proceedings of the National Academy of Sciences
        - **Volume:** 104
        - **Locator:** 9182-9186
        - **DOI:** 10.1073/pnas.0609013104
    - **Source location:** Experimental Procedure; Au pressure marker
- **Recalculation:**
    - **Status:** ready
    - **Notes:** Official Table S1 supplies temperature plus row-wise Au volume and uncertainty for every observation, and gold\_fei\_2007\_vinet\_2 is executable. Direct re-reduction is ready but differs from the printed pressures by 0.701 GPa RMS (mean +0.669 GPa); no undocumented correction is inferred.
- **Audit date:** 2026-09-08

</details>

<details markdown="1">
<summary>Parameter provenance</summary>

- **Origin of the parameterization:** Measurements or their experimental reduction determine this EOS; source: Experimental Procedure; Section 3; Table 1; Supporting Information readme and Table S1.
- **Equation:** Section 3: high-temperature Birch-Murnaghan with K0'=4 fixed, represented by BM2 plus AlphaKT.
- **Parameters:** Table 1, Mg-perovskite row.
- **Thermal law:** Table 1 alpha0, alpha1 and dK/dT with alpha(T)=alpha0+alpha1\*T.

</details>

## Observation datasets

### klb1\_ricolleau\_2009\_table\_s1\_mg\_perovskite\_pvt

- **Description:** Complete Ricolleau et al. (2009) Table S1 P-V-T series, projected onto the KLB-1 Mg-perovskite volume column.
- **Kind:** calibrated\_pressure\_volume\_temperature
- **Reference:**
    - **Authors:** Ricolleau; Fei; Cottrell; Watson; Deng; Zhang; Fiquet; Auzende; Roskosz; Morard; Prakapenka
    - **Year:** 2009
    - **Source:** Geophysical Research Letters
    - **Volume:** 36
    - **Locator:** L06302
    - **DOI:** 10.1029/2008GL036759
- **Source location:** Official Supporting Information Table S1
- **Associated EOS records:** klb1\_mg\_perovskite\_ricolleau\_2009\_bm2\_alphakt
- **Uncertainty:**
    - **Reported as:** Table S1 parenthetical one-sigma values expanded according to the printed decimal precision.
    - **Covariance:** not\_reported

[Observation resource](https://github.com/CPrescher/peritheos/blob/main/peritheos/data/datasets/klb1-ricolleau-2009-table-s1-pvt.csv)
— SHA-256 `9d33c2a4c8ca7b4e4bc9d83e8881d89d7a0f41f42a252150e1d2fb360d77380f`.

File: docs/material-summaries/mg090fe009al0005ca0005sio3_post_perovskite.md
# Natural Fe9 post-perovskite

<!-- Generated by scripts.generate_material_summaries; edit EOSMAT instead. -->

[All materials](index.md) · [EOSMAT record file](https://github.com/CPrescher/peritheos/blob/main/peritheos/data/materials/mg090fe009al0005ca0005sio3_post_perovskite.eosmat) · [Audit sidecar](https://github.com/CPrescher/peritheos/blob/main/peritheos/data/audits/mg090fe009al0005ca0005sio3_post_perovskite.audit.json) · [Reconstruction reports](../reconstruction-reports/mg090fe009al0005ca0005sio3_post_perovskite.md)

Generated from EOSMAT and the current executable catalog; edit the source and
regenerate. Reproduction headlines, warnings and source status are separate
assessments, defined in [EOS labels](../eos-labels.md).

| Material property | Value |
| --- | --- |
| Identifier | mg090fe009al0005ca0005sio3\_post\_perovskite |
| Formula | Mg0.90Fe0.09Al0.005Ca0.005SiO3 |
| Phase | orthorhombic CaIrO3-type post-perovskite, Cmcm |
| Aliases | Shieh natural pyroxene post-perovskite; 9 mol.% FeSiO3 post-perovskite |
| Formula units per cell | 4 |
| Cell contents | Four normalized Mg0.90Fe0.09Al0.005Ca0.005SiO3 formula units per conventional Cmcm cell (Z=4). The atom\_sites are an explicitly labeled pure-MgSiO3 positional-topology proxy; the experiment did not refine Fe, Al, or Ca site partitioning. |
| Crystal system | ORTHORHOMBIC |
| Space group | Cmcm |
| Reference lattice | {"a": 2.7278932922, "b": 8.9322955441, "c": 6.7675300609, "alpha": 90.0, "beta": 90.0, "gamma": 90.0} |
| Pressure unit | GPa |
| Temperature unit | K |
| Volume unit | Å³ per conventional unit cell |
| Stored EOS records | 2 |
| Observation datasets | 1 |

Shieh et al. synthesized this phase from natural orthopyroxene (Mg1.80Fe0.18Al0.01Ca0.01)Si2O6, normalized here per SiO3. The source establishes Cmcm and Z=4 but does not publish a composition-specific refined coordinate model. Therefore the stored positions are a pure-MgSiO3 topology proxy, and the lattice is a proxy scaled to 164.9 A^3 rather than a recovered ambient structure. The preferred BM2 and the K0'=4.4 BM3 sensitivity fit share the same Figure 2 observations. Positional topology is now reacquired independently from CC0 COD 9009217 (AMCSD 0015437), whose ab initio coordinates use the observed pure-MgSiO3 cell at 121 GPa and 300 K. The scaled reference cell and all site values remain unchanged; no composition-specific refinement or Fe/Al/Ca scattering partition is inferred.

## Automatic selections

- **Equilibrium:** [mg090fe009al0005ca0005sio3\_post\_perovskite\_shieh\_2006\_bm2\_1](#record-mg090fe009al0005ca0005sio3_post_perovskite_shieh_2006_bm2_1)
- **Hugoniot:** None

## EOS comparison

| Record | Model | Reference temperature (K) | Reproduction | Warning | Source status | Availability |
| --- | --- | --- | --- | --- | --- | --- |
| [Shieh et al. (2006), preferred second-order Eulerian finite-strain fit](#record-mg090fe009al0005ca0005sio3_post_perovskite_shieh_2006_bm2_1) | BM2 | 300.0 | reproduced |  | primary source validated | Executable |
| [Shieh et al. (2006), K0'=4.4 sensitivity BM3](#record-mg090fe009al0005ca0005sio3_post_perovskite_shieh_2006_bm3_sensitivity_2) | BM3 | 300.0 | reproduced |  | primary source validated | Executable |

### Reference coefficients

| Record | V0 (Å³ per cell) | K0 (GPa) | K0′ |
| --- | --- | --- | --- |
| [Shieh et al. (2006), preferred second-order Eulerian finite-strain fit](#record-mg090fe009al0005ca0005sio3_post_perovskite_shieh_2006_bm2_1) | 164.9 ± 0.6 | 219.0 ± 5.0 | — |
| [Shieh et al. (2006), K0'=4.4 sensitivity BM3](#record-mg090fe009al0005ca0005sio3_post_perovskite_shieh_2006_bm3_sensitivity_2) | 166.2 ± 0.7 | 198.0 ± 5.0 | 4.4 (fixed) |

Values use each model's parameter units; primary `V0` uses the volume unit
above. Errors keep their reported meaning and appear only when supplied: a
missing error is unknown, not zero, and a missing covariance does not establish
independence. A dash means the formulation has no such parameter. Coverage and
evaluation limits are separate source declarations; marginal pressure and
temperature ranges do not define a joint stability domain or authorize
extrapolation.

<a id="record-mg090fe009al0005ca0005sio3_post_perovskite_shieh_2006_bm2_1"></a>

## Shieh et al. (2006), preferred second-order Eulerian finite-strain fit

`mg090fe009al0005ca0005sio3_post_perovskite_shieh_2006_bm2_1` · Executable

Reproduction: **reproduced** · [Reconstruction report](../reconstruction-reports/mg090fe009al0005ca0005sio3_post_perovskite.md#record-mg090fe009al0005ca0005sio3_post_perovskite_shieh_2006_bm2_1)

**Source finding:** The preferred experimental ppv equation is a second-order Eulerian finite-strain fit with V0=164.9(6) A^3, K0=219(5) GPa, and implicit fixed K0'=4.

Automatic selection for equilibrium calculations.

| Component | Parameter | Value | Reported error | Fixed |
| --- | --- | --- | --- | --- |
| Primary | V0 | 164.9 | 0.6 | Not listed |
| Primary | K0 | 219.0 | 5.0 | Not listed |

- **Record kind:** published
- **Origin of the parameterization:** experimental
- **Equation kind:** isothermal
- **Reference:**
    - **Authors:** Shieh; Duffy; Kubo; Shen; Prakapenka; Sata; Hirose; Ohishi
    - **Year:** 2006
    - **Title:** Equation of state of the postperovskite phase synthesized from a natural (Mg,Fe)SiO3 orthopyroxene
    - **Source:** Proceedings of the National Academy of Sciences
    - **Volume:** 103
    - **Locator:** 3039-3043
    - **DOI:** 10.1073/pnas.0506811103
- **Reference temperature (K):** 300.0
- **Reported pressure coverage (GPa):** \[12.0, 106.0\]
- **Coverage provenance:** reported\_exactly
- **Reported temperature coverage (K):** \[300.0, 300.0\]
- **Validity:**
    - **Pressure gpa:** \[12.0, 106.0\]
    - **Temperature k:** \[300.0, 300.0\]
    - **Volume ratio:** \[0.755039, 0.950539\]
    - **Notes:** The range is the measured metastable decompression envelope, not a thermodynamic phase-stability field.; The long extrapolation from the measured range to zero pressure makes V0 and K0 strongly correlated; the authors therefore fixed K0'=4.
- **Reported error confidence level:** 0.6826894921370859

<details markdown="1">
<summary>Source review</summary>

- **Note:** Validated against the open-access primary article; LitCurate was used only to discover and enumerate candidates.
- **Audit date:** 2026-09-05
- **Verified fields:** canonical\_doi; composition; phase; crystal\_system; cell\_setting; formula\_units\_per\_cell; equation; parameters; fixed\_parameters; units; reference\_state; published\_uncertainties; validity; pressure\_calibration; primary\_data
- **Primary source check:**
    - **Access URL:** https://doi.org/10.1073/pnas.0506811103
    - **DOI:** 10.1073/pnas.0506811103
    - **Locations:** abstract; Results and Discussion, pages 3039-3041; Figure 2 and Table 1; Experimental Methods, pages 3041-3043
- **Primary data check:**
    - **Status:** plot\_only
    - **Audit date:** 2026-09-05
    - **Digitized dataset identifiers:** mg090fe009al0005ca0005sio3\_shieh\_2006\_figure2\_ppv\_digitized
    - **Source locations:** Figure 2, filled-circle ppv observations
    - **Finding:** Thirteen separable filled-circle marker centers are bundled from Figure 2. No numerical P-V table accompanies the article.
- **Independent refit:**
    - **Method:** unweighted pressure residuals on all 13 digitized ppv markers with V0 and K0 free and K0'=4 implicit
    - **Parameters:**
        - **V0:** 164.78775093
        - **K0:** 219.92599574
        - **K0 prime:** 4.0
    - **Published curve pressure rmse gpa:** 1.29515019
    - **Refit pressure rmse gpa:** 1.29382188
    - **Assessment:** Both free coefficients reproduce the published values within their one-sigma uncertainties; figure resolution and unavailable source regression weights limit stronger equivalence claims.

</details>

<details markdown="1">
<summary>Pressure calibration</summary>

- **Status:** partially\_resolved
- **Methods:**
    - **Kind:** equation\_of\_state
    - **Material:** Pt
    - **Reference:**
        - **Authors:** Holmes; Moriarty; Gathers; Nellis
        - **Year:** 1989
        - **Source:** Journal of Applied Physics
        - **Volume:** 66
        - **Locator:** 2962-2967
        - **DOI:** 10.1063/1.344177
    - **Source location:** Experimental Methods and reference 26
    - **Kind:** equation\_of\_state
    - **Material:** Au
    - **Reference:**
        - **Authors:** Shim; Duffy; Takemura
        - **Year:** 2002
        - **Source:** Earth and Planetary Science Letters
        - **Volume:** 203
        - **Locator:** 729-739
        - **DOI:** 10.1016/S0012-821X(02)00917-2
    - **Source location:** Experimental Methods and reference 27
    - **Kind:** equation\_of\_state
    - **Material:** NaCl
    - **Reference:**
        - **Authors:** Sata; Shen; Rivers; Sutton
        - **Year:** 2002
        - **Source:** Physical Review B
        - **Volume:** 65
        - **Locator:** 104114
        - **DOI:** 10.1103/PhysRevB.65.104114
    - **Source location:** Experimental Methods and reference 28
- **Recalculation:**
    - **Status:** missing\_calibrant\_observations
    - **Notes:** Figure 2 does not identify the calibrant used for each marker and the paper does not tabulate row-wise Pt, Au, or NaCl volumes, so pressures cannot be recalculated observation by observation.
- **Audit date:** 2026-09-05

</details>

<details markdown="1">
<summary>Parameter provenance</summary>

- **Origin of the parameterization:** Measurements or their experimental reduction determine this EOS; source: abstract; Results and Discussion, pages 3039-3041; Figure 2 and Table 1; Experimental Methods, pages 3041-3043.
- **Equation:** Figure 2 caption and Results, page 3040: second-order Eulerian finite-strain fit, equivalently BM2 with implicit K0'=4.
- **V0:** Abstract, Results, and Table 1: 164.9(6) A^3 per conventional Cmcm cell.
- **K0:** Abstract, Results, and Table 1: 219(5) GPa.
- **K0 prime:** Results, Figure 2 caption, and Table 1: fixed at 4.
- **Uncertainties:** Results states that parenthetical values are one-sigma uncertainties.
- **Reference temperature (K):** Abstract and experimental description: pressure-volume observations at 300 K.

</details>

<a id="record-mg090fe009al0005ca0005sio3_post_perovskite_shieh_2006_bm3_sensitivity_2"></a>

## Shieh et al. (2006), K0'=4.4 sensitivity BM3

`mg090fe009al0005ca0005sio3_post_perovskite_shieh_2006_bm3_sensitivity_2` · Executable

Reproduction: **reproduced** · [Reconstruction report](../reconstruction-reports/mg090fe009al0005ca0005sio3_post_perovskite.md#record-mg090fe009al0005ca0005sio3_post_perovskite_shieh_2006_bm3_sensitivity_2)

**Source finding:** The paper explicitly reports this K0'=4.4 constrained alternative to show V0-K0-K0' tradeoff; it is not the preferred curve.

| Component | Parameter | Value | Reported error | Fixed |
| --- | --- | --- | --- | --- |
| Primary | V0 | 166.2 | 0.7 | Not listed |
| Primary | K0 | 198.0 | 5.0 | Not listed |
| Primary | K0\_prime | 4.4 | Not reported | Yes |

- **Record kind:** published
- **Origin of the parameterization:** experimental
- **Equation kind:** isothermal
- **Reference:**
    - **Authors:** Shieh; Duffy; Kubo; Shen; Prakapenka; Sata; Hirose; Ohishi
    - **Year:** 2006
    - **Title:** Equation of state of the postperovskite phase synthesized from a natural (Mg,Fe)SiO3 orthopyroxene
    - **Source:** Proceedings of the National Academy of Sciences
    - **Volume:** 103
    - **Locator:** 3039-3043
    - **DOI:** 10.1073/pnas.0506811103
- **Reference temperature (K):** 300.0
- **Reported pressure coverage (GPa):** \[12.0, 106.0\]
- **Coverage provenance:** reported\_exactly
- **Reported temperature coverage (K):** \[300.0, 300.0\]
- **Validity:**
    - **Pressure gpa:** \[12.0, 106.0\]
    - **Temperature k:** \[300.0, 300.0\]
    - **Volume ratio:** \[0.749133, 0.943057\]
    - **Notes:** Nonpreferred parameter-tradeoff sensitivity fit; use the BM2 record by default.
- **Reported error confidence level:** 0.6826894921370859

This record corrects LitCurate's suggested BM2 mapping: a fixed K0'=4.4 requires BM3. It is retained only as an author-reported sensitivity fit.

<details markdown="1">
<summary>Source review</summary>

- **Note:** Source-preserved nonpreferred sensitivity fit, independently checked against the digitized primary observations.
- **Audit date:** 2026-09-05
- **Verified fields:** canonical\_doi; composition; phase; equation; parameters; fixed\_parameters; units; reference\_state; published\_uncertainties; validity; primary\_data
- **Primary source check:**
    - **Access URL:** https://doi.org/10.1073/pnas.0506811103
    - **DOI:** 10.1073/pnas.0506811103
    - **Locations:** Results, page 3040; Figure 2; Table 1
- **Primary data check:**
    - **Status:** plot\_only
    - **Audit date:** 2026-09-05
    - **Digitized dataset identifiers:** mg090fe009al0005ca0005sio3\_shieh\_2006\_figure2\_ppv\_digitized
    - **Source locations:** Figure 2, filled-circle ppv observations
    - **Finding:** The same 13 digitized ppv marker centers constrain both published parameterizations.
- **Independent refit:**
    - **Method:** unweighted pressure residuals on all 13 digitized ppv markers with V0 and K0 free and K0'=4.4 fixed
    - **Parameters:**
        - **V0:** 165.64694843
        - **K0:** 201.6934225
        - **K0 prime:** 4.4
    - **Published curve pressure rmse gpa:** 1.36847131
    - **Refit pressure rmse gpa:** 1.33414379
    - **Assessment:** The digitized refit reproduces V0 and K0 within the printed one-sigma uncertainties.

</details>

<details markdown="1">
<summary>Pressure calibration</summary>

- **Status:** partially\_resolved
- **Methods:**
    - **Kind:** equation\_of\_state
    - **Material:** Pt
    - **Reference:**
        - **Authors:** Holmes; Moriarty; Gathers; Nellis
        - **Year:** 1989
        - **Source:** Journal of Applied Physics
        - **Volume:** 66
        - **Locator:** 2962-2967
        - **DOI:** 10.1063/1.344177
    - **Source location:** Experimental Methods and reference 26
    - **Kind:** equation\_of\_state
    - **Material:** Au
    - **Reference:**
        - **Authors:** Shim; Duffy; Takemura
        - **Year:** 2002
        - **Source:** Earth and Planetary Science Letters
        - **Volume:** 203
        - **Locator:** 729-739
        - **DOI:** 10.1016/S0012-821X(02)00917-2
    - **Source location:** Experimental Methods and reference 27
    - **Kind:** equation\_of\_state
    - **Material:** NaCl
    - **Reference:**
        - **Authors:** Sata; Shen; Rivers; Sutton
        - **Year:** 2002
        - **Source:** Physical Review B
        - **Volume:** 65
        - **Locator:** 104114
        - **DOI:** 10.1103/PhysRevB.65.104114
    - **Source location:** Experimental Methods and reference 28
- **Recalculation:**
    - **Status:** missing\_calibrant\_observations
    - **Notes:** No row-wise calibrant observations or marker-to-calibrant assignment is published.
- **Audit date:** 2026-09-05

</details>

<details markdown="1">
<summary>Parameter provenance</summary>

- **Origin of the parameterization:** Measurements or their experimental reduction determine this EOS; source: Results, page 3040; Figure 2; Table 1.
- **Equation:** Results, page 3040: alternative constrained third-order Birch-Murnaghan parameterization used to illustrate tradeoffs.
- **V0:** Results: 166.2(7) A^3.
- **K0:** Results: 198(5) GPa.
- **K0 prime:** Results: fixed at 4.4.
- **Uncertainties:** Results states that parenthetical values are one-sigma uncertainties.

</details>

## Observation datasets

### mg090fe009al0005ca0005sio3\_shieh\_2006\_figure2\_ppv\_digitized

- **Description:** Thirteen separable filled-circle ppv marker centers from Figure 2. The ambient arrow labeled Theory and literature symbols were excluded.
- **Kind:** pressure\_volume\_digitized
- **Reference:**
    - **Authors:** Shieh; Duffy; Kubo; Shen; Prakapenka; Sata; Hirose; Ohishi
    - **Year:** 2006
    - **Source:** Proceedings of the National Academy of Sciences
    - **Volume:** 103
    - **Locator:** 3039-3043
    - **DOI:** 10.1073/pnas.0506811103
- **Source location:** Figure 2, filled-circle ppv observations
- **Associated EOS records:** mg090fe009al0005ca0005sio3\_post\_perovskite\_shieh\_2006\_bm2\_1; mg090fe009al0005ca0005sio3\_post\_perovskite\_shieh\_2006\_bm3\_sensitivity\_2

[Observation resource](https://github.com/CPrescher/peritheos/blob/main/peritheos/data/datasets/mg090fe009al0005ca0005sio3-shieh-2006-figure2-ppv-digitized.csv)
— SHA-256 `617855e6a062074a7a7ac763c7786f239a4156ad1953ef7fd7f7961a3185a1e1`.

File: docs/material-summaries/mg09375al0125si09375o3_post_perovskite.md
# 6.25 mol.% charge-coupled Al post-perovskite model

<!-- Generated by scripts.generate_material_summaries; edit EOSMAT instead. -->

[All materials](index.md) · [EOSMAT record file](https://github.com/CPrescher/peritheos/blob/main/peritheos/data/materials/mg09375al0125si09375o3_post_perovskite.eosmat) · [Audit sidecar](https://github.com/CPrescher/peritheos/blob/main/peritheos/data/audits/mg09375al0125si09375o3_post_perovskite.audit.json) · [Reconstruction reports](../reconstruction-reports/mg09375al0125si09375o3_post_perovskite.md)

Generated from EOSMAT and the current executable catalog; edit the source and
regenerate. Reproduction headlines, warnings and source status are separate
assessments, defined in [EOS labels](../eos-labels.md).

| Material property | Value |
| --- | --- |
| Identifier | mg09375al0125si09375o3\_post\_perovskite |
| Formula | Mg0.9375Al0.125Si0.9375O3 |
| Phase | CaIrO3-type Cmcm post-perovskite model crystal |
| Aliases | CCM 6.25 mol.% Al2O3 post-perovskite |
| Formula units per cell | 4 |
| Cell contents | Four normalized formula units on the conventional Cmcm EOS basis; the source calculation used an 80-atom cell (16 normalized units). |
| Crystal system | ORTHORHOMBIC |
| Space group | Cmcm |
| Pressure unit | GPa |
| Temperature unit | K |
| Volume unit | Å³ per conventional unit cell |
| Stored EOS records | 1 |
| Observation datasets | 0 |

This is a static model-crystal identity, not a natural composition. No diffraction structure is inferred because the paper does not publish the relaxed coordinates or zero-pressure lattice.

## Automatic selections

- **Equilibrium:** [mg09375al0125si09375o3\_post\_perovskite\_akber\_knutson\_2005\_gga\_bm3](#record-mg09375al0125si09375o3_post_perovskite_akber_knutson_2005_gga_bm3)
- **Hugoniot:** None

## EOS comparison

| Record | Model | Reference temperature (K) | Reproduction | Warning | Source status | Availability |
| --- | --- | --- | --- | --- | --- | --- |
| [Akber-Knutson et al. (2005), static GGA CCM BM3](#record-mg09375al0125si09375o3_post_perovskite_akber_knutson_2005_gga_bm3) | BM3 | 0 | untested |  | primary source validated | Executable |

### Reference coefficients

| Record | V0 (Å³ per cell) | K0 (GPa) | K0′ |
| --- | --- | --- | --- |
| [Akber-Knutson et al. (2005), static GGA CCM BM3](#record-mg09375al0125si09375o3_post_perovskite_akber_knutson_2005_gga_bm3) | 167.16 | 207 | 4.13 |

Values use each model's parameter units; primary `V0` uses the volume unit
above. Errors keep their reported meaning and appear only when supplied: a
missing error is unknown, not zero, and a missing covariance does not establish
independence. A dash means the formulation has no such parameter. Coverage and
evaluation limits are separate source declarations; marginal pressure and
temperature ranges do not define a joint stability domain or authorize
extrapolation.

<a id="record-mg09375al0125si09375o3_post_perovskite_akber_knutson_2005_gga_bm3"></a>

## Akber-Knutson et al. (2005), static GGA CCM BM3

`mg09375al0125si09375o3_post_perovskite_akber_knutson_2005_gga_bm3` · Executable

Reproduction: **untested** · [Reconstruction report](../reconstruction-reports/mg09375al0125si09375o3_post_perovskite.md#record-mg09375al0125si09375o3_post_perovskite_akber_knutson_2005_gga_bm3)

**Source finding:** The article explicitly reports this distinct static GGA BM3 parameterization and its normalized volume basis.

Automatic selection for equilibrium calculations.

| Component | Parameter | Value | Reported error | Fixed |
| --- | --- | --- | --- | --- |
| Primary | V0 | 167.16 | Not reported | Not listed |
| Primary | K0 | 207 | Not reported | Not listed |
| Primary | K0\_prime | 4.13 | Not reported | Not listed |

- **Record kind:** published
- **Origin of the parameterization:** theoretical
- **Equation kind:** isothermal
- **Reference:**
    - **Authors:** Akber-Knutson; Steinle-Neumann; Asimow
    - **Year:** 2005
    - **Title:** Effect of Al on the sharpness of the MgSiO3 perovskite to post-perovskite phase transition
    - **Source:** Geophysical Research Letters
    - **Volume:** 32
    - **Locator:** L14303
    - **DOI:** 10.1029/2005GL023192
- **Reference temperature (K):** 0
- **Reported pressure coverage (GPa):** \[-9.13242065, 218.6536035\]
- **Coverage provenance:** theoretical
- **Validity:**
    - **Pressure gpa:** \[-9.13242065, 218.6536035\]
    - **Temperature k:** \[0, 0\]
    - **Volume ratio:** \[0.65, 1.05\]
    - **Notes:** Static 0 K GGA model-crystal fit; not an experimental stability field.; The source internal-energy grid spans approximately 105% to 65% of V0 and reaches just above 200 GPa.
- **Volume basis:**
    - **Kind:** formula\_units
    - **Formula units:** 4
    - **Molar mass g mol:** 100.4853
- **Reported error confidence level:** Not specified

No direct coefficient refit is possible because numerical E(V) rows are not published; the source-stated high-compression endpoint provides the independent equation-convention check.

<details markdown="1">
<summary>Source review</summary>

- **Note:** Validated against the author-deposited published article and its source Table 1.
- **Audit date:** 2026-09-05
- **Verified fields:** canonical\_doi; composition; substitution\_mechanism; phase; equation; parameters; units; reference\_state; theoretical\_method; volume\_range
- **Primary source check:**
    - **Access URL:** https://authors.library.caltech.edu/records/ac43h-2q991
    - **DOI:** 10.1029/2005GL023192
    - **Locations:** Section 2, paragraphs 6-8; Table 1
- **Primary data check:**
    - **Status:** parameterization\_only
    - **Audit date:** 2026-09-05
    - **Source locations:** Section 2, paragraph 8; Table 1
    - **Finding:** The source states the E(V) volume envelope but does not tabulate the individual calculated E(V) observations, fit weights, residuals, or covariance.
- **Independent refit:**
    - **Classification:** similar
    - **Method:** Independent evaluation of the standard BM3 pressure at the source-stated lower volume boundary V/V0=0.65.
    - **Parameters:**
        - **Volume ratio:** 0.65
        - **Pressure gpa:** 218.6536035
    - **Finding:** The evaluated pressure is above 200 GPa, reproducing the independently stated calculation-envelope endpoint 'just above 200 GPa'.

</details>

<details markdown="1">
<summary>Pressure calibration</summary>

- **Status:** not\_applicable
- **Methods:**
    - **Kind:** ab\_initio
    - **Source location:** Section 2, Computational Technique
    - **Scope:** static total-energy calculations
- **Recalculation:**
    - **Status:** not\_applicable
    - **Notes:** No experimental pressure scale applies.
- **Audit date:** 2026-09-05

</details>

<details markdown="1">
<summary>Parameter provenance</summary>

- **Origin of the parameterization:** Calculated states/theory determine this EOS; source: Section 2, paragraphs 6-8; Table 1.
- **Equation:** Section 2: internal energy versus volume fitted to the third-order Birch-Murnaghan equation.
- **V0:** Table 1 post\_perovskite CCM 6.25 mol.% row: 41.79 A^3 on the normalized approximately five-atom basis; multiplied by four for the executable conventional-cell basis.
- **K0:** Table 1: 207 GPa.
- **K0 prime:** Table 1: 4.13.
- **Uncertainties:** The source reports no coefficient uncertainties or covariance.
- **Method:** Static VASP GGA calculations; fixed-volume cell-shape, atomic-position, and electronic-wavefunction optimization; 1000 eV cutoff.

</details>

## Observation datasets

No datasets are declared in this material document.

File: docs/material-summaries/mgal00625h00625si09375o3_post_perovskite.md
# 3.125 mol.% hydrous Al post-perovskite model

<!-- Generated by scripts.generate_material_summaries; edit EOSMAT instead. -->

[All materials](index.md) · [EOSMAT record file](https://github.com/CPrescher/peritheos/blob/main/peritheos/data/materials/mgal00625h00625si09375o3_post_perovskite.eosmat) · [Audit sidecar](https://github.com/CPrescher/peritheos/blob/main/peritheos/data/audits/mgal00625h00625si09375o3_post_perovskite.audit.json) · [Reconstruction reports](../reconstruction-reports/mgal00625h00625si09375o3_post_perovskite.md)

Generated from EOSMAT and the current executable catalog; edit the source and
regenerate. Reproduction headlines, warnings and source status are separate
assessments, defined in [EOS labels](../eos-labels.md).

| Material property | Value |
| --- | --- |
| Identifier | mgal00625h00625si09375o3\_post\_perovskite |
| Formula | MgAl0.0625H0.0625Si0.9375O3 |
| Phase | hydrous AlH-substituted CaIrO3-type Cmcm post-perovskite model crystal |
| Aliases | AlHM 3.125 mol.% Al2O3 post-perovskite |
| Formula units per cell | 4 |
| Cell contents | Four normalized MgAl0.0625H0.0625Si0.9375O3 units on the conventional Cmcm EOS basis; the source model has 81 atoms per 16 normalized units. |
| Crystal system | ORTHORHOMBIC |
| Space group | Cmcm |
| Pressure unit | GPa |
| Temperature unit | K |
| Volume unit | Å³ per conventional unit cell |
| Stored EOS records | 1 |
| Observation datasets | 0 |

This is a static model-crystal identity, not a natural composition. No diffraction structure is inferred because the paper does not publish the relaxed coordinates or zero-pressure lattice.

## Automatic selections

- **Equilibrium:** [mgal00625h00625si09375o3\_post\_perovskite\_akber\_knutson\_2005\_gga\_bm3](#record-mgal00625h00625si09375o3_post_perovskite_akber_knutson_2005_gga_bm3)
- **Hugoniot:** None

## EOS comparison

| Record | Model | Reference temperature (K) | Reproduction | Warning | Source status | Availability |
| --- | --- | --- | --- | --- | --- | --- |
| [Akber-Knutson et al. (2005), static GGA AlHM BM3](#record-mgal00625h00625si09375o3_post_perovskite_akber_knutson_2005_gga_bm3) | BM3 | 0 | untested |  | primary source validated | Executable |

### Reference coefficients

| Record | V0 (Å³ per cell) | K0 (GPa) | K0′ |
| --- | --- | --- | --- |
| [Akber-Knutson et al. (2005), static GGA AlHM BM3](#record-mgal00625h00625si09375o3_post_perovskite_akber_knutson_2005_gga_bm3) | 166.56 | 228 | 3.86 |

Values use each model's parameter units; primary `V0` uses the volume unit
above. Errors keep their reported meaning and appear only when supplied: a
missing error is unknown, not zero, and a missing covariance does not establish
independence. A dash means the formulation has no such parameter. Coverage and
evaluation limits are separate source declarations; marginal pressure and
temperature ranges do not define a joint stability domain or authorize
extrapolation.

<a id="record-mgal00625h00625si09375o3_post_perovskite_akber_knutson_2005_gga_bm3"></a>

## Akber-Knutson et al. (2005), static GGA AlHM BM3

`mgal00625h00625si09375o3_post_perovskite_akber_knutson_2005_gga_bm3` · Executable

Reproduction: **untested** · [Reconstruction report](../reconstruction-reports/mgal00625h00625si09375o3_post_perovskite.md#record-mgal00625h00625si09375o3_post_perovskite_akber_knutson_2005_gga_bm3)

**Source check:** Coefficients from the Table 1 post-perovskite AlHM 3.125 mol.% row; the printed V0 = 41.64 Å³ on the normalized, approximately five-atom basis is multiplied by four for the stored cell.

Automatic selection for equilibrium calculations.

| Component | Parameter | Value | Reported error | Fixed |
| --- | --- | --- | --- | --- |
| Primary | V0 | 166.56 | Not reported | Not listed |
| Primary | K0 | 228 | Not reported | Not listed |
| Primary | K0\_prime | 3.86 | Not reported | Not listed |

- **Record kind:** published
- **Origin of the parameterization:** theoretical
- **Equation kind:** isothermal
- **Reference:**
    - **Authors:** Akber-Knutson; Steinle-Neumann; Asimow
    - **Year:** 2005
    - **Title:** Effect of Al on the sharpness of the MgSiO3 perovskite to post-perovskite phase transition
    - **Source:** Geophysical Research Letters
    - **Volume:** 32
    - **Locator:** L14303
    - **DOI:** 10.1029/2005GL023192
- **Reference temperature (K):** 0
- **Reported pressure coverage (GPa):** \[-10.12429088, 225.12123021\]
- **Coverage provenance:** theoretical
- **Validity:**
    - **Pressure gpa:** \[-10.12429088, 225.12123021\]
    - **Temperature k:** \[0, 0\]
    - **Volume ratio:** \[0.65, 1.05\]
    - **Notes:** Pressure bounds are this BM3 at 65% and 105% of V0, the approximate source energy-grid limits; the paper puts the high-pressure end just above 200 GPa.
- **Volume basis:**
    - **Kind:** formula\_units
    - **Formula units:** 4
    - **Molar mass g mol:** 100.381
- **Printed parameter errors:** confidence level not stated; used as 1 sigma

Static 0 K GGA fit for a model crystal.

<details markdown="1">
<summary>Source review</summary>

- **Note:** Validated against the author-deposited published article and its source Table 1.
- **Audit date:** 2026-09-05
- **Verified fields:** canonical\_doi; composition; substitution\_mechanism; phase; equation; parameters; units; reference\_state; theoretical\_method; volume\_range
- **Primary source check:**
    - **Access URL:** https://authors.library.caltech.edu/records/ac43h-2q991
    - **DOI:** 10.1029/2005GL023192
    - **Locations:** Section 2, paragraphs 6-8; Table 1
    - **Finding:** The article explicitly reports this distinct static GGA BM3 parameterization and its normalized volume basis.
- **Primary data check:**
    - **Status:** parameterization\_only
    - **Audit date:** 2026-09-05
    - **Source locations:** Section 2, paragraph 8; Table 1
    - **Finding:** The source states the E(V) volume envelope but does not tabulate the individual calculated E(V) observations, fit weights, residuals, or covariance.
- **Independent refit:**
    - **Classification:** similar
    - **Method:** Independent evaluation of the standard BM3 pressure at the source-stated lower volume boundary V/V0=0.65.
    - **Parameters:**
        - **Volume ratio:** 0.65
        - **Pressure gpa:** 225.12123021
    - **Finding:** The evaluated pressure is above 200 GPa, reproducing the independently stated calculation-envelope endpoint 'just above 200 GPa'.

</details>

<details markdown="1">
<summary>Pressure calibration</summary>

- **Status:** not\_applicable
- **Methods:**
    - **Kind:** ab\_initio
    - **Source location:** Section 2, Computational Technique
    - **Scope:** static total-energy calculations
- **Recalculation:**
    - **Status:** not\_applicable
    - **Notes:** No experimental pressure scale applies.
- **Audit date:** 2026-09-05

</details>

<details markdown="1">
<summary>Parameter provenance</summary>

- **Origin of the parameterization:** Calculated states/theory determine this EOS; source: Section 2, paragraphs 6-8; Table 1.
- **Equation:** Section 2: internal energy versus volume fitted to the third-order Birch-Murnaghan equation.
- **V0:** Table 1 post\_perovskite AlHM 3.125 mol.% row: 41.64 A^3 on the normalized approximately five-atom basis; multiplied by four for the executable conventional-cell basis.
- **K0:** Table 1: 228 GPa.
- **K0 prime:** Table 1: 3.86.
- **Uncertainties:** The source reports no coefficient uncertainties or covariance.
- **Method:** Static VASP GGA calculations; fixed-volume cell-shape, atomic-position, and electronic-wavefunction optimization; 1000 eV cutoff.

</details>

## Observation datasets

No datasets are declared in this material document.
