Repository: CPrescher/peritheos

# Peritheos

A Python library for thermodynamic equations of state calculations for solid materials.

Built-in EOS evaluation, inversion, bounded robust fitting, and uncertainty
statistics are implemented in Rust and exposed through the established Python API.
NumPy broadcasting and user-defined `EosBase` subclasses remain supported.
The package includes PEP 561 typing metadata for type checkers and IDEs.

Full model, fitting, units, and development documentation is available at
[peritheos.readthedocs.io](https://peritheos.readthedocs.io/).
Rust users can start with the workflow-oriented [Rust API guide](docs/rust-api.md)
and the runnable examples in the unified Rust crate.

File: docs/material-summaries/mgal0125si0875o29375_post_perovskite.md
# 6.25 mol.% oxygen-vacancy Al post-perovskite model

<!-- Generated by scripts.generate_material_summaries; edit EOSMAT instead. -->

[All materials](index.md) · [EOSMAT record file](https://github.com/CPrescher/peritheos/blob/main/peritheos/data/materials/mgal0125si0875o29375_post_perovskite.eosmat) · [Audit sidecar](https://github.com/CPrescher/peritheos/blob/main/peritheos/data/audits/mgal0125si0875o29375_post_perovskite.audit.json) · [Reconstruction reports](../reconstruction-reports/mgal0125si0875o29375_post_perovskite.md)

Generated from EOSMAT and the current executable catalog; edit the source and
regenerate. Reproduction headlines, warnings and source status are separate
assessments, defined in [EOS labels](../eos-labels.md).

| Material property | Value |
| --- | --- |
| Identifier | mgal0125si0875o29375\_post\_perovskite |
| Formula | MgAl0.125Si0.875O2.9375 |
| Phase | oxygen-vacancy CaIrO3-type Cmcm post-perovskite model crystal |
| Aliases | OVM 6.25 mol.% Al2O3 post-perovskite |
| Formula units per cell | 4 |
| Cell contents | Four normalized MgAl0.125Si0.875O2.9375 units on the conventional Cmcm EOS basis; the source model has 79 atoms per 16 normalized units. |
| Crystal system | ORTHORHOMBIC |
| Space group | Cmcm |
| Pressure unit | GPa |
| Temperature unit | K |
| Volume unit | Å³ per conventional unit cell |
| Stored EOS records | 1 |
| Observation datasets | 0 |

This is a static model-crystal identity, not a natural composition. No diffraction structure is inferred because the paper does not publish the relaxed coordinates or zero-pressure lattice.

## Automatic selections

- **Equilibrium:** [mgal0125si0875o29375\_post\_perovskite\_akber\_knutson\_2005\_gga\_bm3](#record-mgal0125si0875o29375_post_perovskite_akber_knutson_2005_gga_bm3)
- **Hugoniot:** None

## EOS comparison

| Record | Model | Reference temperature (K) | Reproduction | Warning | Source status | Availability |
| --- | --- | --- | --- | --- | --- | --- |
| [Akber-Knutson et al. (2005), static GGA OVM BM3](#record-mgal0125si0875o29375_post_perovskite_akber_knutson_2005_gga_bm3) | BM3 | 0 | untested |  | primary source validated | Executable |

### Reference coefficients

| Record | V0 (Å³ per cell) | K0 (GPa) | K0′ |
| --- | --- | --- | --- |
| [Akber-Knutson et al. (2005), static GGA OVM BM3](#record-mgal0125si0875o29375_post_perovskite_akber_knutson_2005_gga_bm3) | 169.32 | 194 | 4.15 |

Values use each model's parameter units; primary `V0` uses the volume unit
above. Errors keep their reported meaning and appear only when supplied: a
missing error is unknown, not zero, and a missing covariance does not establish
independence. A dash means the formulation has no such parameter. Coverage and
evaluation limits are separate source declarations; marginal pressure and
temperature ranges do not define a joint stability domain or authorize
extrapolation.

<a id="record-mgal0125si0875o29375_post_perovskite_akber_knutson_2005_gga_bm3"></a>

## Akber-Knutson et al. (2005), static GGA OVM BM3

`mgal0125si0875o29375_post_perovskite_akber_knutson_2005_gga_bm3` · Executable

Reproduction: **untested** · [Reconstruction report](../reconstruction-reports/mgal0125si0875o29375_post_perovskite.md#record-mgal0125si0875o29375_post_perovskite_akber_knutson_2005_gga_bm3)

**Source finding:** Coefficients from the Table 1 post-perovskite OVM 6.25 mol.% row; V0 = 42.33 Å³ on the normalized, approximately five-atom basis is multiplied by four for the conventional cell.

Automatic selection for equilibrium calculations.

| Component | Parameter | Value | Reported error | Fixed |
| --- | --- | --- | --- | --- |
| Primary | V0 | 169.32 | Not reported | Not listed |
| Primary | K0 | 194 | Not reported | Not listed |
| Primary | K0\_prime | 4.15 | Not reported | Not listed |

- **Record kind:** published
- **Origin of the parameterization:** theoretical
- **Equation kind:** isothermal
- **Reference:**
    - **Authors:** Akber-Knutson; Steinle-Neumann; Asimow
    - **Year:** 2005
    - **Title:** Effect of Al on the sharpness of the MgSiO3 perovskite to post-perovskite phase transition
    - **Source:** Geophysical Research Letters
    - **Volume:** 32
    - **Locator:** L14303
    - **DOI:** 10.1029/2005GL023192
- **Reference temperature (K):** 0
- **Reported pressure coverage (GPa):** \[-8.55476541, 205.91219499\]
- **Coverage provenance:** theoretical
- **Validity:**
    - **Pressure gpa:** \[-8.55476541, 205.91219499\]
    - **Temperature k:** \[0, 0\]
    - **Volume ratio:** \[0.65, 1.05\]
    - **Notes:** The source energy grid spans about 105% to 65% of V0 and reaches just above 200 GPa.
- **Volume basis:**
    - **Kind:** formula\_units
    - **Formula units:** 4
    - **Molar mass g mol:** 99.2491
- **Reported error confidence level:** Not specified

Static 0 K GGA model-crystal fit, not an experimental result.

<details markdown="1">
<summary>Source review</summary>

- **Note:** Validated against the author-deposited published article and its source Table 1.
- **Audit date:** 2026-09-05
- **Verified fields:** canonical\_doi; composition; substitution\_mechanism; phase; equation; parameters; units; reference\_state; theoretical\_method; volume\_range
- **Primary source check:**
    - **Access URL:** https://authors.library.caltech.edu/records/ac43h-2q991
    - **DOI:** 10.1029/2005GL023192
    - **Locations:** Section 2, paragraphs 6-8; Table 1
    - **Finding:** The article explicitly reports this distinct static GGA BM3 parameterization and its normalized volume basis.
- **Primary data check:**
    - **Status:** parameterization\_only
    - **Audit date:** 2026-09-05
    - **Source locations:** Section 2, paragraph 8; Table 1
    - **Finding:** The source states the E(V) volume envelope but does not tabulate the individual calculated E(V) observations, fit weights, residuals, or covariance.
- **Independent refit:**
    - **Classification:** similar
    - **Method:** Independent evaluation of the standard BM3 pressure at the source-stated lower volume boundary V/V0=0.65.
    - **Parameters:**
        - **Volume ratio:** 0.65
        - **Pressure gpa:** 205.91219499
    - **Finding:** The evaluated pressure is above 200 GPa, reproducing the independently stated calculation-envelope endpoint 'just above 200 GPa'.

</details>

<details markdown="1">
<summary>Pressure calibration</summary>

- **Status:** not\_applicable
- **Methods:**
    - **Kind:** ab\_initio
    - **Source location:** Section 2, Computational Technique
    - **Scope:** static total-energy calculations
- **Recalculation:**
    - **Status:** not\_applicable
    - **Notes:** No experimental pressure scale applies.
- **Audit date:** 2026-09-05

</details>

<details markdown="1">
<summary>Parameter provenance</summary>

- **Origin of the parameterization:** Calculated states/theory determine this EOS; source: Section 2, paragraphs 6-8; Table 1.
- **Equation:** Section 2: internal energy versus volume fitted to the third-order Birch-Murnaghan equation.
- **V0:** Table 1 post\_perovskite OVM 6.25 mol.% row: 42.33 A^3 on the normalized approximately five-atom basis; multiplied by four for the executable conventional-cell basis.
- **K0:** Table 1: 194 GPa.
- **K0 prime:** Table 1: 4.15.
- **Uncertainties:** The source reports no coefficient uncertainties or covariance.
- **Method:** Static VASP GGA calculations; fixed-volume cell-shape, atomic-position, and electronic-wavefunction optimization; 1000 eV cutoff.

</details>

## Observation datasets

No datasets are declared in this material document.

File: docs/material-summaries/mggeo3_post_perovskite.md
# MgGeO3 post-perovskite

<!-- Generated by scripts.generate_material_summaries; edit EOSMAT instead. -->

[All materials](index.md) · [EOSMAT record file](https://github.com/CPrescher/peritheos/blob/main/peritheos/data/materials/mggeo3_post_perovskite.eosmat) · [Audit sidecar](https://github.com/CPrescher/peritheos/blob/main/peritheos/data/audits/mggeo3_post_perovskite.audit.json) · [Reconstruction reports](../reconstruction-reports/mggeo3_post_perovskite.md)

Generated from EOSMAT and the current executable catalog; edit the source and
regenerate. Reproduction headlines, warnings and source status are separate
assessments, defined in [EOS labels](../eos-labels.md).

| Material property | Value |
| --- | --- |
| Identifier | mggeo3\_post\_perovskite |
| Formula | MgGeO3 |
| Phase | post-perovskite, CaIrO3-type orthorhombic Cmcm |
| Aliases | MgGeO3 pPv; magnesium germanate post-perovskite |
| Formula units per cell | 4 |
| Cell contents | Mg4Ge4O12 (4 MgGeO3 formula units) in the conventional C-centered orthorhombic Cmcm cell |
| Crystal system | ORTHORHOMBIC |
| Space group | Cmcm |
| Reference lattice | {"a": 2.5982, "b": 8.414, "c": 6.4043, "alpha": 90.0, "beta": 90.0, "gamma": 90.0} |
| Pressure unit | GPa |
| Temperature unit | K |
| Volume unit | Å³ per conventional unit cell |
| Stored EOS records | 4 |
| Observation datasets | 2 |

The diffraction structure is the source's 87.8 GPa Rietveld refinement, not an ambient cell. Its occupied Cmcm sites contain Mg4Ge4O12 and establish Z=4 for every conventional-cell EOS volume. The primary 300 K experimental record is preferred. The same article's fixed-K0-prime=4 sensitivity fit is executable but non-default because it represents parameter trade-off for the same 22 observations rather than an independent dataset. The article also reports a separate static-LDA 0 K fit (V0=178.02 A^3, K0=201.9 GPa, K0'=4.34) without the calculated energy-volume grid; that theoretical parameterization is documented here but is not promoted as an experimental record. Its modified axial Birch-Murnaghan fits are likewise not volumetric EOS records.

## Automatic selections

- **Equilibrium:** [mggeo3\_post\_perovskite\_kubo\_2006\_bm3\_1](#record-mggeo3_post_perovskite_kubo_2006_bm3_1)
- **Hugoniot:** None

## EOS comparison

| Record | Model | Reference temperature (K) | Reproduction | Warning | Source status | Availability |
| --- | --- | --- | --- | --- | --- | --- |
| [Kubo et al. (2006), MgGeO3 post-perovskite preferred BM3](#record-mggeo3_post_perovskite_kubo_2006_bm3_1) | BM3 | 300.0 | reproduced |  | primary source validated | Executable |
| [Kubo et al. (2006), BM2 with K0'=4, sensitivity fit](#record-mggeo3_post_perovskite_kubo_2006_bm2_sensitivity_2) | BM2 | 300.0 | reproduced |  | primary source validated | Executable |
| [Hirose et al. (2005), BM3 with fixed K0'](#record-mggeo3_post_perovskite_hirose_2005_bm3_fixed_1) | BM3 | 300 | reproduced |  | primary source validated | Executable |
| [Hirose et al. (2005), MgGeO3 post-perovskite BM3 (free)](#record-mggeo3_post_perovskite_hirose_2005_bm3_free_2) | BM3 | 300 | close |  | primary source validated | Executable |

### Reference coefficients

| Record | V0 (Å³ per cell) | K0 (GPa) | K0′ |
| --- | --- | --- | --- |
| [Kubo et al. (2006), MgGeO3 post-perovskite preferred BM3](#record-mggeo3_post_perovskite_kubo_2006_bm3_1) | 179.2 ± 0.7 | 207.0 ± 5.0 | 4.4 (fixed) |
| [Kubo et al. (2006), BM2 with K0'=4, sensitivity fit](#record-mggeo3_post_perovskite_kubo_2006_bm2_sensitivity_2) | 175.9 ± 0.6 | 245.0 ± 5.0 | — |
| [Hirose et al. (2005), BM3 with fixed K0'](#record-mggeo3_post_perovskite_hirose_2005_bm3_fixed_1) | 183.1 ± 0.8 | 192 ± 5 | 4 (fixed) |
| [Hirose et al. (2005), MgGeO3 post-perovskite BM3 (free)](#record-mggeo3_post_perovskite_hirose_2005_bm3_free_2) | 182.2 ± 1.1 | 210 ± 20 | 3.5 ± 0.5 |

Values use each model's parameter units; primary `V0` uses the volume unit
above. Errors keep their reported meaning and appear only when supplied: a
missing error is unknown, not zero, and a missing covariance does not establish
independence. A dash means the formulation has no such parameter. Coverage and
evaluation limits are separate source declarations; marginal pressure and
temperature ranges do not define a joint stability domain or authorize
extrapolation.

<a id="record-mggeo3_post_perovskite_kubo_2006_bm3_1"></a>

## Kubo et al. (2006), MgGeO3 post-perovskite preferred BM3

`mggeo3_post_perovskite_kubo_2006_bm3_1` · Executable

Reproduction: **reproduced** · [Reconstruction report](../reconstruction-reports/mggeo3_post_perovskite.md#record-mggeo3_post_perovskite_kubo_2006_bm3_1)

**Source check:** Coefficients from paragraph 17 and Table 2; K0 is fitted under the paper's K\*V = constant elasticity-systematics constraint, with MgSiO3 post-perovskite reference values.

Automatic selection for equilibrium calculations.

| Component | Parameter | Value | Reported error | Fixed |
| --- | --- | --- | --- | --- |
| Primary | V0 | 179.2 | 0.7 | Not listed |
| Primary | K0 | 207.0 | 5.0 | Not listed |
| Primary | K0\_prime | 4.4 | Not reported | Yes |

- **Record kind:** published
- **Origin of the parameterization:** experimental
- **Equation kind:** isothermal
- **Reference:**
    - **Authors:** Kubo; Kiefer; Shen; Prakapenka; Cava; Duffy
    - **Year:** 2006
    - **Title:** Stability and equation of state of the post-perovskite phase in MgGeO3 to 2 Mbar
    - **Source:** Geophysical Research Letters
    - **Volume:** 33
    - **Locator:** L12S12
    - **DOI:** 10.1029/2006GL025686
    - **Locations:** Experimental method, paragraphs 4-9; Results and discussion, paragraphs 10-19; Table 1; Table 2; Figure 3; Supporting Information Table S1 and readme
- **Reference temperature (K):** 300.0
- **Reported pressure coverage (GPa):** \[47.3, 196.3\]
- **Coverage provenance:** reported\_exactly
- **Validity:**
    - **Pressure gpa:** \[47.3, 196.3\]
    - **Temperature k:** \[300.0, 300.0\]
    - **Notes:** The three Table S1 rows below 47 GPa are excluded, as in the source, because their weak, broad peaks gave anomalously large volumes.; V0 is an extrapolation far below the experimental pressure range.
- **Printed parameter errors:** confidence level not stated; used as 1 sigma

The authors' preferred 300 K fit. V0 is per conventional Cmcm cell (four formula units). K0' was fixed, with V0 and K0 fitted under an external elasticity-systematics constraint.

<details markdown="1">
<summary>Source review</summary>

- **Audit date:** 2026-09-05
- **Verified fields:** equation; parameters; units; reference\_state; phase; published\_uncertainties; validity
- **Primary source check:**
    - **Access URL:** https://duffy.princeton.edu/sites/g/files/toruqf616/files/media/kubo-2006-georeslet.pdf
    - **Source version:** author-hosted copy of the final published GRL article plus publisher Supporting Information
    - **DOI:** 10.1029/2006gl025686
    - **Locations:** Abstract; Experimental method, paragraphs 4-9; Results and discussion, paragraphs 10-19; Tables 1-2; Figure 3; Supporting Information Table S1 and readme
    - **Finding:** The source selects a constrained room-temperature BM3 fit for CaIrO3-type Cmcm MgGeO3 post-perovskite, fixes K0'=4.4, and excludes only its three rows below 47 GPa.
- **Primary data check:**
    - **Status:** bundled
    - **Audit date:** 2026-09-05
    - **Dataset identifiers:** mggeo3\_post\_perovskite\_kubo\_2006\_table\_s1\_pv
    - **Source locations:** Supporting Information file grl21266-sup-0002-ts01.txt
    - **Finding:** All 25 source rows are bundled with lattice-parameter 1-sigma errors, Pt 111 and 200 spacings, Holmes-scale pressure, deviatoric stress, and exposure timing. Exactly 22 rows are marked fit-included.

</details>

<details markdown="1">
<summary>Pressure calibration</summary>

- **Status:** resolved
- **Methods:**
    - **Kind:** equation\_of\_state
    - **Reference:**
        - **Authors:** Holmes; Moriarty; Gathers; Nellis
        - **Year:** 1989
        - **Title:** The equation of state of platinum to 660 GPa (6.6 Mbar)
        - **Source:** Journal of Applied Physics
        - **Volume:** 66
        - **Locator:** 2962-2967
        - **DOI:** 10.1063/1.344177
    - **Source location:** Paragraphs 4, 7, and 15; Supporting Information Table S1 and readme
    - **Scope:** all 25 Supporting Information Table S1 pressures
    - **Reference eos record:** platinum\_holmes\_1989\_vinet\_1
- **Recalculation:**
    - **Status:** ready
    - **Notes:** Every row reports Pt 111 d-spacing. For fcc Pt, a=sqrt(3)\*d111 and V=a^3; evaluation with the bundled Holmes record reproduces the rounded source pressures with 0.269 GPa RMSE and 0.462 GPa maximum difference using the exact Equation (11) coefficients. Pt 200 is retained but the authors explicitly used only Pt 111 to reduce nonhydrostatic bias.
- **Audit date:** 2026-09-05

</details>

<details markdown="1">
<summary>Parameter provenance</summary>

- **Origin of the parameterization:** Measurements or their experimental reduction determine this EOS; source: Abstract; Experimental method, paragraphs 4-9; Results and discussion, paragraphs 10-19; Tables 1-2; Figure 3; Supporting Information Table S1 and readme.
- **Equation:** Paragraph 7 identifies a third-order Birch-Murnaghan P-V fit; paragraph 17 and Table 2 give the selected result.
- **V0:** Abstract, paragraph 17, and Table 2: 179.2(7) A^3 for the conventional Cmcm cell; fitted/extrapolated.
- **K0:** Abstract, paragraph 17, and Table 2: 207(5) GPa; fitted under the source's K\*V elasticity-systematics constraint.
- **K0 prime:** Abstract and paragraph 17: fixed at 4.4.
- **Reference pressure:** The Birch-Murnaghan coefficients are zero-pressure values.
- **Reference temperature:** Abstract and Figure 3: experimental fit at room temperature/300 K.
- **Fit selection:** Paragraph 16 excludes data below 47 GPa; 22 of the 25 Supporting Information Table S1 rows from 47.3 to 196.3 GPa remain.
- **Fit constraint:** Paragraph 17 adds K\*V=constant elasticity systematics for a given crystal structure using MgSiO3 post-perovskite reference values because low-pressure data were unavailable.
- **Uncertainties:** The source reports parenthetical/plus-minus uncertainties for V0 and K0 but gives no confidence convention, covariance matrix, or uncertainty for the fixed K0\_prime.

</details>

<a id="record-mggeo3_post_perovskite_kubo_2006_bm2_sensitivity_2"></a>

## Kubo et al. (2006), BM2 with K0'=4, sensitivity fit

`mggeo3_post_perovskite_kubo_2006_bm2_sensitivity_2` · Executable

Reproduction: **reproduced** · [Reconstruction report](../reconstruction-reports/mggeo3_post_perovskite.md#record-mggeo3_post_perovskite_kubo_2006_bm2_sensitivity_2)

**Source check:** Coefficients from Results and discussion paragraph 17, where the paper reports the K0' = 4 alternative to its selected fit.

| Component | Parameter | Value | Reported error | Fixed |
| --- | --- | --- | --- | --- |
| Primary | V0 | 175.9 | 0.6 | Not listed |
| Primary | K0 | 245.0 | 5.0 | Not listed |

- **Record kind:** published
- **Origin of the parameterization:** experimental
- **Equation kind:** isothermal
- **Reference:**
    - **Authors:** Kubo; Kiefer; Shen; Prakapenka; Cava; Duffy
    - **Year:** 2006
    - **Title:** Stability and equation of state of the post-perovskite phase in MgGeO3 to 2 Mbar
    - **Source:** Geophysical Research Letters
    - **Volume:** 33
    - **Locator:** L12S12
    - **DOI:** 10.1029/2006GL025686
    - **Locations:** Results and discussion, paragraph 17; Figure 3; Supporting Information Table S1
- **Reference temperature (K):** 300.0
- **Reported pressure coverage (GPa):** \[47.3, 196.3\]
- **Coverage provenance:** reported\_exactly
- **Validity:**
    - **Pressure gpa:** \[47.3, 196.3\]
    - **Temperature k:** \[300.0, 300.0\]
- **Printed parameter errors:** confidence level not stated; used as 1 sigma

Nonpreferred sensitivity fit with K0' = 4, reported to show the parameter trade-off; same data as the preferred BM3 record, not an independent EOS. The source calls it a third-order fit with K0' = 4, which is equivalent to BM2.

<details markdown="1">
<summary>Source review</summary>

- **Audit date:** 2026-09-05
- **Verified fields:** equation; parameters; units; reference\_state; phase; published\_uncertainties; validity
- **Primary source check:**
    - **Access URL:** https://duffy.princeton.edu/sites/g/files/toruqf616/files/media/kubo-2006-georeslet.pdf
    - **Source version:** author-hosted copy of the final published GRL article plus publisher Supporting Information
    - **DOI:** 10.1029/2006gl025686
    - **Locations:** Results and discussion, paragraph 17; Figure 3; Supporting Information Table S1
    - **Finding:** The source reports V0=175.9(6) A^3 and K0=245(5) GPa when K0'=4 specifically to demonstrate parameter trade-off; it does not select this curve over the fixed-4.4 result.
- **Primary data check:**
    - **Status:** bundled
    - **Audit date:** 2026-09-05
    - **Dataset identifiers:** mggeo3\_post\_perovskite\_kubo\_2006\_table\_s1\_pv
    - **Source locations:** Supporting Information file grl21266-sup-0002-ts01.txt
    - **Finding:** This sensitivity fit uses the same 22 selected rows as the preferred record; it is not assigned a duplicate dataset.

</details>

<details markdown="1">
<summary>Pressure calibration</summary>

- **Status:** resolved
- **Methods:**
    - **Kind:** equation\_of\_state
    - **Reference:**
        - **Authors:** Holmes; Moriarty; Gathers; Nellis
        - **Year:** 1989
        - **Title:** The equation of state of platinum to 660 GPa (6.6 Mbar)
        - **Source:** Journal of Applied Physics
        - **Volume:** 66
        - **Locator:** 2962-2967
        - **DOI:** 10.1063/1.344177
    - **Source location:** Paragraphs 4, 7, and 15; Supporting Information Table S1 and readme
    - **Scope:** all 25 Supporting Information Table S1 pressures
    - **Reference eos record:** platinum\_holmes\_1989\_vinet\_1
- **Recalculation:**
    - **Status:** ready
    - **Notes:** The same complete Pt 111 observations and executable Holmes record apply as for the preferred fit.
- **Audit date:** 2026-09-05

</details>

<details markdown="1">
<summary>Parameter provenance</summary>

- **Origin of the parameterization:** Measurements or their experimental reduction determine this EOS; source: Results and discussion, paragraph 17; Figure 3; Supporting Information Table S1.
- **Equation:** Paragraph 17 reports the alternative obtained when K0'=4; algebraically this is the standard second-order Birch-Murnaghan equation.
- **V0:** Paragraph 17: 175.9(6) A^3; fitted.
- **K0:** Paragraph 17: 245(5) GPa; fitted.
- **K0 prime:** Paragraph 17: fixed at 4; represented implicitly by BM2.
- **Fit selection:** The same 22 Table S1 rows at or above 47.3 GPa as the selected fit.
- **Fit role:** Sensitivity analysis demonstrating V0-K0-K0' trade-off, not the source-selected curve.

</details>

<a id="record-mggeo3_post_perovskite_hirose_2005_bm3_fixed_1"></a>

## Hirose et al. (2005), BM3 with fixed K0'

`mggeo3_post_perovskite_hirose_2005_bm3_fixed_1` · Executable

Reproduction: **reproduced** · [Reconstruction report](../reconstruction-reports/mggeo3_post_perovskite.md#record-mggeo3_post_perovskite_hirose_2005_bm3_fixed_1)

**Source check:** Coefficients from page 264 (fit with K0' fixed) for the printed Birch-Murnaghan equation; Table 1 gives Z = 4 for the Cmcm cell.

| Component | Parameter | Value | Reported error | Fixed |
| --- | --- | --- | --- | --- |
| Primary | V0 | 183.1 | 0.8 | Not listed |
| Primary | K0 | 192 | 5 | Not listed |
| Primary | K0\_prime | 4 | Not reported | Yes |

- **Record kind:** published
- **Origin of the parameterization:** experimental
- **Equation kind:** isothermal
- **Reference:**
    - **Authors:** Hirose; Kawamura; Ohishi; Tateno; Sata
    - **Year:** 2005
    - **Title:** Stability and equation of state of MgGeO3 post-perovskite phase
    - **Source:** American Mineralogist
    - **Volume:** 90
    - **Locator:** 262-265
    - **DOI:** 10.2138/am.2005.1702
- **Reference temperature (K):** 300
- **Reported pressure coverage (GPa):** \[6.25, 78.55\]
- **Coverage provenance:** reported\_exactly
- **Reported temperature coverage (K):** \[300, 300\]
- **Validity:**
    - **Pressure gpa:** \[6.25, 78.55\]
    - **Temperature k:** \[300, 300\]
    - **Notes:** Room-temperature decompression after repeated laser annealing; the source reports partial back-transformation by 6 GPa.
- **Volume basis:**
    - **Kind:** formula\_units
    - **Formula units:** 4
    - **Molar mass g mol:** 145.916
- **Printed parameter errors:** confidence level not stated; used as 1 sigma

Fit with K0' fixed at 4 to all nine Table 3 decompression observations; the abstract reports this better-constrained result.

<details markdown="1">
<summary>Source review</summary>

- **Audit date:** 2026-09-01
- **Verified fields:** equation; parameters; units; reference\_state; phase; published\_uncertainties; validity
- **Primary source check:**
    - **Access URL:** https://www.rruff.net/doclib/am/vol90/AM90\_262.pdf
    - **Source sha256:** a0c0584d4d82a731b7912af429b37a93cf6c84b88f21b72181f21bd0be609ae9
    - **DOI:** 10.2138/am.2005.1702
    - **Locations:** Experimental procedures; Table 1; Equation and coefficients, page 264; Table 3; Figure 4
    - **Finding:** The fixed BM3 coefficients are explicitly source-reported for the Cmcm MgGeO3 post-perovskite data.
- **Primary data check:**
    - **Status:** bundled
    - **Audit date:** 2026-09-05
    - **Dataset identifiers:** mggeo3\_post\_perovskite\_hirose\_2005\_table3\_pv
    - **Finding:** All nine directly printed Table 3 pressure, lattice, volume, and uncertainty rows are bundled.

</details>

<details markdown="1">
<summary>Pressure calibration</summary>

- **Status:** resolved
- **Methods:**
    - **Kind:** equation\_of\_state
    - **Material:** Pt
    - **Reference:**
        - **Authors:** Holmes; Moriarty; Gathers; Nellis
        - **Year:** 1989
        - **Title:** The equation of state of platinum to 660 GPa (6.6 Mbar)
        - **Source:** Journal of Applied Physics
        - **Volume:** 66
        - **Locator:** 2962-2967
        - **DOI:** 10.1063/1.344177
    - **Source location:** Experimental procedures; Pt (111), (200), or (220) lines
    - **Scope:** all Table 3 pressures
- **Recalculation:**
    - **Status:** missing\_calibrant\_observations
    - **Notes:** The source prints reduced pressures but not row-wise Pt volumes/reflections, so exact pressure recalculation is unavailable.
- **Audit date:** 2026-09-05

</details>

<details markdown="1">
<summary>Parameter provenance</summary>

- **Origin of the parameterization:** Measurements or their experimental reduction determine this EOS; source: Experimental procedures; Table 1; Equation and coefficients, page 264; Table 3; Figure 4.
- **Equation:** Printed Birch-Murnaghan pressure equation on page 264.
- **Parameters:** Page 264, fixed-K0'=4 sensitivity fit.
- **Volume basis:** Table 1 states Cmcm Z=4; Table 3 volumes and fitted V0 are conventional-cell volumes.

</details>

<a id="record-mggeo3_post_perovskite_hirose_2005_bm3_free_2"></a>

## Hirose et al. (2005), MgGeO3 post-perovskite BM3 (free)

`mggeo3_post_perovskite_hirose_2005_bm3_free_2` · Executable

Reproduction: **close** · [Reconstruction report](../reconstruction-reports/mggeo3_post_perovskite.md#record-mggeo3_post_perovskite_hirose_2005_bm3_free_2)

**Source check:** Coefficients from page 264 (free three-parameter fit) for the printed Birch-Murnaghan equation; Table 3 volumes and V0 are conventional Cmcm cell volumes.

| Component | Parameter | Value | Reported error | Fixed |
| --- | --- | --- | --- | --- |
| Primary | V0 | 182.2 | 1.1 | Not listed |
| Primary | K0 | 210 | 20 | Not listed |
| Primary | K0\_prime | 3.5 | 0.5 | Not listed |

- **Record kind:** published
- **Origin of the parameterization:** experimental
- **Equation kind:** isothermal
- **Reference:**
    - **Authors:** Hirose; Kawamura; Ohishi; Tateno; Sata
    - **Year:** 2005
    - **Title:** Stability and equation of state of MgGeO3 post-perovskite phase
    - **Source:** American Mineralogist
    - **Volume:** 90
    - **Locator:** 262-265
    - **DOI:** 10.2138/am.2005.1702
- **Reference temperature (K):** 300
- **Reported pressure coverage (GPa):** \[6.25, 78.55\]
- **Coverage provenance:** reported\_exactly
- **Reported temperature coverage (K):** \[300, 300\]
- **Validity:**
    - **Pressure gpa:** \[6.25, 78.55\]
    - **Temperature k:** \[300, 300\]
    - **Notes:** Room-temperature decompression after repeated laser annealing; the source reports partial back-transformation by 6 GPa.
- **Volume basis:**
    - **Kind:** formula\_units
    - **Formula units:** 4
    - **Molar mass g mol:** 145.916
- **Printed parameter errors:** confidence level not stated; used as 1 sigma

Source-reported free BM3 alternative, fitted to all nine Table 3 decompression observations; a same-data sensitivity fit.

<details markdown="1">
<summary>Source review</summary>

- **Audit date:** 2026-09-01
- **Verified fields:** equation; parameters; units; reference\_state; phase; published\_uncertainties; validity
- **Primary source check:**
    - **Access URL:** https://www.rruff.net/doclib/am/vol90/AM90\_262.pdf
    - **Source sha256:** a0c0584d4d82a731b7912af429b37a93cf6c84b88f21b72181f21bd0be609ae9
    - **DOI:** 10.2138/am.2005.1702
    - **Locations:** Experimental procedures; Table 1; Equation and coefficients, page 264; Table 3; Figure 4
    - **Finding:** The free BM3 coefficients are explicitly source-reported for the Cmcm MgGeO3 post-perovskite data.
- **Primary data check:**
    - **Status:** bundled
    - **Audit date:** 2026-09-05
    - **Dataset identifiers:** mggeo3\_post\_perovskite\_hirose\_2005\_table3\_pv
    - **Finding:** All nine directly printed Table 3 pressure, lattice, volume, and uncertainty rows are bundled.

</details>

<details markdown="1">
<summary>Pressure calibration</summary>

- **Status:** resolved
- **Methods:**
    - **Kind:** equation\_of\_state
    - **Material:** Pt
    - **Reference:**
        - **Authors:** Holmes; Moriarty; Gathers; Nellis
        - **Year:** 1989
        - **Title:** The equation of state of platinum to 660 GPa (6.6 Mbar)
        - **Source:** Journal of Applied Physics
        - **Volume:** 66
        - **Locator:** 2962-2967
        - **DOI:** 10.1063/1.344177
    - **Source location:** Experimental procedures; Pt (111), (200), or (220) lines
    - **Scope:** all Table 3 pressures
- **Recalculation:**
    - **Status:** missing\_calibrant\_observations
    - **Notes:** The source prints reduced pressures but not row-wise Pt volumes/reflections, so exact pressure recalculation is unavailable.
- **Audit date:** 2026-09-05

</details>

<details markdown="1">
<summary>Parameter provenance</summary>

- **Origin of the parameterization:** Measurements or their experimental reduction determine this EOS; source: Experimental procedures; Table 1; Equation and coefficients, page 264; Table 3; Figure 4.
- **Equation:** Printed Birch-Murnaghan pressure equation on page 264.
- **Parameters:** Page 264, free three-parameter fit.
- **Volume basis:** Table 1 states Cmcm Z=4; Table 3 volumes and fitted V0 are conventional-cell volumes.

</details>

## Observation datasets

### mggeo3\_post\_perovskite\_kubo\_2006\_table\_s1\_pv

- **Description:** All 25 MgGeO3 post-perovskite rows in Supporting Information Table S1, including the three source-excluded observations below 47 GPa.
- **Kind:** pressure\_volume\_lattice\_parameters
- **Reference:**
    - **Authors:** Kubo; Kiefer; Shen; Prakapenka; Cava; Duffy
    - **Year:** 2006
    - **Source:** Geophysical Research Letters
    - **Volume:** 33
    - **Locator:** L12S12
    - **DOI:** 10.1029/2006GL025686
- **Source location:** Supporting Information Table S1, grl21266-sup-0002-ts01.txt
- **Associated EOS records:** mggeo3\_post\_perovskite\_kubo\_2006\_bm3\_1; mggeo3\_post\_perovskite\_kubo\_2006\_bm2\_sensitivity\_2
- **Uncertainty:**
    - **Type:** standard\_deviation
    - **Source location:** Supporting Information readme defines error\_a, error\_b, and error\_c as estimated 1-sigma values
    - **Notes:** volume\_sigma\_a3 is derived by independent propagation of the three printed lattice-parameter standard deviations. The source reports no pressure standard deviation; deviatoric\_stress\_gpa must not be interpreted as one.
- **Notes:** The table is transcribed from the publisher's plain-text Supporting Information. volume\_a3=a\*b\*c. fit\_included=0 marks only the 45.0, 36.3, and 7.4 GPa rows excluded in source paragraph 16.

[Observation resource](https://github.com/CPrescher/peritheos/blob/main/peritheos/data/datasets/mggeo3-post-perovskite-kubo-2006-table-s1-pv.csv)
— SHA-256 `2dadf9072636404baf49fa03c04e07d65c093e7d85c6cb1e2508d985056773ce`.

### mggeo3\_post\_perovskite\_hirose\_2005\_table3\_pv

- **Description:** All nine 300 K decompression observations printed in Hirose et al. (2005), Table 3.
- **Kind:** pressure\_volume\_lattice\_parameters
- **Reference:**
    - **Authors:** Hirose; Kawamura; Ohishi; Tateno; Sata
    - **Year:** 2005
    - **Title:** Stability and equation of state of MgGeO3 post-perovskite phase
    - **Source:** American Mineralogist
    - **Volume:** 90
    - **Locator:** 262-265
    - **DOI:** 10.2138/am.2005.1702
- **Source location:** Table 3, page 264
- **Associated EOS records:** mggeo3\_post\_perovskite\_hirose\_2005\_bm3\_fixed\_1; mggeo3\_post\_perovskite\_hirose\_2005\_bm3\_free\_2
- **Uncertainty:**
    - **Type:** published\_parenthetical
    - **Notes:** Parenthetical last-digit values are transcribed as generic published uncertainties; the source does not state a confidence convention.
- **Notes:** Rows remain in printed decompression order. A printed zero in a lattice-parameter uncertainty is retained as 0.000 rather than converted into an invented positive error.

[Observation resource](https://github.com/CPrescher/peritheos/blob/main/peritheos/data/datasets/mggeo3-post-perovskite-hirose-2005-table3-pv.csv)
— SHA-256 `280487791ea68da488f3c321f59ee84fe05f3bf4d512a5a5d6f5ebb9e9b1160d`.

File: docs/material-summaries/mgsio3_post_perovskite.md (part 1 of 2)
# MgSiO3 post-perovskite

<!-- Generated by scripts.generate_material_summaries; edit EOSMAT instead. -->

[All materials](index.md) · [EOSMAT record file](https://github.com/CPrescher/peritheos/blob/main/peritheos/data/materials/mgsio3_post_perovskite.eosmat) · [Audit sidecar](https://github.com/CPrescher/peritheos/blob/main/peritheos/data/audits/mgsio3_post_perovskite.audit.json) · [Reconstruction reports](../reconstruction-reports/mgsio3_post_perovskite.md)

Generated from EOSMAT and the current executable catalog; edit the source and
regenerate. Reproduction headlines, warnings and source status are separate
assessments, defined in [EOS labels](../eos-labels.md).

| Material property | Value |
| --- | --- |
| Identifier | mgsio3\_post\_perovskite |
| Formula | MgSiO3 |
| Phase | post-perovskite, CaIrO3-type orthorhombic Cmcm |
| Formula units per cell | 4 |
| Crystal system | ORTHORHOMBIC |
| Space group | Cmcm |
| Reference lattice | {"a": 2.7129228447, "b": 8.8832758621, "c": 6.7303904287, "alpha": 90.0, "beta": 90.0, "gamma": 90.0} |
| Pressure unit | GPa |
| Temperature unit | K |
| Volume unit | Å³ per conventional unit cell |
| Stored EOS records | 14 |
| Observation datasets | 9 |

Pure MgSiO3 Cmcm topology reacquired from CC0 COD 9009217 (AMCSD 0015437), Murakami et al., Science 304, 855-858 (2004), doi:10.1126/science.1095932. The archival record identifies ab initio fractional coordinates using the observed 121 GPa, 300 K cell (a=2.456, b=8.042, c=6.093 A); these are not experimentally refined coordinates. The source cell is isotropically expanded to 162.2 A^3 with axes rounded to 10 decimal places for compatibility with the existing diffraction reference. This is an extrapolated display/reference cell, not a measured ambient structure. All existing lattice and site numbers are reproduced exactly from the COD input. EOS records, uncertainties, observations and scientific recommendations are unchanged. Calculated diffraction intensities from this topology are model intensities.

## Automatic selections

- **Equilibrium:** [mgsio3\_post\_perovskite\_mosenfelder\_2009\_bm3\_1](#record-mgsio3_post_perovskite_mosenfelder_2009_bm3_1)
- **Hugoniot:** None

## EOS comparison

| Record | Model | Reference temperature (K) | Reproduction | Warning | Source status | Availability |
| --- | --- | --- | --- | --- | --- | --- |
| [Mosenfelder et al. (2009), shock-static BM3-MGD](#record-mgsio3_post_perovskite_mosenfelder_2009_bm3_1) | BM3 + MieGruneisenDebye | 300.0 | reproduced |  | primary source validated | Executable |
| [Sakai et al. (2016), experimental multi-megabar BM3](#record-mgsio3_post_perovskite_sakai_2016_bm3_2) | BM3 | 300.0 | reproduced |  | primary source validated | Executable |
| [Ono et al. (2006), Anderson-gold-scale constrained BM3 (BM2)](#record-mgsio3_post_perovskite_ono_2006_anderson_bm2_3) | BM2 | 300.0 | reproduced |  | primary source validated | Executable |
| [Ono et al. (2006), Jamieson-gold-scale constrained BM3 (BM2)](#record-mgsio3_post_perovskite_ono_2006_jamieson_bm2_4) | BM2 | 300.0 | reproduced |  | primary source validated | Pressure-scale reference variant |
| [Ono et al. (2006), Dewaele-gold-scale constrained BM3 (BM2)](#record-mgsio3_post_perovskite_ono_2006_dewaele_bm2_5) | BM2 | 300.0 | reproduced |  | primary source validated | Pressure-scale reference variant |
| [Akber-Knutson et al. (2005), static GGA BM3](#record-mgsio3_post_perovskite_akber_knutson_2005_gga_bm3) | BM3 | 0 | untested |  | primary source validated | Executable |
| [Zhang and Wentzcovitch (2022), PHQ-LDA 300 K BM3](#record-mgsio3_post_perovskite_zhang_wentzcovitch_2022_phq_lda_300k_bm3) | BM3 | 300.0 | untested |  | primary source validated | Executable |
| [Zhang and Wentzcovitch (2022), PHQ-PBE 300 K BM3](#record-mgsio3_post_perovskite_zhang_wentzcovitch_2022_phq_pbe_300k_bm3) | BM3 | 300.0 | untested |  | primary source validated | Executable |
| [Li and Zeng (2009), GGA BM3](#record-mgsio3_post_perovskite_li_zeng_2009_gga_bm3) | BM3 | 0.0 | untested |  | primary source validated | Executable |
| [Li and Zeng (2009), GGA Vinet sensitivity](#record-mgsio3_post_perovskite_li_zeng_2009_gga_vinet) | Vinet | 0.0 | untested |  | primary source validated | Executable |
| [Li and Zeng (2009), GGA natural-strain-3 sensitivity](#record-mgsio3_post_perovskite_li_zeng_2009_gga_natural_strain3) | NaturalStrain3 | 0.0 | untested |  | primary source validated | Executable |
| [Liu et al. (2010), LDA static BM3](#record-mgsio3_post_perovskite_liu_2010_lda_static_bm3) | BM3 | 0.0 | untested |  | primary source validated | Executable |
| [Dorogokupets et al. (2015), 298 K generalized Rydberg-Stacey](#record-mgsio3_post_perovskite_dorogokupets_2015_298k_rydberg_stacey) | RydbergStacey | 298.15 | disagrees |  | primary source validated | Executable |
| [Komabayashi et al. (2008), MgO-scale thermal BM3](#record-mgsio3_post_perovskite_komabayashi_2008_thermal_bm3) | BM3 + AlphaKT | 300 | reproduced |  | primary source validated | Executable |

### Reference coefficients

| Record | V0 (Å³ per cell) | K0 (GPa) | K0′ |
| --- | --- | --- | --- |
| [Mosenfelder et al. (2009), shock-static BM3-MGD](#record-mgsio3_post_perovskite_mosenfelder_2009_bm3_1) | 162.2 (fixed) | 225.0 ± 2.0 | 4.21 ± 0.07 |
| [Sakai et al. (2016), experimental multi-megabar BM3](#record-mgsio3_post_perovskite_sakai_2016_bm3_2) | 158.0 ± 1.5 | 292.0 ± 22.0 | 3.74 ± 0.13 |
| [Ono et al. (2006), Anderson-gold-scale constrained BM3 (BM2)](#record-mgsio3_post_perovskite_ono_2006_anderson_bm2_3) | 162.86 (fixed) | 237.0 ± 1.0 | — |
| [Ono et al. (2006), Jamieson-gold-scale constrained BM3 (BM2)](#record-mgsio3_post_perovskite_ono_2006_jamieson_bm2_4) | 162.86 (fixed) | 226.0 ± 1.0 | — |
| [Ono et al. (2006), Dewaele-gold-scale constrained BM3 (BM2)](#record-mgsio3_post_perovskite_ono_2006_dewaele_bm2_5) | 162.86 (fixed) | 248.0 ± 1.0 | — |
| [Akber-Knutson et al. (2005), static GGA BM3](#record-mgsio3_post_perovskite_akber_knutson_2005_gga_bm3) | 167.32 | 204 | 4.18 |
| [Zhang and Wentzcovitch (2022), PHQ-LDA 300 K BM3](#record-mgsio3_post_perovskite_zhang_wentzcovitch_2022_phq_lda_300k_bm3) | 160.08 | 227.43 | 4.24 |
| [Zhang and Wentzcovitch (2022), PHQ-PBE 300 K BM3](#record-mgsio3_post_perovskite_zhang_wentzcovitch_2022_phq_pbe_300k_bm3) | 170.24 | 194.91 | 4.24 |
| [Li and Zeng (2009), GGA BM3](#record-mgsio3_post_perovskite_li_zeng_2009_gga_bm3) | 168.29 | 223.73 | 4.152 |
| [Li and Zeng (2009), GGA Vinet sensitivity](#record-mgsio3_post_perovskite_li_zeng_2009_gga_vinet) | 168.05 | 224.2 | 4.406 |
| [Li and Zeng (2009), GGA natural-strain-3 sensitivity](#record-mgsio3_post_perovskite_li_zeng_2009_gga_natural_strain3) | 167.75 | 226.7 | 4.684 |
| [Liu et al. (2010), LDA static BM3](#record-mgsio3_post_perovskite_liu_2010_lda_static_bm3) | 163.3 | 219.3 | 4.4 |
| [Dorogokupets et al. (2015), 298 K generalized Rydberg-Stacey](#record-mgsio3_post_perovskite_dorogokupets_2015_298k_rydberg_stacey) | 160.74018170242837 (fixed) | 253.7 | 4.03 |
| [Komabayashi et al. (2008), MgO-scale thermal BM3](#record-mgsio3_post_perovskite_komabayashi_2008_thermal_bm3) | 163.813 (fixed) | 223.2 ± 0.2 | 4 (fixed) |

Values use each model's parameter units; primary `V0` uses the volume unit
above. Errors keep their reported meaning and appear only when supplied: a
missing error is unknown, not zero, and a missing covariance does not establish
independence. A dash means the formulation has no such parameter. Coverage and
evaluation limits are separate source declarations; marginal pressure and
temperature ranges do not define a joint stability domain or authorize
extrapolation.

<a id="record-mgsio3_post_perovskite_mosenfelder_2009_bm3_1"></a>

## Mosenfelder et al. (2009), shock-static BM3-MGD

`mgsio3_post_perovskite_mosenfelder_2009_bm3_1` · Executable

Reproduction: **reproduced** · [Reconstruction report](../reconstruction-reports/mgsio3_post_perovskite.md#record-mgsio3_post_perovskite_mosenfelder_2009_bm3_1)

**Source finding:** The complete published BM3 reference-isentrope plus Debye thermal model is executable. The fitted Cvm is stored as molar Cvmax, and the shock reduction closes in pressure-density space without inventing missing temperatures.

Automatic selection for equilibrium calculations.

| Component | Parameter | Value | Reported error | Fixed |
| --- | --- | --- | --- | --- |
| Primary | V0 | 162.2 | Not reported | Yes |
| Primary | K0 | 225.0 | 2.0 | Not listed |
| Primary | K0\_prime | 4.21 | 0.07 | Not listed |
| Thermal | Tr | 300.0 | Not reported | Yes |
| Thermal | theta0 | 990.0 | 146.0 | Not listed |
| Thermal | gamma0 | 2.61 | 0.67 | Not listed |
| Thermal | q | 2.1 | 0.8 | Not listed |
| Thermal | n | 5 | Not reported | Yes |
| Thermal | Cvmax | 103.9010625 | 5.019375 | Not listed |

- **Origin of the parameterization:** experimental
- **Reference:**
    - **Authors:** Mosenfelder; Asimow; Frost; Rubie; Ahrens
    - **Year:** 2009
    - **Title:** The MgSiO3 system at high pressure: Thermodynamic properties of perovskite, postperovskite, and melt from global inversion of shock and static compression data
    - **Source:** Journal of Geophysical Research: Solid Earth
    - **Volume:** 114
    - **Locator:** B01203
    - **DOI:** 10.1029/2008JB005900
- **Reference temperature (K):** 300.0
- **Reported pressure coverage (GPa):** \[111.0, 245.0\]
- **Reported temperature coverage (K):** \[300.0, 2535.0\]

<details markdown="1">
<summary>Thermal equation choices</summary>

- **Thermal pressure reference:** reference\_isentrope
- **Debye temperature law:** integrated\_gruneisen

</details>

Joint errors-in-variables inversion of 48 static P-V-T observations of Guignot et al. and six post-perovskite shock P-density states. K0 and K0' are adiabatic (K0S, K0S') of a 300 K reference isentrope, so thermal pressure subtracts the energy at T\_S(V) = Tr\*theta(V)/theta0. Published Cvm = 1.035(50) J g^-1 K^-1 is stored as molar Cvmax using 100.3875 g/mol.

<details markdown="1">
<summary>Source review</summary>

- **Audit date:** 2026-09-01
- **Verified fields:** equation; parameters; units; reference\_state; phase; published\_uncertainties; validity
- **Primary source check:**
    - **Access URL:** https://doi.org/10.1029/2008JB005900
    - **Locations:** Equations (2)-(12); Tables 2-4; Section 3, paragraphs 13-19; Guignot et al. (2007), Table 1
    - **DOI:** 10.1029/2008jb005900
- **Migration source:**
    - **Project:** Dioptas
    - **Version:** 0.10.0
    - **Commit:** 5a8bfd81d10bfab3499039603380aae34576d60a
    - **File:** mgsio3\_post\_perovskite.json
- **Primary data check:**
    - **Status:** bundled
    - **Audit date:** 2026-09-03
    - **Dataset identifiers:** mgsio3\_post\_perovskite\_guignot\_2007\_table1\_pvt; mgsio3\_post\_perovskite\_mosenfelder\_2009\_table2\_shock
    - **Source locations:** Guignot et al. (2007), Table 1; Mosenfelder et al. (2009), Table 2 rows with phase state PPv
    - **Finding:** Bundled inputs now comprise all 48 source static P-V-T observations and all six source-reported PPv shock states. The shock table distinguishes directly measured flyer/shock observables and pyrometry from impedance- and Rankine-Hugoniot-derived P-density values.

</details>

<details markdown="1">
<summary>Pressure calibration</summary>

- **Status:** not\_applicable
- **Methods:**
    - **Kind:** self\_consistent
    - **Reference:**
        - **Authors:** Mosenfelder; Asimow; Frost; Rubie; Ahrens
        - **Year:** 2009
        - **Source:** J. Geophys. Res.
        - **DOI:** 10.1029/2008JB005900
    - **Source location:** Global inversion of shock and static constraints
- **Recalculation:**
    - **Status:** not\_applicable
    - **Notes:** The record is a global inversion and has no single external pressure-reference EOS.
- **Audit date:** 2026-09-03

</details>

<details markdown="1">
<summary>Parameter provenance</summary>

- **Origin of the parameterization:** Mosenfelder (2009), Table 4 and Section 3: joint inversion of static P-V-T observations and six PPv shock states. The isentropic reference and caloric model are reductions of experimental constraints.

</details>

<a id="record-mgsio3_post_perovskite_sakai_2016_bm3_2"></a>

## Sakai et al. (2016), experimental multi-megabar BM3

`mgsio3_post_perovskite_sakai_2016_bm3_2` · Executable

Reproduction: **reproduced** · [Reconstruction report](../reconstruction-reports/mgsio3_post_perovskite.md#record-mgsio3_post_perovskite_sakai_2016_bm3_2)

| Component | Parameter | Value | Reported error | Fixed |
| --- | --- | --- | --- | --- |
| Primary | V0 | 158.0 | 1.5 | Not listed |
| Primary | K0 | 292.0 | 22.0 | Not listed |
| Primary | K0\_prime | 3.74 | 0.13 | Not listed |

- **Origin of the parameterization:** experimental
- **Reference:**
    - **Authors:** Sakai; Dekura; Hirao
    - **Year:** 2016
    - **Title:** Experimental and theoretical thermal equations of state of MgSiO3 post-perovskite at multi-megabar pressures
    - **Source:** Scientific Reports
    - **Volume:** 6
    - **Locator:** 22652
    - **DOI:** 10.1038/srep22652
- **Reference temperature (K):** 300.0
- **Reported pressure coverage (GPa):** \[100.0, 265.0\]

BM3 (fit 1 in the paper) to laser-heated DAC data from this study and Guignot et al. Only the 300 K curve is stored, because the published thermal fit uses an Al'tshuler gamma(V) function not implemented by Dioptas. The authors prefer their Keane fit for multi-megabar extrapolation; the BM3 parameters are strongly correlated and should be used within the experimental range, not extrapolated.

<details markdown="1">
<summary>Source review</summary>

- **Audit date:** 2026-09-01
- **Verified fields:** equation; parameters; units; reference\_state; phase; published\_uncertainties; validity
- **Primary source check:**
    - **Access URL:** https://doi.org/10.1038/srep22652
    - **Locations:** Methods and EOS results; EOS parameter table
    - **DOI:** 10.1038/srep22652
- **Migration source:**
    - **Project:** Dioptas
    - **Version:** 0.10.0
    - **Commit:** 5a8bfd81d10bfab3499039603380aae34576d60a
    - **File:** mgsio3\_post\_perovskite.json
- **Primary data check:**
    - **Status:** bundled
    - **Audit date:** 2026-09-03
    - **Dataset identifiers:** mgsio3\_post\_perovskite\_sakai\_2016\_table\_s1\_pvt; mgsio3\_post\_perovskite\_sakai\_2016\_table\_s5\_model\_grid
    - **Source locations:** Supplementary Information B, Table S1; Supplementary Table S5 workbook
    - **Finding:** All 35 experimental MgSiO3 post-perovskite P-V-T observations in Supplementary Table S1, including four source pressure-model reductions and simultaneous MgO measurements.

</details>

<details markdown="1">
<summary>Pressure calibration</summary>

- **Status:** resolved
- **Methods:**
    - **Kind:** equation\_of\_state
    - **Reference:**
        - **Authors:** Sakai; Dekura; Hirao
        - **Year:** 2016
        - **Source:** Scientific Reports
        - **DOI:** 10.1038/srep22652
    - **Source location:** Methods and supplementary unified MgO analysis
    - **Notes:** The paper derives a scale-free MgO Keane EOS for this reduction.
- **Recalculation:**
    - **Status:** reference\_model\_not\_supported
    - **Notes:** The pressure reference is identified, but its exact published calibration model is not yet executable in Peritheos.
- **Audit date:** 2026-09-03

</details>

<details markdown="1">
<summary>Parameter provenance</summary>

- **Origin of the parameterization:** Measurements or their experimental reduction determine this EOS; source: Methods and EOS results; EOS parameter table.

</details>

<a id="record-mgsio3_post_perovskite_ono_2006_anderson_bm2_3"></a>

## Ono et al. (2006), Anderson-gold-scale constrained BM3 (BM2)

`mgsio3_post_perovskite_ono_2006_anderson_bm2_3` · Executable

Reproduction: **reproduced** · [Reconstruction report](../reconstruction-reports/mgsio3_post_perovskite.md#record-mgsio3_post_perovskite_ono_2006_anderson_bm2_3)

**Source finding:** The source defines a standard Eulerian BM3 at 300 K, fixes K0\_prime=4 and V0=162.86 A^3, fits K0 separately on three named gold pressure scales, and prints every sample and calibrant lattice observation. The Anderson-scale fit is represented exactly by BM2.

| Component | Parameter | Value | Reported error | Fixed |
| --- | --- | --- | --- | --- |
| Primary | V0 | 162.86 | Not reported | Yes |
| Primary | K0 | 237.0 | 1.0 | Not listed |

- **Record kind:** published
- **Origin of the parameterization:** experimental
- **Equation kind:** isothermal
- **Reference:**
    - **Authors:** Ono; Kikegawa; Ohishi
    - **Year:** 2006
    - **Title:** Equation of state of CaIrO3-type MgSiO3 up to 144 GPa
    - **Source:** American Mineralogist
    - **Volume:** 91
    - **Locator:** 475-478
    - **DOI:** 10.2138/am.2006.2118
- **Reference temperature (K):** 300.0
- **Reported pressure coverage (GPa):** \[116.1, 144.4\]
- **Coverage provenance:** reported\_exactly
- **Reported temperature coverage (K):** \[300.0, 300.0\]
- **Validity:**
    - **Pressure gpa:** \[116.1, 144.4\]
    - **Temperature k:** \[300.0, 300.0\]
    - **Notes:** The source reports the phase stable over 116-144 GPa and metastable, and hard to measure, below 110 GPa.
- **Reported error confidence level:** Not specified

Pure MgSiO3 with the CaIrO3-type structure, not CaIrO3 composition or bridgmanite; the conventional Cmcm cell holds four formula units. Pressures are on the Anderson et al. gold scale.

<details markdown="1">
<summary>Source review</summary>

- **Note:** Validated against the final American Mineralogist PDF; discovery metadata was not used as scientific authority.
- **Audit date:** 2026-09-05
- **Verified fields:** composition; phase; structure; cell\_volume\_and\_z; equation; parameters; fixed\_parameter\_status; units; reference\_state; published\_uncertainties; covariance\_availability; experimental\_range; pressure\_calibration; primary\_data; numerical\_reproduction
- **Primary source check:**
    - **Access URL:** https://rruff.info/doclib/am/vol91/AM91\_475.pdf
    - **Source version:** final published American Mineralogist pages
    - **DOI:** 10.2138/am.2006.2118
    - **Locations:** Abstract; Experimental methods; Results and printed EOS equation; Tables 1-3; Figure 2 and caption
- **Primary data check:**
    - **Status:** bundled
    - **Audit date:** 2026-09-05
    - **Dataset identifiers:** mgsio3\_post\_perovskite\_ono\_2006\_table2\_compression
    - **Source locations:** Table 2, journal page 477
    - **Finding:** All six 300 K observations are bundled with gold lattice parameters, all three published pressure reductions, MgSiO3 lattice parameters, cell volumes, printed errors, and fit inclusion.
- **Independent numerical check:**
    - **Method:** Direct BM2 evaluation from the printed V0 and K0 against all six Anderson-scale Table 2 P-V rows.
    - **Pressure rmse gpa:** 1.4316084629
    - **Maximum absolute pressure residual gpa:** 2.4683531256
    - **First source state:**
        - **Volume a3:** 123.26
        - **Source pressure gpa:** 116.1
        - **Calculated pressure gpa:** 115.433064
    - **High pressure source state:**
        - **Volume a3:** 117.91
        - **Source pressure gpa:** 144.4
        - **Calculated pressure gpa:** 146.310593
- **Independent refit:**
    - **Classification:** parity
    - **Method:** Diagnostic iteratively reweighted pressure residual fit using printed pressure errors and volume errors propagated through dP/dV; the paper's exact Angel (2000) weighting configuration is not stated, so this is not substituted for the published record.
    - **Parameters:**
        - **V0 fixed:** 162.86
        - **K0:** 237.18599457
        - **K0 prime fixed:** 4.0
- **Reported inconsistencies:** Figure 2 captions the Anderson curve as K0=236(1) GPa, while the abstract, Results prose, and Table 3 report 237(1) GPa. The repeated prose/table value is stored; the caption-only value is not added as a duplicate EOS.; Results prose says Z=2, whereas the Table 1 note explicitly says Cmcm Z=4 and the listed conventional-cell sites have multiplicities 4, 4, 4, and 8. Peritheos uses the conventional Cmcm cell and Z=4; Z=2 is consistent only with a primitive-cell count.; Table 2 prints MgSiO3 a=2.250(3) A in row 3, inconsistent with b, c, and V=120.11(22) A^3; a near 2.450 A would be required. The printed 2.250 value is preserved, and EOS reproduction uses the independently printed volume.
- **Unresolved issues:** The article does not state the confidence convention of the parenthetical K0 errors and publishes no parameter covariance matrix.; The exact weighted-least-squares objective and weights used by the cited Angel (2000) program are not printed.; The fixed 162.86 A^3 zero-pressure volume was adopted from a 0 K LDA calculation even though the experimental isotherm and reported K0 are at 300 K.

</details>

<details markdown="1">
<summary>Pressure calibration</summary>

- **Status:** resolved
- **Methods:**
    - **Kind:** equation\_of\_state
    - **Reference eos record:** gold\_anderson\_1989\_bm3\_1
    - **Reference:**
        - **Authors:** Anderson; Isaak; Yamamoto
        - **Year:** 1989
        - **Title:** Anharmonicity and the equation of state for gold
        - **Source:** Journal of Applied Physics
        - **Volume:** 65
        - **Locator:** 1534-1543
        - **DOI:** 10.1063/1.342969
    - **Source location:** Experimental methods, page 476; Results, Figure 2, and Tables 2-3, page 477
    - **Scope:** Anderson pressure column in all six Table 2 rows
- **Recalculation:**
    - **Status:** ready
    - **Notes:** The Anderson et al. gold EOS is executable and all six rounded gold lattice parameters and their printed errors are bundled. Recalculation from rounded a values is approximate because the source does not print additional digits.
- **Audit date:** 2026-09-05

</details>

<details markdown="1">
<summary>Parameter provenance</summary>

- **Origin of the parameterization:** Measurements or their experimental reduction determine this EOS; source: Abstract; Experimental methods; Results and printed EOS equation; Tables 1-3; Figure 2 and caption.
- **Equation:** Journal page 476: the printed third-order Birch-Murnaghan equation uses x=(V/V0)^(1/3), with P=(3/2)K0(x^-7-x^-5)\[1+(3/4)(K0\_prime-4)(x^-2-1)\]. Fixing K0\_prime=4 makes the executable curve exactly BM2.
- **V0:** Journal page 477 and Table 3: 162.86 A^3, fixed; adopted from the 0 K LDA calculation of Oganov and Ono (2004), not measured at ambient pressure.
- **K0:** Results prose and Table 3, journal page 477: 237(1) GPa for pressures reduced with the Anderson et al. (1989) gold standard.
- **K0 prime:** Results prose and Table 3, journal page 477: fixed at 4; represented implicitly by BM2 rather than as a fitted parameter.
- **Reference state:** The fit is described as a 300 K isothermal EOS with a zero-pressure V0 and K0, extrapolated from 116.1-144.4 GPa data. V0 itself was adopted from a 0 K LDA calculation.
- **Fit selection and weighting:** Experimental methods and Results: all six Table 2 P-V observations were used in a weighted least-squares fit with the method cited to Angel (2000); the article does not publish the exact objective or covariance matrix.
- **Uncertainties:** Table 3 gives K0 as 237(1) GPa but does not identify the confidence convention. V0 and K0\_prime were fixed. Numerical parameter covariance is not published.

</details>

<a id="record-mgsio3_post_perovskite_ono_2006_jamieson_bm2_4"></a>

## Ono et al. (2006), Jamieson-gold-scale constrained BM3 (BM2)

`mgsio3_post_perovskite_ono_2006_jamieson_bm2_4` · Pressure-scale reference variant

Reproduction: **reproduced** · [Reconstruction report](../reconstruction-reports/mgsio3_post_perovskite.md#record-mgsio3_post_perovskite_ono_2006_jamieson_bm2_4)

**Source finding:** The source reports the same constrained BM3/BM2 fit separately on the Jamieson et al. (1982) gold scale, with all six source pressures and calibrant lattice parameters printed.

Published pressure-scale alternative of [mgsio3\_post\_perovskite\_ono\_2006\_anderson\_bm2\_3](#record-mgsio3_post_perovskite_ono_2006_anderson_bm2_3); it is not an independent EOS choice.

| Component | Parameter | Value | Reported error | Fixed |
| --- | --- | --- | --- | --- |
| Primary | V0 | 162.86 | Not reported | Yes |
| Primary | K0 | 226.0 | 1.0 | Not listed |

- **Record kind:** published
- **Origin of the parameterization:** experimental
- **Equation kind:** isothermal
- **Reference:**
    - **Authors:** Ono; Kikegawa; Ohishi
    - **Year:** 2006
    - **Title:** Equation of state of CaIrO3-type MgSiO3 up to 144 GPa
    - **Source:** American Mineralogist
    - **Volume:** 91
    - **Locator:** 475-478
    - **DOI:** 10.2138/am.2006.2118
- **Reference temperature (K):** 300.0
- **Reported pressure coverage (GPa):** \[111.5, 137.0\]
- **Coverage provenance:** reported\_exactly
- **Reported temperature coverage (K):** \[300.0, 300.0\]
- **Validity:**
    - **Pressure gpa:** \[111.5, 137.0\]
    - **Temperature k:** \[300.0, 300.0\]
- **Reported error confidence level:** Not specified

The same six observations as the Anderson-scale record, with pressures on the Jamieson et al. gold scale; not a separate sample. The conventional Cmcm cell has Z = 4.

<details markdown="1">
<summary>Source review</summary>

- **Note:** Validated against the final American Mineralogist PDF; discovery metadata was not used as scientific authority.
- **Audit date:** 2026-09-05
- **Verified fields:** composition; phase; structure; cell\_volume\_and\_z; equation; parameters; fixed\_parameter\_status; units; reference\_state; published\_uncertainties; covariance\_availability; experimental\_range; pressure\_calibration; primary\_data; numerical\_reproduction
- **Primary source check:**
    - **Access URL:** https://rruff.info/doclib/am/vol91/AM91\_475.pdf
    - **Source version:** final published American Mineralogist pages
    - **DOI:** 10.2138/am.2006.2118
    - **Locations:** Abstract; Experimental methods; Results and printed EOS equation; Tables 1-3; Figure 2 and caption
- **Primary data check:**
    - **Status:** bundled
    - **Audit date:** 2026-09-05
    - **Dataset identifiers:** mgsio3\_post\_perovskite\_ono\_2006\_table2\_compression
    - **Source locations:** Table 2, journal page 477
    - **Finding:** All six 300 K observations and all three published pressure-scale reductions are bundled from Table 2.
- **Independent numerical check:**
    - **Method:** Direct BM2 evaluation against all six Jamieson-scale Table 2 P-V rows.
    - **Pressure rmse gpa:** 1.7431148814
    - **Maximum absolute pressure residual gpa:** 2.9002017147
    - **First source state:**
        - **Volume a3:** 123.26
        - **Source pressure gpa:** 111.5
        - **Calculated pressure gpa:** 110.075411
    - **High pressure source state:**
        - **Volume a3:** 117.91
        - **Source pressure gpa:** 137.0
        - **Calculated pressure gpa:** 139.519806
- **Independent refit:**
    - **Classification:** parity
    - **Method:** Diagnostic iteratively reweighted pressure residual fit using printed pressure and propagated volume errors; exact source weighting is not stated.
    - **Parameters:**
        - **V0 fixed:** 162.86
        - **K0:** 226.81325417
        - **K0 prime fixed:** 4.0
- **Reported inconsistencies:** Figure 2 captions the Jamieson curve as K0=225(1) GPa, while Results prose and Table 3 report 226(1) GPa. The repeated prose/table value is stored; the caption-only value is not added as a duplicate EOS.; Results prose says Z=2, whereas the Table 1 note and conventional Cmcm site multiplicities establish Z=4.; Table 2 row 3 prints MgSiO3 a=2.250(3) A, inconsistent with the independently printed cell volume; the typo is preserved and the volume column is used for EOS reproduction.
- **Unresolved issues:** The exact Jamieson et al. (1982) gold EOS is not bundled as an executable reference record.; The K0 error confidence convention, covariance matrix, and exact Angel (2000) weighting configuration are not published.; The fixed zero-pressure V0 is a 0 K LDA value used in a 300 K experimental isotherm.

</details>

<details markdown="1">
<summary>Pressure calibration</summary>

- **Status:** partially\_resolved
- **Methods:**
    - **Kind:** equation\_of\_state
    - **Reference:**
        - **Authors:** Jamieson; Fritz; Manghnani
        - **Year:** 1982
        - **Title:** Pressure measurement at high temperature in X-ray diffraction studies: gold as a primary standard
        - **Source:** High-Pressure Research in Geophysics
        - **Locator:** 27-48
    - **Source location:** Experimental methods, page 476; Results, Figure 2, and Tables 2-3, page 477
    - **Scope:** Jamieson pressure column in all six Table 2 rows
- **Recalculation:**
    - **Status:** reference\_eos\_not\_bundled
    - **Notes:** All six rounded gold lattice parameters are bundled, but the exact Jamieson et al. (1982) gold P-V-T model is not an executable bundled record. Published source-scale pressures are retained.
- **Audit date:** 2026-09-05

</details>

<details markdown="1">
<summary>Parameter provenance</summary>

- **Origin of the parameterization:** Measurements or their experimental reduction determine this EOS; source: Abstract; Experimental methods; Results and printed EOS equation; Tables 1-3; Figure 2 and caption.
- **Equation:** Journal page 476: the printed standard Eulerian third-order Birch-Murnaghan equation; fixed K0\_prime=4 reduces it exactly to BM2.
- **V0:** Journal page 477 and Table 3: 162.86 A^3, fixed and adopted from Oganov and Ono (2004) LDA.
- **K0:** Results prose and Table 3, journal page 477: 226(1) GPa for pressures reduced with the Jamieson et al. (1982) gold standard.
- **K0 prime:** Results prose and Table 3, journal page 477: fixed at 4 and implicit in BM2.
- **Reference state:** The fit is described as a 300 K isothermal EOS with zero-pressure reference parameters extrapolated from 111.5-137.0 GPa data; fixed V0 comes from 0 K LDA.
- **Fit selection and weighting:** All six Table 2 observations; weighted least squares cited to Angel (2000), with exact objective and covariance unreported.
- **Uncertainties:** Table 3 gives K0 as 226(1) GPa without a confidence convention; V0 and K0\_prime were fixed; covariance is not published.

</details>

<a id="record-mgsio3_post_perovskite_ono_2006_dewaele_bm2_5"></a>

## Ono et al. (2006), Dewaele-gold-scale constrained BM3 (BM2)

`mgsio3_post_perovskite_ono_2006_dewaele_bm2_5` · Pressure-scale reference variant

Reproduction: **reproduced** · [Reconstruction report](../reconstruction-reports/mgsio3_post_perovskite.md#record-mgsio3_post_perovskite_ono_2006_dewaele_bm2_5)

**Source finding:** The source reports the same constrained BM3/BM2 fit separately on the Dewaele et al. (2004) gold scale, with all six source pressures and calibrant lattice parameters printed.

Published pressure-scale alternative of [mgsio3\_post\_perovskite\_ono\_2006\_anderson\_bm2\_3](#record-mgsio3_post_perovskite_ono_2006_anderson_bm2_3); it is not an independent EOS choice.

| Component | Parameter | Value | Reported error | Fixed |
| --- | --- | --- | --- | --- |
| Primary | V0 | 162.86 | Not reported | Yes |
| Primary | K0 | 248.0 | 1.0 | Not listed |

- **Record kind:** published
- **Origin of the parameterization:** experimental
- **Equation kind:** isothermal
- **Reference:**
    - **Authors:** Ono; Kikegawa; Ohishi
    - **Year:** 2006
    - **Title:** Equation of state of CaIrO3-type MgSiO3 up to 144 GPa
    - **Source:** American Mineralogist
    - **Volume:** 91
    - **Locator:** 475-478
    - **DOI:** 10.2138/am.2006.2118
- **Reference temperature (K):** 300.0
- **Reported pressure coverage (GPa):** \[121.4, 151.1\]
- **Coverage provenance:** reported\_exactly
- **Reported temperature coverage (K):** \[300.0, 300.0\]
- **Validity:**
    - **Pressure gpa:** \[121.4, 151.1\]
    - **Temperature k:** \[300.0, 300.0\]
    - **Notes:** The paper title's 144 GPa upper bound uses the Anderson scale; the same highest-pressure observation is 151.1 GPa on the Dewaele scale.
- **Reported error confidence level:** Not specified

The same six observations as the Anderson-scale record, with pressures on the Dewaele et al. gold scale; not a separate sample. The conventional Cmcm cell has Z = 4.

<details markdown="1">
<summary>Source review</summary>

- **Note:** Validated against the final American Mineralogist PDF; discovery metadata was not used as scientific authority.
- **Audit date:** 2026-09-05
- **Verified fields:** composition; phase; structure; cell\_volume\_and\_z; equation; parameters; fixed\_parameter\_status; units; reference\_state; published\_uncertainties; covariance\_availability; experimental\_range; pressure\_calibration; primary\_data; numerical\_reproduction
- **Primary source check:**
    - **Access URL:** https://rruff.info/doclib/am/vol91/AM91\_475.pdf
    - **Source version:** final published American Mineralogist pages
    - **DOI:** 10.2138/am.2006.2118
    - **Locations:** Abstract; Experimental methods; Results and printed EOS equation; Tables 1-3; Figure 2 and caption
- **Primary data check:**
    - **Status:** bundled
    - **Audit date:** 2026-09-05
    - **Dataset identifiers:** mgsio3\_post\_perovskite\_ono\_2006\_table2\_compression
    - **Source locations:** Table 2, journal page 477
    - **Finding:** All six 300 K observations and all three published pressure-scale reductions are bundled from Table 2.
- **Independent numerical check:**
    - **Method:** Direct BM2 evaluation against all six Dewaele-scale Table 2 P-V rows.
    - **Pressure rmse gpa:** 1.4859096032
    - **Maximum absolute pressure residual gpa:** 2.6365045365
    - **First source state:**
        - **Volume a3:** 123.26
        - **Source pressure gpa:** 121.4
        - **Calculated pressure gpa:** 120.790717
    - **High pressure source state:**
        - **Volume a3:** 117.91
        - **Source pressure gpa:** 151.1
        - **Calculated pressure gpa:** 153.10138
    - **Rounded gold lattice recalculation:**
        - **Maximum absolute pressure difference gpa:** 0.062045
- **Independent refit:**
    - **Classification:** parity
    - **Method:** Diagnostic iteratively reweighted pressure residual fit using printed pressure and propagated volume errors; exact source weighting is not stated.
    - **Parameters:**
        - **V0 fixed:** 162.86
        - **K0:** 248.04644766
        - **K0 prime fixed:** 4.0
- **Reported inconsistencies:** The paper title and abstract use the Anderson-scale 144 GPa maximum, whereas Table 2 reports the same last observation as 151.1 GPa on the Dewaele scale.; Results prose says Z=2, whereas the Table 1 note and conventional Cmcm site multiplicities establish Z=4.; Table 2 row 3 prints MgSiO3 a=2.250(3) A, inconsistent with the independently printed cell volume; the typo is preserved and the volume column is used for EOS reproduction.
- **Unresolved issues:** The K0 error confidence convention, covariance matrix, and exact Angel (2000) weighting configuration are not published.; The fixed zero-pressure V0 is a 0 K LDA value used in a 300 K experimental isotherm.

</details>

<details markdown="1">
<summary>Pressure calibration</summary>

- **Status:** resolved
- **Methods:**
    - **Kind:** equation\_of\_state
    - **Reference eos record:** gold\_dewaele\_2004\_vinet\_5
    - **Reference:**
        - **Authors:** Dewaele; Loubeyre; Mezouar
        - **Year:** 2004
        - **Title:** Equations of state of six metals above 94 GPa
        - **Source:** Physical Review B
        - **Volume:** 70
        - **Locator:** 094112
        - **DOI:** 10.1103/PhysRevB.70.094112
    - **Source location:** Experimental methods, page 476; Results and Tables 2-3, page 477
    - **Scope:** Dewaele pressure column in all six Table 2 rows
- **Recalculation:**
    - **Status:** ready
    - **Notes:** The exact Dewaele et al. gold EOS is executable and all six rounded gold lattice parameters are bundled; recomputed pressures agree with Table 2 within 0.07 GPa.
- **Audit date:** 2026-09-05

</details>

<details markdown="1">
<summary>Parameter provenance</summary>

- **Origin of the parameterization:** Measurements or their experimental reduction determine this EOS; source: Abstract; Experimental methods; Results and printed EOS equation; Tables 1-3; Figure 2 and caption.
- **Equation:** Journal page 476: the printed standard Eulerian third-order Birch-Murnaghan equation; fixed K0\_prime=4 reduces it exactly to BM2.
- **V0:** Journal page 477 and Table 3: 162.86 A^3, fixed and adopted from Oganov and Ono (2004) LDA.
- **K0:** Results prose and Table 3, journal page 477: 248(1) GPa for pressures reduced with the Dewaele et al. (2004) gold standard.
- **K0 prime:** Results prose and Table 3, journal page 477: fixed at 4 and implicit in BM2.
- **Reference state:** The fit is described as a 300 K isothermal EOS with zero-pressure reference parameters extrapolated from 121.4-151.1 GPa data; fixed V0 comes from 0 K LDA.
- **Fit selection and weighting:** All six Table 2 observations; weighted least squares cited to Angel (2000), with exact objective and covariance unreported.
- **Uncertainties:** Table 3 gives K0 as 248(1) GPa without a confidence convention; V0 and K0\_prime were fixed; covariance is not published.

</details>

<a id="record-mgsio3_post_perovskite_akber_knutson_2005_gga_bm3"></a>

## Akber-Knutson et al. (2005), static GGA BM3

`mgsio3_post_perovskite_akber_knutson_2005_gga_bm3` · Executable

Reproduction: **untested** · [Reconstruction report](../reconstruction-reports/mgsio3_post_perovskite.md#record-mgsio3_post_perovskite_akber_knutson_2005_gga_bm3)

**Source finding:** Table 1 reports the pure post-perovskite static GGA BM3.

| Component | Parameter | Value | Reported error | Fixed |
| --- | --- | --- | --- | --- |
| Primary | V0 | 167.32 | Not reported | Not listed |
| Primary | K0 | 204 | Not reported | Not listed |
| Primary | K0\_prime | 4.18 | Not reported | Not listed |

- **Record kind:** published
- **Origin of the parameterization:** theoretical
- **Equation kind:** isothermal
- **Reference:**
    - **Authors:** Akber-Knutson; Steinle-Neumann; Asimow
    - **Year:** 2005
    - **Title:** Effect of Al on the sharpness of the MgSiO3 perovskite to post-perovskite phase transition
    - **Source:** Geophysical Research Letters
    - **Volume:** 32
    - **Locator:** L14303
    - **DOI:** 10.1029/2005GL023192
- **Reference temperature (K):** 0
- **Reported pressure coverage (GPa):** \[-8.98923166, 218.08849812\]
- **Coverage provenance:** theoretical
- **Validity:**
    - **Pressure gpa:** \[-8.98923166, 218.08849812\]
    - **Temperature k:** \[0, 0\]
    - **Volume ratio:** \[0.65, 1.05\]
- **Volume basis:**
    - **Kind:** formula\_units
    - **Formula units:** 4
    - **Molar mass g mol:** 100.387
- **Reported error confidence level:** Not specified

<details markdown="1">
<summary>Source review</summary>

- **Note:** Validated against the author-deposited published article.
- **Audit date:** 2026-09-05
- **Verified fields:** canonical\_doi; composition; phase; equation; parameters; units; reference\_state; theoretical\_method; volume\_range
- **Primary source check:**
    - **Access URL:** https://authors.library.caltech.edu/records/ac43h-2q991
    - **DOI:** 10.1029/2005GL023192
    - **Locations:** Section 2; Table 1
- **Primary data check:**
    - **Status:** parameterization\_only
    - **Audit date:** 2026-09-05
    - **Finding:** The E(V) rows, weights, residuals, and covariance are not tabulated.
- **Independent refit:**
    - **Classification:** similar
    - **Method:** BM3 pressure evaluated at the source-stated V/V0=0.65 endpoint.
    - **Parameters:**
        - **Volume ratio:** 0.65
