Repository: CPrescher/peritheos

# Peritheos

A Python library for thermodynamic equations of state calculations for solid materials.

Built-in EOS evaluation, inversion, bounded robust fitting, and uncertainty
statistics are implemented in Rust and exposed through the established Python API.
NumPy broadcasting and user-defined `EosBase` subclasses remain supported.
The package includes PEP 561 typing metadata for type checkers and IDEs.

Full model, fitting, units, and development documentation is available at
[peritheos.readthedocs.io](https://peritheos.readthedocs.io/).
Rust users can start with the workflow-oriented [Rust API guide](docs/rust-api.md)
and the runnable examples in the unified Rust crate.

File: docs/material-summaries/na088al099fe013si094o4_calcium_ferrite.md
# Na0.88Al0.99Fe0.13Si0.94O4 (calcium-ferrite type)

<!-- Generated by scripts.generate_material_summaries; edit EOSMAT instead. -->

[All materials](index.md) · [EOSMAT record file](https://github.com/CPrescher/peritheos/blob/main/peritheos/data/materials/na088al099fe013si094o4_calcium_ferrite.eosmat) · [Audit sidecar](https://github.com/CPrescher/peritheos/blob/main/peritheos/data/audits/na088al099fe013si094o4_calcium_ferrite.audit.json) · [Reconstruction reports](../reconstruction-reports/na088al099fe013si094o4_calcium_ferrite.md)

Generated from EOSMAT and the current executable catalog; edit the source and
regenerate. Reproduction headlines, warnings and source status are separate
assessments, defined in [EOS labels](../eos-labels.md).

| Material property | Value |
| --- | --- |
| Identifier | na088al099fe013si094o4\_calcium\_ferrite |
| Formula | Na0.88Al0.99Fe0.13Si0.94O4 |
| Phase | Fe-bearing calcium-ferrite-type phase, synthesis run 5K2681 |
| Aliases | Fe-bearing CF-NaAlSiO4; CF-NaAlSiO4 5K2681 |
| Formula units per cell | 4 |
| Cell contents | Four nominal CF formula units in the conventional orthorhombic Pbnm cell. Electron-microprobe analysis gives Na0.88Al0.99Fe0.13Si0.94O4 per nominal formula unit; the positional model is the idealized isostructural Fe-free refinement deposited with the same article. |
| Crystal system | ORTHORHOMBIC |
| Space group | Pbnm |
| Reference lattice | {"a": 10.172, "b": 8.666, "c": 2.7511, "alpha": 90.0, "beta": 90.0, "gamma": 90.0} |
| Pressure unit | GPa |
| Temperature unit | K |
| Volume unit | Å³ per conventional unit cell |
| Stored EOS records | 1 |
| Observation datasets | 1 |

Composition-specific record for the Fe-bearing 5K2681 specimen. The article establishes Pbnm, Z=4 and the stored 1.7 GPa lattice for this sample, but the official deposit contains positional refinements only for the Fe-free crystal. The stored coordinates and ideal NaAlSiO4 occupancies are therefore an isostructural topology proxy from the official 1.7 GPa Fe-free CIF, not an exact refinement or an inferred Fe/Al/Si distribution for 5K2681. The proxy intentionally does not claim to reproduce Fe scattering or the analytical non-stoichiometry. The article reports 90% of the iron as ferric from Wu et al. (2017), but site-specific Fe occupancies are not given and are not inferred.

## Automatic selections

- **Equilibrium:** [na088al099fe013si094o4\_calcium\_ferrite\_qin\_2023\_bm3\_1](#record-na088al099fe013si094o4_calcium_ferrite_qin_2023_bm3_1)
- **Hugoniot:** None

## EOS comparison

| Record | Model | Reference temperature (K) | Reproduction | Warning | Source status | Availability |
| --- | --- | --- | --- | --- | --- | --- |
| [Qin et al. (2023), Fe-bearing CF BM3](#record-na088al099fe013si094o4_calcium_ferrite_qin_2023_bm3_1) | BM3 | 293.0 | reproduced |  | primary source validated | Executable |

### Reference coefficients

| Record | V0 (Å³ per cell) | K0 (GPa) | K0′ |
| --- | --- | --- | --- |
| [Qin et al. (2023), Fe-bearing CF BM3](#record-na088al099fe013si094o4_calcium_ferrite_qin_2023_bm3_1) | 244.2 ± 0.2 | 211.0 ± 6.0 | 2.6 ± 0.3 |

Values use each model's parameter units; primary `V0` uses the volume unit
above. Errors keep their reported meaning and appear only when supplied: a
missing error is unknown, not zero, and a missing covariance does not establish
independence. A dash means the formulation has no such parameter. Coverage and
evaluation limits are separate source declarations; marginal pressure and
temperature ranges do not define a joint stability domain or authorize
extrapolation.

<a id="record-na088al099fe013si094o4_calcium_ferrite_qin_2023_bm3_1"></a>

## Qin et al. (2023), Fe-bearing CF BM3

`na088al099fe013si094o4_calcium_ferrite_qin_2023_bm3_1` · Executable

Reproduction: **reproduced** · [Reconstruction report](../reconstruction-reports/na088al099fe013si094o4_calcium_ferrite.md#record-na088al099fe013si094o4_calcium_ferrite_qin_2023_bm3_1)

**Source finding:** Coefficients from the abstract, page 2333 and Online Materials Table S5 (this-study Fe-bearing column), fitted to the 10 rows of Table S4. The superscript a on the 1.7 GPa row of Table S4 is not defined in the source.

Automatic selection for equilibrium calculations.

| Component | Parameter | Value | Reported error | Fixed |
| --- | --- | --- | --- | --- |
| Primary | V0 | 244.2 | 0.2 | Not listed |
| Primary | K0 | 211.0 | 6.0 | Not listed |
| Primary | K0\_prime | 2.6 | 0.3 | Not listed |

- **Record kind:** published
- **Origin of the parameterization:** experimental
- **Equation kind:** isothermal
- **Reference:**
    - **Authors:** Qin; Wu; Xue; Zhang; Wu; Jacobsen
    - **Year:** 2023
    - **Title:** Crystal structure of calcium-ferrite type NaAlSiO4 up to 45 GPa
    - **Source:** American Mineralogist
    - **Volume:** 108
    - **Locator:** 2331-2337
    - **DOI:** 10.2138/am-2022-8432
- **Reference temperature (K):** 293.0
- **Reported pressure coverage (GPa):** \[0.0001, 44.0\]
- **Coverage provenance:** reported\_exactly
- **Reported temperature coverage (K):** \[293.0, 293.0\]
- **Validity:**
    - **Pressure gpa:** \[0.0001, 44.0\]
    - **Temperature k:** \[293.0, 293.0\]
    - **Volume ratio:** \[0.846027846, 0.9991809992\]
- **Reported error confidence level:** Not specified

Fitted with the EosFit7c program. The source gives only room temperature; 293 K is the temperature of its companion CIF measurement, and no row-wise temperatures are published.

<details markdown="1">
<summary>Source review</summary>

- **Note:** Validated against the final article and official MSA deposit AM-23-128432. The published BM3 coefficients reproduce the complete printed compression table to 0.3887 GPa pressure RMSE; the missing row-wise pressure uncertainties and exact EosFit7c weight configuration prevent coefficient-level refit parity and are not inferred.
- **Audit date:** 2026-09-05
- **Verified fields:** equation; parameters; units; reference\_state; phase; composition; cell\_setting; formula\_units\_per\_cell; published\_uncertainties; validity; pressure\_calibration; primary\_data
- **Primary source check:**
    - **Access URL:** https://doi.org/10.2138/am-2022-8432
    - **Locations:** article Materials and methods, pages 2332-2333; article EOS discussion, page 2333; official Online Materials Tables S4 and S5; official deposit AM-23-128432
    - **Finding:** The source fully defines a room-temperature, three-free-parameter standard Eulerian BM3 fit for the Fe-bearing Na0.88Al0.99Fe0.13Si0.94O4 sample. Volumes are Pbnm conventional-cell values with Z=4. The official deposit does not include an exact Fe-bearing positional refinement, so the material's structural proxy is explicitly qualified.
    - **DOI:** 10.2138/am-2022-8432
    - **Official deposit sha256:** 465ff9b139fba3c60539f4bf1e0a86d877a716ab4522cefca682dd1f4fa1f07d
    - **Supplement sha256:** f78e80d89fb11bb070cc3757c554e01adab3d4dcbf1ace93c2fc166aa5f3d1c7
- **Primary data check:**
    - **Status:** bundled
    - **Audit date:** 2026-09-05
    - **Dataset identifiers:** na088al099fe013si094o4\_qin\_2023\_table\_s4\_pv
    - **Source locations:** Official Online Materials Table S4
    - **Finding:** All 10 printed pressure, lattice-parameter, conventional-cell-volume, and parenthetical uncertainty rows are bundled verbatim. No pressure uncertainty or row-wise temperature is published.
- **Numerical reproduction:**
    - **Published state:**
        - **Pressure gpa:** 44.0
        - **Volume a3:** 206.6
    - **Calculated pressure gpa:** 43.2093788099
    - **Absolute difference gpa:** 0.7906211901
    - **Tolerance gpa:** 0.8
    - **Tolerance basis:** The largest absolute pressure residual over all 10 Table S4 rows under the rounded published coefficients is 0.7907 GPa.
- **Refit reproduction:**
    - **Status:** fit\_protocol\_limited
    - **Published curve pressure rmse gpa:** 0.3887326933
    - **Published curve max abs pressure residual gpa:** 0.7906211901
    - **Unweighted pressure refit:**
        - **V0:** 244.32647529
        - **K0:** 205.77556818
        - **K0 prime:** 2.91664775
        - **Rmse gpa:** 0.3305645286
    - **Volume uncertainty weighted refit:**
        - **V0:** 244.05732255
        - **K0:** 201.29958179
        - **K0 prime:** 3.1071536
        - **Reduced chi square:** 0.5361142089
    - **Finding:** The article reports error-weighted EosFit7c regression but publishes no pressure uncertainties, covariance matrix, or detailed weight settings. Both documented diagnostic refits use all rows and remain separate from the published record.
- **Reported inconsistencies:**
    - **Field:** Table S4 superscript a
    - **Source values:** 1.7 GPa marked with superscript a
    - **Finding:** No definition for this superscript is printed in the Online Materials; the marker is retained as source\_note\_a without interpretation.

</details>

<details markdown="1">
<summary>Pressure calibration</summary>

- **Status:** partially\_resolved
- **Methods:**
    - **Kind:** equation\_of\_state
    - **Material:** Pt
    - **Reference:**
        - **Authors:** Fei; Ricolleau; Frank; Mibe; Shen; Prakapenka
        - **Year:** 2007
        - **Source:** Proceedings of the National Academy of Sciences
        - **Volume:** 104
        - **Locator:** 9182-9186
        - **DOI:** 10.1073/pnas.0609013104
    - **Source location:** Qin et al. (2023), Materials and methods, page 2332: Pt foil for pressure calibration (Fei et al. 2007)
    - **Scope:** all Table S4 diffraction observations
    - **Notes:** The citation identifies the internally consistent Fei et al. Pt scale, but that Pt scale is not presently an executable shared-library record.
- **Recalculation:**
    - **Status:** missing\_calibrant\_observations
    - **Notes:** Tables S3-S4 retain only reduced sample pressures; row-wise platinum lattice parameters or volumes are not published, so observation-level pressure recalculation is impossible.
- **Audit date:** 2026-09-05

</details>

<details markdown="1">
<summary>Parameter provenance</summary>

- **Origin of the parameterization:** Measurements or their experimental reduction determine this EOS; source: article Materials and methods, pages 2332-2333; article EOS discussion, page 2333; official Online Materials Tables S4 and S5; official deposit AM-23-128432.
- **Equation:** Article pages 2332-2333 and official Online Materials Table S5: third-order Birch-Murnaghan EOS fitted with EosFit7c
- **V0:** Article abstract and page 2333; Online Materials Table S5, this-study Fe-bearing column: 244.2(2) A^3 fitted Pbnm conventional-cell volume
- **K0:** Article abstract and page 2333; Online Materials Table S5, this-study Fe-bearing column: KT0=211(6) GPa
- **K0 prime:** Article abstract and page 2333; Online Materials Table S5, this-study Fe-bearing column: K'T0=2.6(3)
- **Reference temperature (K):** Article states room-temperature compression; official companion CIF measurement reports 293(2) K
- **Fit selection:** Online Materials Tables S4 and S5 report 10 observations spanning 0-44.0 GPa; no exclusions are stated

</details>

## Observation datasets

### na088al099fe013si094o4\_qin\_2023\_table\_s4\_pv

- **Description:** All 10 room-temperature Fe-bearing CF sample observations printed in Online Materials Table S4.
- **Kind:** pressure\_volume\_lattice\_parameters
- **Reference:**
    - **Authors:** Qin; Wu; Xue; Zhang; Wu; Jacobsen
    - **Year:** 2023
    - **Title:** Crystal structure of calcium-ferrite type NaAlSiO4 up to 45 GPa
    - **Source:** American Mineralogist Online Materials
    - **Volume:** 108
    - **Locator:** Table S4
    - **DOI:** 10.2138/am-2022-8432
- **Source location:** Official deposit AM-23-128432, 8432\_supp.pdf, Table S4
- **Associated EOS records:** na088al099fe013si094o4\_calcium\_ferrite\_qin\_2023\_bm3\_1
- **Uncertainty:**
    - **Parenthetical values:** Retained exactly as printed; the source does not identify their confidence convention.
    - **Pressure:** not reported
    - **Temperature:** Measurements are described as room temperature; no row-wise values or uncertainties are reported.

[Observation resource](https://github.com/CPrescher/peritheos/blob/main/peritheos/data/datasets/na088al099fe013si094o4-qin-2023-table-s4-pv.csv)
— SHA-256 `44ed46a6c00a7ea5715af87fcf1e55c5ae1c80acaecf3230c5205d8754e6ab0c`.
