Repository: CPrescher/peritheos

# Peritheos

A Python library for thermodynamic equations of state calculations for solid materials.

Built-in EOS evaluation, inversion, bounded robust fitting, and uncertainty
statistics are implemented in Rust and exposed through the established Python API.
NumPy broadcasting and user-defined `EosBase` subclasses remain supported.
The package includes PEP 561 typing metadata for type checkers and IDEs.

Full model, fitting, units, and development documentation is available at
[peritheos.readthedocs.io](https://peritheos.readthedocs.io/).
Rust users can start with the workflow-oriented [Rust API guide](docs/rust-api.md)
and the runnable examples in the unified Rust crate.

File: docs/material-summaries/na093al102si100o4_calcium_ferrite.md
# Na0.93Al1.02Si1.00O4 (calcium-ferrite type)

<!-- Generated by scripts.generate_material_summaries; edit EOSMAT instead. -->

[All materials](index.md) · [EOSMAT record file](https://github.com/CPrescher/peritheos/blob/main/peritheos/data/materials/na093al102si100o4_calcium_ferrite.eosmat) · [Audit sidecar](https://github.com/CPrescher/peritheos/blob/main/peritheos/data/audits/na093al102si100o4_calcium_ferrite.audit.json) · [Reconstruction reports](../reconstruction-reports/na093al102si100o4_calcium_ferrite.md)

Generated from EOSMAT and the current executable catalog; edit the source and
regenerate. Reproduction headlines, warnings and source status are separate
assessments, defined in [EOS labels](../eos-labels.md).

| Material property | Value |
| --- | --- |
| Identifier | na093al102si100o4\_calcium\_ferrite |
| Formula | Na0.93Al1.02Si1.00O4 |
| Phase | Fe-free calcium-ferrite-type phase, synthesis run 5K2124 |
| Aliases | Fe-free CF-NaAlSiO4; CF-NaAlSiO4 5K2124 |
| Formula units per cell | 4 |
| Cell contents | Four nominal CF formula units in the conventional orthorhombic Pbnm cell. Electron-microprobe analysis gives Na0.93Al1.02Si1.00O4 per nominal formula unit; the deposited diffraction refinement uses the idealized NaAlSiO4 site model. |
| Crystal system | ORTHORHOMBIC |
| Space group | Pbnm |
| Reference lattice | {"a": 10.1182, "b": 8.679, "c": 2.7363, "alpha": 90.0, "beta": 90.0, "gamma": 90.0} |
| Pressure unit | GPa |
| Temperature unit | K |
| Volume unit | Å³ per conventional unit cell |
| Stored EOS records | 1 |
| Observation datasets | 1 |

Composition-specific record for the Fe-free 5K2124 specimen. The stored lattice and coordinates are the official deposited 1.7 GPa, 293(2) K Pbnm refinement. Its idealized occupancies give Na4Al4Si4O16, whereas electron-microprobe analysis gives Na0.93Al1.02Si1.00O4 per nominal formula unit. The refinement therefore supplies a diffraction model for the measured specimen but does not claim crystallographic resolution of the small analytical non-stoichiometry. The EOS reference volume is the separately fitted zero-pressure conventional-cell volume.

## Automatic selections

- **Equilibrium:** [na093al102si100o4\_calcium\_ferrite\_qin\_2023\_bm3\_1](#record-na093al102si100o4_calcium_ferrite_qin_2023_bm3_1)
- **Hugoniot:** None

## EOS comparison

| Record | Model | Reference temperature (K) | Reproduction | Warning | Source status | Availability |
| --- | --- | --- | --- | --- | --- | --- |
| [Qin et al. (2023), Fe-free CF BM3](#record-na093al102si100o4_calcium_ferrite_qin_2023_bm3_1) | BM3 | 293.0 | reproduced |  | primary source validated | Executable |

### Reference coefficients

| Record | V0 (Å³ per cell) | K0 (GPa) | K0′ |
| --- | --- | --- | --- |
| [Qin et al. (2023), Fe-free CF BM3](#record-na093al102si100o4_calcium_ferrite_qin_2023_bm3_1) | 241.6 ± 0.1 | 220.0 ± 4.0 | 2.6 ± 0.3 |

Values use each model's parameter units; primary `V0` uses the volume unit
above. Errors keep their reported meaning and appear only when supplied: a
missing error is unknown, not zero, and a missing covariance does not establish
independence. A dash means the formulation has no such parameter. Coverage and
evaluation limits are separate source declarations; marginal pressure and
temperature ranges do not define a joint stability domain or authorize
extrapolation.

<a id="record-na093al102si100o4_calcium_ferrite_qin_2023_bm3_1"></a>

## Qin et al. (2023), Fe-free CF BM3

`na093al102si100o4_calcium_ferrite_qin_2023_bm3_1` · Executable

Reproduction: **reproduced** · [Reconstruction report](../reconstruction-reports/na093al102si100o4_calcium_ferrite.md#record-na093al102si100o4_calcium_ferrite_qin_2023_bm3_1)

**Source check:** Coefficients from p. 2333 and the Fe-free column of Online Materials Table S5; observations in Table S3, whose 38.7 GPa row prints an a lattice parameter inconsistent with its V, so the V column is used.

Automatic selection for equilibrium calculations.

| Component | Parameter | Value | Reported error | Fixed |
| --- | --- | --- | --- | --- |
| Primary | V0 | 241.6 | 0.1 | Not listed |
| Primary | K0 | 220.0 | 4.0 | Not listed |
| Primary | K0\_prime | 2.6 | 0.3 | Not listed |

- **Record kind:** published
- **Origin of the parameterization:** experimental
- **Equation kind:** isothermal
- **Reference:**
    - **Authors:** Qin; Wu; Xue; Zhang; Wu; Jacobsen
    - **Year:** 2023
    - **Title:** Crystal structure of calcium-ferrite type NaAlSiO4 up to 45 GPa
    - **Source:** American Mineralogist
    - **Volume:** 108
    - **Locator:** 2331-2337
    - **DOI:** 10.2138/am-2022-8432
- **Reference temperature (K):** 293.0
- **Reported pressure coverage (GPa):** \[0.0001, 41.0\]
- **Coverage provenance:** reported\_exactly
- **Reported temperature coverage (K):** \[293.0, 293.0\]
- **Validity:**
    - **Pressure gpa:** \[0.0001, 41.0\]
    - **Temperature k:** \[293.0, 293.0\]
    - **Volume ratio:** \[0.8580298013, 0.9995860927\]
    - **Notes:** Measurements are described as room temperature; 293 K is the temperature stated in the official 1.7 GPa CIF block. No row-wise temperatures are published.
- **Printed parameter errors:** confidence level not stated; used as 1 sigma

Eulerian BM3 fit at room temperature with V0, K0 and K0' all fitted (EosFit7c program).

<details markdown="1">
<summary>Source review</summary>

- **Note:** Validated against the final article and official MSA deposit AM-23-128432. The published BM3 coefficients reproduce the complete printed compression table to 0.3263 GPa pressure RMSE; the missing row-wise pressure uncertainties and exact EosFit7c weight configuration prevent coefficient-level refit parity and are not inferred.
- **Audit date:** 2026-09-05
- **Verified fields:** equation; parameters; units; reference\_state; phase; composition; cell\_setting; formula\_units\_per\_cell; structure; published\_uncertainties; validity; pressure\_calibration; primary\_data
- **Primary source check:**
    - **Access URL:** https://doi.org/10.2138/am-2022-8432
    - **Locations:** article Materials and methods, pages 2332-2333; article EOS discussion, page 2333; official Online Materials Tables S3 and S5; official deposit AM-23-128432, 8432qin.cif
    - **Finding:** The source fully defines a room-temperature, three-free-parameter standard Eulerian BM3 fit for the Fe-free Na0.93Al1.02Si1.00O4 sample. Volumes are Pbnm conventional-cell values with Z=4.
    - **DOI:** 10.2138/am-2022-8432
    - **Official deposit sha256:** 465ff9b139fba3c60539f4bf1e0a86d877a716ab4522cefca682dd1f4fa1f07d
    - **Supplement sha256:** f78e80d89fb11bb070cc3757c554e01adab3d4dcbf1ace93c2fc166aa5f3d1c7
    - **Cif sha256:** 18b3a58bcefba6797dfee976025604f8165ada6678a8113e0918e37eb7fc03cc
- **Primary data check:**
    - **Status:** bundled
    - **Audit date:** 2026-09-05
    - **Dataset identifiers:** na093al102si100o4\_qin\_2023\_table\_s3\_pv
    - **Source locations:** Official Online Materials Table S3
    - **Finding:** All 22 printed pressure, lattice-parameter, conventional-cell-volume, and parenthetical uncertainty rows are bundled verbatim. No pressure uncertainty or row-wise temperature is published.
- **Numerical reproduction:**
    - **Published state:**
        - **Pressure gpa:** 41.0
        - **Volume a3:** 207.3
    - **Calculated pressure gpa:** 40.6096120689
    - **Absolute difference gpa:** 0.3903879311
    - **Tolerance gpa:** 0.65
    - **Tolerance basis:** The largest absolute pressure residual over all 22 Table S3 rows under the rounded published coefficients is 0.6439 GPa.
- **Refit reproduction:**
    - **Status:** fit\_protocol\_limited
    - **Published curve pressure rmse gpa:** 0.3262782699
    - **Published curve max abs pressure residual gpa:** 0.6438583996
    - **Unweighted pressure refit:**
        - **V0:** 242.01380087
        - **K0:** 209.58508871
        - **K0 prime:** 3.10358803
        - **Rmse gpa:** 0.2748883201
    - **Volume uncertainty weighted refit:**
        - **V0:** 242.02730168
        - **K0:** 208.87612578
        - **K0 prime:** 3.1368374
        - **Reduced chi square:** 1.1189465363
    - **Finding:** The article reports error-weighted EosFit7c regression but publishes no pressure uncertainties, covariance matrix, or detailed weight settings. Both documented diagnostic refits use all rows and remain separate from the published record.
- **Reported inconsistencies:**
    - **Field:** Table S3 pressure 38.7 GPa a lattice parameter
    - **Source values:** a=9.689(2) A; V=208.8(2) A^3
    - **Finding:** The printed lattice constants multiply to 210.1499 A^3, not 208.8 A^3, and a=9.689 A is non-monotonic between 36.9 and 41.0 GPa. Both printed a and V are preserved; the EOS reproduction uses the source V column.
    - **Field:** measured ambient volume uncertainty
    - **Source values:** Table S3: 241.5(3) A^3; article page 2332 and Table S5: 241.5(1) A^3
    - **Finding:** The dataset retains Table S3's row uncertainty, while the prose/table disagreement is disclosed rather than reconciled.
    - **Field:** Table S3 superscript a
    - **Source values:** 1.7 GPa marked with superscript a
    - **Finding:** No definition for this superscript is printed in the Online Materials; the marker is retained as source\_note\_a without interpretation.

</details>

<details markdown="1">
<summary>Pressure calibration</summary>

- **Status:** partially\_resolved
- **Methods:**
    - **Kind:** equation\_of\_state
    - **Material:** Pt
    - **Reference:**
        - **Authors:** Fei; Ricolleau; Frank; Mibe; Shen; Prakapenka
        - **Year:** 2007
        - **Source:** Proceedings of the National Academy of Sciences
        - **Volume:** 104
        - **Locator:** 9182-9186
        - **DOI:** 10.1073/pnas.0609013104
    - **Source location:** Qin et al. (2023), Materials and methods, page 2332: Pt foil for pressure calibration (Fei et al. 2007)
    - **Scope:** all Table S3 diffraction observations
    - **Notes:** The citation identifies the internally consistent Fei et al. Pt scale, but that Pt scale is not presently an executable shared-library record.
- **Recalculation:**
    - **Status:** missing\_calibrant\_observations
    - **Notes:** Tables S3-S4 retain only reduced sample pressures; row-wise platinum lattice parameters or volumes are not published, so observation-level pressure recalculation is impossible.
- **Audit date:** 2026-09-05

</details>

<details markdown="1">
<summary>Parameter provenance</summary>

- **Origin of the parameterization:** Measurements or their experimental reduction determine this EOS; source: article Materials and methods, pages 2332-2333; article EOS discussion, page 2333; official Online Materials Tables S3 and S5; official deposit AM-23-128432, 8432qin.cif.
- **Equation:** Article pages 2332-2333 and official Online Materials Table S5: third-order Birch-Murnaghan EOS fitted with EosFit7c
- **V0:** Article abstract and page 2333; Online Materials Table S5, this-study Fe-free column: 241.6(1) A^3 fitted Pbnm conventional-cell volume
- **K0:** Article abstract and page 2333; Online Materials Table S5, this-study Fe-free column: KT0=220(4) GPa
- **K0 prime:** Article abstract and page 2333; Online Materials Table S5, this-study Fe-free column: K'T0=2.6(3)
- **Reference temperature (K):** Article states room-temperature compression; official deposited CIF reports 293(2) K
- **Fit selection:** Online Materials Tables S3 and S5 report 22 observations spanning 0-41.0 GPa; no exclusions are stated

</details>

## Observation datasets

### na093al102si100o4\_qin\_2023\_table\_s3\_pv

- **Description:** All 22 room-temperature Fe-free CF sample observations printed in Online Materials Table S3.
- **Kind:** pressure\_volume\_lattice\_parameters
- **Reference:**
    - **Authors:** Qin; Wu; Xue; Zhang; Wu; Jacobsen
    - **Year:** 2023
    - **Title:** Crystal structure of calcium-ferrite type NaAlSiO4 up to 45 GPa
    - **Source:** American Mineralogist Online Materials
    - **Volume:** 108
    - **Locator:** Table S3
    - **DOI:** 10.2138/am-2022-8432
- **Source location:** Official deposit AM-23-128432, 8432\_supp.pdf, Table S3
- **Associated EOS records:** na093al102si100o4\_calcium\_ferrite\_qin\_2023\_bm3\_1
- **Uncertainty:**
    - **Parenthetical values:** Retained exactly as printed; the source does not identify their confidence convention.
    - **Pressure:** not reported
    - **Temperature:** Measurements are described as room temperature; no row-wise values or uncertainties are reported.

[Observation resource](https://github.com/CPrescher/peritheos/blob/main/peritheos/data/datasets/na093al102si100o4-qin-2023-table-s3-pv.csv)
— SHA-256 `50acd8887e5b9215ad0e47528f81c8fba4db6a8bc1e1a5276dc1169c36ad4a0a`.

File: docs/material-summaries/naalsio4_calcium_ferrite.md
# NaAlSiO4 (calcium-ferrite type)

<!-- Generated by scripts.generate_material_summaries; edit EOSMAT instead. -->

[All materials](index.md) · [EOSMAT record file](https://github.com/CPrescher/peritheos/blob/main/peritheos/data/materials/naalsio4_calcium_ferrite.eosmat) · [Audit sidecar](https://github.com/CPrescher/peritheos/blob/main/peritheos/data/audits/naalsio4_calcium_ferrite.audit.json) · [Reconstruction reports](../reconstruction-reports/naalsio4_calcium_ferrite.md)

Generated from EOSMAT and the current executable catalog; edit the source and
regenerate. Reproduction headlines, warnings and source status are separate
assessments, defined in [EOS labels](../eos-labels.md).

| Material property | Value |
| --- | --- |
| Identifier | naalsio4\_calcium\_ferrite |
| Formula | NaAlSiO4 |
| Formula units per cell | 4 |
| Crystal system | ORTHORHOMBIC |
| Space group | Pbnm |
| Reference lattice | {"a": 10.187, "b": 8.684, "c": 2.7464, "alpha": 90.0, "beta": 90.0, "gamma": 90.0} |
| Pressure unit | GPa |
| Temperature unit | K |
| Volume unit | Å³ per conventional unit cell |
| Stored EOS records | 1 |
| Observation datasets | 1 |

Imported 12.08.2026 from a beamline jcpds collection. Source file(s): JCPDS/dac\_user\_jcpds/NaAlSiO4 CaF phase - Copy.jcpds, JCPDS/dac\_user\_jcpds/NaAlSiO4 CaF phase.jcpds. Calcium-ferrite structure: Yamada, Matsui, and Ito, Mineralogical Magazine 47, 177-181 (1983), doi:10.1180/minmag.1983.047.343.07; corrected O4 coordinate documented by Finger and Hazen, Acta Crystallographica B47, 561-580 (1991), doi:10.1107/S0108768191004214.

## Automatic selections

- **Equilibrium:** [naalsio4\_calcium\_ferrite\_dubrovinsky\_2002\_bm3\_1](#record-naalsio4_calcium_ferrite_dubrovinsky_2002_bm3_1)
- **Hugoniot:** None

## EOS comparison

| Record | Model | Reference temperature (K) | Reproduction | Warning | Source status | Availability |
| --- | --- | --- | --- | --- | --- | --- |
| [Dubrovinsky et al. (2002), BM3](#record-naalsio4_calcium_ferrite_dubrovinsky_2002_bm3_1) | BM3 | Not specified | reproduced |  | primary source validated | Executable |

### Reference coefficients

| Record | V0 (Å³ per cell) | K0 (GPa) | K0′ |
| --- | --- | --- | --- |
| [Dubrovinsky et al. (2002), BM3](#record-naalsio4_calcium_ferrite_dubrovinsky_2002_bm3_1) | 242.9573 ± 0.1328 | 220.0 ± 1.0 | 4.1 ± 0.1 |

Values use each model's parameter units; primary `V0` uses the volume unit
above. Errors keep their reported meaning and appear only when supplied: a
missing error is unknown, not zero, and a missing covariance does not establish
independence. A dash means the formulation has no such parameter. Coverage and
evaluation limits are separate source declarations; marginal pressure and
temperature ranges do not define a joint stability domain or authorize
extrapolation.

<a id="record-naalsio4_calcium_ferrite_dubrovinsky_2002_bm3_1"></a>

## Dubrovinsky et al. (2002), BM3

`naalsio4_calcium_ferrite_dubrovinsky_2002_bm3_1` · Executable

Reproduction: **reproduced** · [Reconstruction report](../reconstruction-reports/naalsio4_calcium_ferrite.md#record-naalsio4_calcium_ferrite_dubrovinsky_2002_bm3_1)

**Source finding:** Coefficients from the EOS discussion (p. 498). The 23 observations are published only in Figure 2; nineteen marker centers are separable and digitized.

Automatic selection for equilibrium calculations.

| Component | Parameter | Value | Reported error | Fixed |
| --- | --- | --- | --- | --- |
| Primary | V0 | 242.9573 | 0.1328 | Not listed |
| Primary | K0 | 220.0 | 1.0 | Not listed |
| Primary | K0\_prime | 4.1 | 0.1 | Not listed |

- **Origin of the parameterization:** experimental
- **Reference:**
    - **Authors:** Dubrovinsky; Dubrovinskaia; Prokopenko; Le Bihan
    - **Year:** 2002
    - **Title:** Equation of State and Crystal Structure of NaAlSiO4 with Calcium-Ferrite Type Structure in the Conditions of the Lower Mantle
    - **Source:** High Pressure Res.
    - **Volume:** 22
    - **Locator:** 495-499
    - **DOI:** 10.1080/08957950212807
- **Reported pressure coverage (GPa):** \[0.0, 40.0\]

Published V0 = 36.58(2) cm³/mol; stored with its error per conventional cell (Z = 4).

<details markdown="1">
<summary>Source review</summary>

- **Audit date:** 2026-09-01
- **Verified fields:** equation; parameters; units; reference\_state; phase; published\_uncertainties; validity
- **Primary source check:**
    - **Access URL:** https://doi.org/10.1080/08957950212807
    - **Locations:** Experimental section, journal page 496; Figure 2 and EOS discussion, journal page 498
    - **Finding:** The paper states that 23 observations were collected but publishes them only in Figure 2. Nineteen distinct marker centers are visually separable and bundled; four measurements overlap too closely to recover independently. The molar V0 was converted to the Z=4 conventional cell for the EOS record.
    - **DOI:** 10.1080/08957950212807
- **Migration source:**
    - **Project:** Dioptas
    - **Version:** 0.10.0
    - **Commit:** 5a8bfd81d10bfab3499039603380aae34576d60a
    - **File:** naalsio4\_calcium\_ferrite.json
- **Primary data check:**
    - **Status:** plot\_only
    - **Audit date:** 2026-09-03
    - **Digitized dataset identifiers:** naalsio4\_dubrovinsky\_2002\_figure2\_digitized
    - **Source locations:** Figure 2, journal page 498
    - **Finding:** The compression series is published only in Figure 2. Nineteen distinct marker centers are separable and bundled with digitization uncertainty; the paper states that 23 total observations were collected, so four overlapping observations cannot be recovered independently from the plot. No experimental error bars are plotted.

</details>

<details markdown="1">
<summary>Pressure calibration</summary>

- **Status:** resolved
- **Methods:**
    - **Kind:** equation\_of\_state
    - **Reference:**
        - **Authors:** Holmes; Moriarty; Gathers; Nellis
        - **Year:** 1989
        - **Source:** J. Appl. Phys.
        - **Volume:** 66
        - **Locator:** 2962-2967
        - **DOI:** 10.1063/1.344177
    - **Source location:** Experimental section; platinum powder pressure standard
    - **Scope:** all observations
    - **Reference eos record:** platinum\_holmes\_1989\_vinet\_1
- **Recalculation:**
    - **Status:** ready
    - **Notes:** The Holmes platinum EOS is executable. Figure 2 supplies approximate source-scale pressures that can be inverted for approximate recalibration; raw platinum volumes were not tabulated.
- **Audit date:** 2026-09-03

</details>

<details markdown="1">
<summary>Parameter provenance</summary>

- **Origin of the parameterization:** Measurements or their experimental reduction determine this EOS; source: Experimental section, journal page 496; Figure 2 and EOS discussion, journal page 498.

</details>

## Observation datasets

### naalsio4\_dubrovinsky\_2002\_figure2\_digitized

- **Description:** Nineteen distinct calcium-ferrite-type NaAlSiO4 pressure-volume marker centers digitized from Figure 2. Four of the 23 reported measurements overlap too closely in the figure to recover as separate observations.
- **Kind:** pressure\_volume\_digitized
- **Reference:**
    - **Authors:** Dubrovinsky; Dubrovinskaia; Prokopenko; Le Bihan
    - **Year:** 2002
    - **Source:** High Pressure Res.
    - **Volume:** 22
    - **Locator:** 495-499
    - **DOI:** 10.1080/08957950212807
- **Source location:** Figure 2, journal page 498
- **Associated EOS records:** naalsio4\_calcium\_ferrite\_dubrovinsky\_2002\_bm3\_1
- **Uncertainty:**
    - **Published error bars:** none plotted
    - **Scope:** The paper does not publish row-wise pressure or volume errors for Figure 2. Digitization uncertainty is therefore kept distinct from the EOS-parameter fit uncertainties.

[Observation resource](https://github.com/CPrescher/peritheos/blob/main/peritheos/data/datasets/naalsio4-dubrovinsky-2002-figure2-digitized.csv)
— SHA-256 `41e50d79a084509b9a1ba779ec8b15633dcbfe4eac00c3365d2d8e182a1b0557`.

File: docs/material-summaries/perovskite_orthorhombic.md
# Bridgmanite

<!-- Generated by scripts.generate_material_summaries; edit EOSMAT instead. -->

[All materials](index.md) · [EOSMAT record file](https://github.com/CPrescher/peritheos/blob/main/peritheos/data/materials/perovskite_orthorhombic.eosmat) · [Audit sidecar](https://github.com/CPrescher/peritheos/blob/main/peritheos/data/audits/perovskite_orthorhombic.audit.json) · [Reconstruction reports](../reconstruction-reports/perovskite_orthorhombic.md)

Generated from EOSMAT and the current executable catalog; edit the source and
regenerate. Reproduction headlines, warnings and source status are separate
assessments, defined in [EOS labels](../eos-labels.md).

| Material property | Value |
| --- | --- |
| Identifier | perovskite\_orthorhombic |
| Formula | Mg0.88Fe0.12SiO3 |
| Aliases | (Mg0.88Fe0.12)SiO3 perovskite |
| Formula units per cell | 4 |
| Crystal system | ORTHORHOMBIC |
| Space group | Pbnm |
| Reference lattice | {"a": 4.7963, "b": 4.9346, "c": 6.9092, "alpha": 90.0, "beta": 90.0, "gamma": 90.0} |
| Pressure unit | GPa |
| Temperature unit | K |
| Volume unit | Å³ per conventional unit cell |
| Stored EOS records | 1 |
| Observation datasets | 1 |

The present peaks are independent kinematic X-ray calculations (0.8-20 A, sum multiplicity\*\|F\|^2, maximum 100), not measured intensities or a recovered source-card selection. Pure MgSiO3 COD 9005757 (Yagi et al. 1978) geometry used as an explicit topology proxy for nominal Mg0.88Fe0.12SiO3. Replace the Mg site by 0.88 Mg + 0.12 Fe statistically. No Fe-bearing specimen refinement or site preference determination is claimed.

## Automatic selections

- **Equilibrium:** [perovskite\_orthorhombic\_knittle\_1987\_bm3\_1](#record-perovskite_orthorhombic_knittle_1987_bm3_1)
- **Hugoniot:** None

## EOS comparison

| Record | Model | Reference temperature (K) | Reproduction | Warning | Source status | Availability |
| --- | --- | --- | --- | --- | --- | --- |
| [Knittle and Jeanloz (1987), (Mg0.88Fe0.12)SiO3 BM3](#record-perovskite_orthorhombic_knittle_1987_bm3_1) | BM3 | 300.0 | close |  | primary source validated | Executable |

### Reference coefficients

| Record | V0 (Å³ per cell) | K0 (GPa) | K0′ |
| --- | --- | --- | --- |
| [Knittle and Jeanloz (1987), (Mg0.88Fe0.12)SiO3 BM3](#record-perovskite_orthorhombic_knittle_1987_bm3_1) | 162.77 ± 0.39 | 266.0 ± 6.0 | 3.9 ± 0.4 |

Values use each model's parameter units; primary `V0` uses the volume unit
above. Errors keep their reported meaning and appear only when supplied: a
missing error is unknown, not zero, and a missing covariance does not establish
independence. A dash means the formulation has no such parameter. Coverage and
evaluation limits are separate source declarations; marginal pressure and
temperature ranges do not define a joint stability domain or authorize
extrapolation.

<a id="record-perovskite_orthorhombic_knittle_1987_bm3_1"></a>

## Knittle and Jeanloz (1987), (Mg0.88Fe0.12)SiO3 BM3

`perovskite_orthorhombic_knittle_1987_bm3_1` · Executable

Reproduction: **close** · [Reconstruction report](../reconstruction-reports/perovskite_orthorhombic.md#record-perovskite_orthorhombic_knittle_1987_bm3_1)

**Source check:** Unconstrained Eulerian finite-strain BM3 fit of Equations (1)-(3) for (Mg0.88Fe0.12)SiO3; Table 2 prints five new static-compression observations.

Automatic selection for equilibrium calculations.

| Component | Parameter | Value | Reported error | Fixed |
| --- | --- | --- | --- | --- |
| Primary | V0 | 162.77 | 0.39 | Not listed |
| Primary | K0 | 266.0 | 6.0 | Not listed |
| Primary | K0\_prime | 3.9 | 0.4 | Not listed |

- **Origin of the parameterization:** experimental
- **Reference:**
    - **Authors:** Knittle; Jeanloz
    - **Year:** 1987
    - **Title:** Synthesis and Equation of State of (Mg,Fe) SiO3 Perovskite to Over 100 Gigapascals
    - **Source:** Science
    - **Volume:** 235
    - **Locator:** 668-670
    - **DOI:** 10.1126/science.235.4789.668
- **Reference temperature (K):** 300.0
- **Reported pressure coverage (GPa):** \[25.0, 127.0\]

Unconstrained room-temperature BM3 fit; V0 is from the reported ambient lattice parameters.

<details markdown="1">
<summary>Source review</summary>

- **Audit date:** 2026-09-01
- **Verified fields:** equation; parameters; units; reference\_state; phase; published\_uncertainties; validity
- **Primary source check:**
    - **Access URL:** https://www.science.org/doi/epdf/10.1126/science.235.4789.668
    - **Locations:** Equations (1)-(3); Tables 1 and 2; Figures 1 and 2
    - **Finding:** The primary PDF identifies the sample as (Mg0.88Fe0.12)SiO3 and reports the unconstrained Eulerian finite-strain BM3 fit.
    - **DOI:** 10.1126/science.235.4789.668
- **Migration source:**
    - **Project:** Dioptas
    - **Version:** 0.10.0
    - **Commit:** 5a8bfd81d10bfab3499039603380aae34576d60a
    - **File:** perovskite\_orthorhombic.json
- **Primary data check:**
    - **Status:** bundled
    - **Audit date:** 2026-09-03
    - **Dataset identifiers:** mgfe\_perovskite\_knittle\_1987\_table2\_compression
    - **Source locations:** Table 2, journal page 669
    - **Finding:** All five new static-compression observations of (Mg0.88Fe0.12)SiO3 perovskite printed in Table 2.

</details>

<details markdown="1">
<summary>Pressure calibration</summary>

- **Status:** unresolved
- **Methods:** None declared
- **Recalculation:**
    - **Status:** not\_possible
    - **Notes:** The primary-source EOS audit is complete, but the accessible evidence did not identify an exact pressure-calibration equation unambiguously enough to encode it.
- **Audit date:** 2026-09-03
- **Notes:** No reference EOS is inferred from experimental apparatus, pressure medium, author, or publication era.

</details>

<details markdown="1">
<summary>Parameter provenance</summary>

- **Origin of the parameterization:** Measurements or their experimental reduction determine this EOS; source: Equations (1)-(3); Tables 1 and 2; Figures 1 and 2.

</details>

## Observation datasets

### mgfe\_perovskite\_knittle\_1987\_table2\_compression

- **Description:** All five new static-compression observations of (Mg0.88Fe0.12)SiO3 perovskite printed in Table 2.
- **Kind:** pressure\_volume\_lattice\_parameters
- **Reference:**
    - **Authors:** Knittle; Jeanloz
    - **Year:** 1987
    - **Source:** Science
    - **Volume:** 235
    - **Locator:** 668-670
    - **DOI:** 10.1126/science.235.4789.668
- **Source location:** Table 2, journal page 669
- **Associated EOS records:** perovskite\_orthorhombic\_knittle\_1987\_bm3\_1
- **Notes:** The source plots and fits the pressures measured after heating; both before- and after-heating pressures are retained. Parenthesized uncertainties are explicitly standard deviations. V0 is the source's zero-pressure value of 162.49 A^3 per formula unit.

[Observation resource](https://github.com/CPrescher/peritheos/blob/main/peritheos/data/datasets/mgfe-perovskite-knittle-1987-table2-compression.csv)
— SHA-256 `e26fee8d385c028ac88ebe05f6ddd259ef94f1b565f509cfa13a406d8ef73024`.

File: docs/material-summaries/srsio3_6h_perovskite.md
# 6H SrSiO3 perovskite

<!-- Generated by scripts.generate_material_summaries; edit EOSMAT instead. -->

[All materials](index.md) · [EOSMAT record file](https://github.com/CPrescher/peritheos/blob/main/peritheos/data/materials/srsio3_6h_perovskite.eosmat) · [Audit sidecar](https://github.com/CPrescher/peritheos/blob/main/peritheos/data/audits/srsio3_6h_perovskite.audit.json) · [Reconstruction reports](../reconstruction-reports/srsio3_6h_perovskite.md)

Generated from EOSMAT and the current executable catalog; edit the source and
regenerate. Reproduction headlines, warnings and source status are separate
assessments, defined in [EOS labels](../eos-labels.md).

| Material property | Value |
| --- | --- |
| Identifier | srsio3\_6h\_perovskite |
| Formula | SrSiO3 |
| Phase | 6H hexagonal perovskite, P63/mmc |
| Aliases | 6H-SrSiO3 |
| Formula units per cell | 6 |
| Cell contents | Six SrSiO3 formula units per conventional hexagonal P63/mmc cell. |
| Crystal system | HEXAGONAL |
| Space group | P63/mmc |
| Pressure unit | GPa |
| Temperature unit | K |
| Volume unit | Å³ per conventional unit cell |
| Stored EOS records | 1 |
| Observation datasets | 0 |

Static-GGA 6H polymorph. The EOS paper reports the fitted conventional-cell V0 but does not provide a complete zero-pressure structural coordinate set, so no lattice or atom-site values are inferred.

## Automatic selections

- **Equilibrium:** [srsio3\_6h\_xiao\_2013\_gga\_bm2\_1](#record-srsio3_6h_xiao_2013_gga_bm2_1)
- **Hugoniot:** None

## EOS comparison

| Record | Model | Reference temperature (K) | Reproduction | Warning | Source status | Availability |
| --- | --- | --- | --- | --- | --- | --- |
| [Xiao et al. (2013), static-GGA 6H SrSiO3](#record-srsio3_6h_xiao_2013_gga_bm2_1) | BM3 | 0.0 | untested |  | primary source validated | Executable |

### Reference coefficients

| Record | V0 (Å³ per cell) | K0 (GPa) | K0′ |
| --- | --- | --- | --- |
| [Xiao et al. (2013), static-GGA 6H SrSiO3](#record-srsio3_6h_xiao_2013_gga_bm2_1) | 311.23 ± 0.1 | 183.8 ± 0.6 | 4.0 (fixed) |

Values use each model's parameter units; primary `V0` uses the volume unit
above. Errors keep their reported meaning and appear only when supplied: a
missing error is unknown, not zero, and a missing covariance does not establish
independence. A dash means the formulation has no such parameter. Coverage and
evaluation limits are separate source declarations; marginal pressure and
temperature ranges do not define a joint stability domain or authorize
extrapolation.

<a id="record-srsio3_6h_xiao_2013_gga_bm2_1"></a>

## Xiao et al. (2013), static-GGA 6H SrSiO3

`srsio3_6h_xiao_2013_gga_bm2_1` · Executable

Reproduction: **untested** · [Reconstruction report](../reconstruction-reports/srsio3_6h_perovskite.md#record-srsio3_6h_xiao_2013_gga_bm2_1)

**Source check:** Coefficients from the static-GGA 6H fit in Results (Figure 5), distinct from the paper's cubic experimental fit.

Automatic selection for equilibrium calculations.

| Component | Parameter | Value | Reported error | Fixed |
| --- | --- | --- | --- | --- |
| Primary | V0 | 311.23 | 0.1 | Not listed |
| Primary | K0 | 183.8 | 0.6 | Not listed |
| Primary | K0\_prime | 4.0 | Not reported | Yes |

- **Record kind:** published
- **Origin of the parameterization:** theoretical
- **Equation kind:** isothermal
- **Reference:**
    - **Authors:** Xiao; Tan; Zhou; Liu; Xu
    - **Year:** 2013
    - **Title:** Cubic perovskite polymorph of strontium metasilicate at high pressures
    - **Source:** American Mineralogist
    - **Volume:** 98
    - **Locator:** 2096-2104
    - **DOI:** 10.2138/am.2013.4470
- **Reference temperature (K):** 0.0
- **Reported pressure coverage (GPa):** \[0.0, 40.0\]
- **Coverage provenance:** theoretical
- **Reported temperature coverage (K):** \[0.0, 0.0\]
- **Volume basis:**
    - **Kind:** formula\_units
    - **Formula units:** 6.0
    - **Molar mass g mol:** 163.702
- **Printed parameter errors:** confidence level not stated; used as 1 sigma

<details markdown="1">
<summary>Source review</summary>

- **Audit date:** 2026-09-01
- **Verified fields:** equation; parameters; units; reference\_state; phase; published\_uncertainties; validity
- **Primary source check:**
    - **Access URL:** https://doi.org/10.2138/am.2013.4470
    - **DOI:** 10.2138/am.2013.4470
    - **Locations:** Computational methods; Results; Figure 5
    - **Finding:** A distinct static-GGA 6H EOS is published.
- **Primary data check:**
    - **Status:** parameterization\_and\_plot\_only
    - **Audit date:** 2026-09-05
    - **Finding:** Calculated states are plotted but not tabulated; no graphical pseudo-precision was introduced.

</details>

<details markdown="1">
<summary>Pressure calibration</summary>

- **Status:** not\_applicable
- **Methods:**
    - **Kind:** ab\_initio
    - **Source location:** Computational methods: CASTEP GGA, ultrasoft pseudopotentials
- **Recalculation:**
    - **Status:** not\_applicable
    - **Notes:** Static first-principles EOS.
- **Audit date:** 2026-09-05

</details>

<details markdown="1">
<summary>Parameter provenance</summary>

- **Origin of the parameterization:** Xiao (2013), static-GGA 6H calculation: computed compression fit, distinct from the cubic experimental fit.
- **Equation:** Same printed Birch-Murnaghan convention used for calculated P-V results.
- **Parameters:** Static-GGA 6H fit: V0=311.23(10) A3, K0=183.8(6) GPa, K0'=4 fixed.

</details>

## Observation datasets

No datasets are declared in this material document.
