Repository: CPrescher/peritheos

# Peritheos

A Python library for thermodynamic equations of state calculations for solid materials.

Built-in EOS evaluation, inversion, bounded robust fitting, and uncertainty
statistics are implemented in Rust and exposed through the established Python API.
NumPy broadcasting and user-defined `EosBase` subclasses remain supported.
The package includes PEP 561 typing metadata for type checkers and IDEs.

Full model, fitting, units, and development documentation is available at
[peritheos.readthedocs.io](https://peritheos.readthedocs.io/).
Rust users can start with the workflow-oriented [Rust API guide](docs/rust-api.md)
and the runnable examples in the unified Rust crate.

File: docs/material-summaries/srsio3_cubic_perovskite.md
# Cubic SrSiO3 perovskite

<!-- Generated by scripts.generate_material_summaries; edit EOSMAT instead. -->

[All materials](index.md) · [EOSMAT record file](https://github.com/CPrescher/peritheos/blob/main/peritheos/data/materials/srsio3_cubic_perovskite.eosmat) · [Audit sidecar](https://github.com/CPrescher/peritheos/blob/main/peritheos/data/audits/srsio3_cubic_perovskite.audit.json) · [Reconstruction reports](../reconstruction-reports/srsio3_cubic_perovskite.md)

Generated from EOSMAT and the current executable catalog; edit the source and
regenerate. Reproduction headlines, warnings and source status are separate
assessments, defined in [EOS labels](../eos-labels.md).

| Material property | Value |
| --- | --- |
| Identifier | srsio3\_cubic\_perovskite |
| Formula | SrSiO3 |
| Phase | cubic perovskite, Pm-3m |
| Aliases | cubic strontium metasilicate |
| Formula units per cell | 1 |
| Cell contents | One SrSiO3 formula unit per primitive cubic Pm-3m cell. |
| Crystal system | CUBIC |
| Space group | Pm-3m |
| Reference lattice | {"a": 3.6638, "b": 3.6638, "c": 3.6638, "alpha": 90.0, "beta": 90.0, "gamma": 90.0} |
| Pressure unit | GPa |
| Temperature unit | K |
| Volume unit | Å³ per conventional unit cell |
| Stored EOS records | 2 |
| Observation datasets | 1 |

The experimental lattice parameter a0=3.6638 A is derived in the primary paper from the fitted V0. The ideal Pm-3m atom sites are fixed by symmetry.

## Automatic selections

- **Equilibrium:** [srsio3\_cubic\_xiao\_2013\_experimental\_bm2\_1](#record-srsio3_cubic_xiao_2013_experimental_bm2_1)
- **Hugoniot:** None

## EOS comparison

| Record | Model | Reference temperature (K) | Reproduction | Warning | Source status | Availability |
| --- | --- | --- | --- | --- | --- | --- |
| [Xiao et al. (2013), experimental cubic SrSiO3](#record-srsio3_cubic_xiao_2013_experimental_bm2_1) | BM3 | 300.0 | close |  | primary source validated | Executable |
| [Xiao et al. (2013), static-GGA cubic SrSiO3](#record-srsio3_cubic_xiao_2013_gga_bm2_2) | BM3 | 0.0 | untested |  | primary source validated | Executable |

### Reference coefficients

| Record | V0 (Å³ per cell) | K0 (GPa) | K0′ |
| --- | --- | --- | --- |
| [Xiao et al. (2013), experimental cubic SrSiO3](#record-srsio3_cubic_xiao_2013_experimental_bm2_1) | 49.18 ± 0.05 | 211.0 ± 3.0 | 4.0 (fixed) |
| [Xiao et al. (2013), static-GGA cubic SrSiO3](#record-srsio3_cubic_xiao_2013_gga_bm2_2) | 49.97 ± 0.01 | 207.7 ± 0.4 | 4.0 (fixed) |

Values use each model's parameter units; primary `V0` uses the volume unit
above. Errors keep their reported meaning and appear only when supplied: a
missing error is unknown, not zero, and a missing covariance does not establish
independence. A dash means the formulation has no such parameter. Coverage and
evaluation limits are separate source declarations; marginal pressure and
temperature ranges do not define a joint stability domain or authorize
extrapolation.

<a id="record-srsio3_cubic_xiao_2013_experimental_bm2_1"></a>

## Xiao et al. (2013), experimental cubic SrSiO3

`srsio3_cubic_xiao_2013_experimental_bm2_1` · Executable

Reproduction: **close** · [Reconstruction report](../reconstruction-reports/srsio3_cubic_perovskite.md#record-srsio3_cubic_xiao_2013_experimental_bm2_1)

**Source check:** Coefficients from the Results experimental fit to the sixteen Table 1 rows from 9.0 to 37.8 GPa; the 6.2 GPa point is excluded because partial amorphization starts below 9 GPa.

Automatic selection for equilibrium calculations.

| Component | Parameter | Value | Reported error | Fixed |
| --- | --- | --- | --- | --- |
| Primary | V0 | 49.18 | 0.05 | Not listed |
| Primary | K0 | 211.0 | 3.0 | Not listed |
| Primary | K0\_prime | 4.0 | Not reported | Yes |

- **Record kind:** published
- **Origin of the parameterization:** experimental
- **Equation kind:** isothermal
- **Reference:**
    - **Authors:** Xiao; Tan; Zhou; Liu; Xu
    - **Year:** 2013
    - **Title:** Cubic perovskite polymorph of strontium metasilicate at high pressures
    - **Source:** American Mineralogist
    - **Volume:** 98
    - **Locator:** 2096-2104
    - **DOI:** 10.2138/am.2013.4470
- **Reference temperature (K):** 300.0
- **Reported pressure coverage (GPa):** \[9.0, 37.8\]
- **Coverage provenance:** reported\_exactly
- **Reported temperature coverage (K):** \[300.0, 300.0\]
- **Volume basis:**
    - **Kind:** formula\_units
    - **Formula units:** 1.0
    - **Molar mass g mol:** 163.702
- **Printed parameter errors:** confidence level not stated; used as 1 sigma

<details markdown="1">
<summary>Source review</summary>

- **Audit date:** 2026-09-01
- **Verified fields:** equation; parameters; units; reference\_state; phase; published\_uncertainties; validity
- **Primary source check:**
    - **Access URL:** https://doi.org/10.2138/am.2013.4470
    - **DOI:** 10.2138/am.2013.4470
    - **Locations:** Experimental methods; Results; Table 1; Figure 5
    - **Finding:** One experimental cubic BM2 parameterization is reported.
- **Primary data check:**
    - **Status:** bundled
    - **Audit date:** 2026-09-05
    - **Dataset identifiers:** srsio3\_cubic\_xiao\_2013\_table1\_pv
    - **Source locations:** Table 1
    - **Finding:** All 17 printed rows and the source-defined 16-row selection are retained.

</details>

<details markdown="1">
<summary>Pressure calibration</summary>

- **Status:** partially\_resolved
- **Methods:**
    - **Kind:** ruby\_fluorescence
    - **Source location:** Experimental methods
- **Recalculation:**
    - **Status:** missing\_calibrant\_observations
    - **Notes:** Table 1 supplies calibrated pressure and uncertainty, not ruby wavelengths; the publication does not identify an executable ruby calibration.
- **Audit date:** 2026-09-05

</details>

<details markdown="1">
<summary>Parameter provenance</summary>

- **Origin of the parameterization:** Measurements or their experimental reduction determine this EOS; source: Experimental methods; Results; Table 1; Figure 5.
- **Equation:** Results section prints the third-order Birch-Murnaghan pressure equation.
- **Parameters:** Experimental fit: V0=49.18(5) A3, K0=211(3) GPa, K0'=4 fixed.
- **Fit selection:** Sixteen Table 1 rows from 9.0 to 37.8 GPa; the 6.2 GPa point was excluded because partial amorphization starts below 9 GPa.

</details>

<a id="record-srsio3_cubic_xiao_2013_gga_bm2_2"></a>

## Xiao et al. (2013), static-GGA cubic SrSiO3

`srsio3_cubic_xiao_2013_gga_bm2_2` · Executable

Reproduction: **untested** · [Reconstruction report](../reconstruction-reports/srsio3_cubic_perovskite.md#record-srsio3_cubic_xiao_2013_gga_bm2_2)

**Source check:** Coefficients from the static-GGA cubic fit (Computational methods, Results, Figure 5), with the same Birch-Murnaghan equation as the experimental fit.

| Component | Parameter | Value | Reported error | Fixed |
| --- | --- | --- | --- | --- |
| Primary | V0 | 49.97 | 0.01 | Not listed |
| Primary | K0 | 207.7 | 0.4 | Not listed |
| Primary | K0\_prime | 4.0 | Not reported | Yes |

- **Record kind:** published
- **Origin of the parameterization:** theoretical
- **Equation kind:** isothermal
- **Reference:**
    - **Authors:** Xiao; Tan; Zhou; Liu; Xu
    - **Year:** 2013
    - **Title:** Cubic perovskite polymorph of strontium metasilicate at high pressures
    - **Source:** American Mineralogist
    - **Volume:** 98
    - **Locator:** 2096-2104
    - **DOI:** 10.2138/am.2013.4470
- **Reference temperature (K):** 0.0
- **Reported pressure coverage (GPa):** \[0.0, 40.0\]
- **Coverage provenance:** theoretical
- **Reported temperature coverage (K):** \[0.0, 0.0\]
- **Volume basis:**
    - **Kind:** formula\_units
    - **Formula units:** 1.0
    - **Molar mass g mol:** 163.702
- **Printed parameter errors:** confidence level not stated; used as 1 sigma

<details markdown="1">
<summary>Source review</summary>

- **Audit date:** 2026-09-01
- **Verified fields:** equation; parameters; units; reference\_state; phase; published\_uncertainties; validity
- **Primary source check:**
    - **Access URL:** https://doi.org/10.2138/am.2013.4470
    - **DOI:** 10.2138/am.2013.4470
    - **Locations:** Computational methods; Results; Figure 5
    - **Finding:** A distinct static-GGA cubic EOS is published.
- **Primary data check:**
    - **Status:** parameterization\_and\_plot\_only
    - **Audit date:** 2026-09-05
    - **Finding:** Calculated states are plotted but not tabulated; no graphical pseudo-precision was introduced.

</details>

<details markdown="1">
<summary>Pressure calibration</summary>

- **Status:** not\_applicable
- **Methods:**
    - **Kind:** ab\_initio
    - **Source location:** Computational methods: CASTEP GGA, ultrasoft pseudopotentials
- **Recalculation:**
    - **Status:** not\_applicable
    - **Notes:** Static first-principles EOS.
- **Audit date:** 2026-09-05

</details>

<details markdown="1">
<summary>Parameter provenance</summary>

- **Origin of the parameterization:** Xiao (2013), static-GGA cubic calculation: computed compression fit, distinct from the cubic experimental fit.
- **Equation:** Same printed Birch-Murnaghan convention used for calculated P-V results.
- **Parameters:** Static-GGA cubic fit: V0=49.97(1) A3, K0=207.7(4) GPa, K0'=4 fixed.

</details>

## Observation datasets

### srsio3\_cubic\_xiao\_2013\_table1\_pv

- **Description:** All 17 decompression rows in Xiao et al. Table 1, retaining the excluded 6.2 GPa observation explicitly.
- **Kind:** pressure\_volume
- **Reference:**
    - **Authors:** Xiao; Tan; Zhou; Liu; Xu
    - **Year:** 2013
    - **Title:** Cubic perovskite polymorph of strontium metasilicate at high pressures
    - **Source:** American Mineralogist
    - **Volume:** 98
    - **Locator:** Table 1
    - **DOI:** 10.2138/am.2013.4470
- **Source location:** Table 1
- **Associated EOS records:** srsio3\_cubic\_xiao\_2013\_experimental\_bm2\_1
- **Uncertainty:**
    - **Reported as:** Parenthetical trailing-digit uncertainties expanded verbatim.
    - **Covariance:** not\_reported

[Observation resource](https://github.com/CPrescher/peritheos/blob/main/peritheos/data/datasets/srsio3-xiao-2013-table1-pv.csv)
— SHA-256 `2cbdb31c1e4f5bd4ce8da0c4ea070055faafe8e05c11a53c0de0242e7ebbdb8c`.

File: docs/material-summaries/ca_perovskite.md (part 2 of 5)
# Ca-perovskite
Room-temperature BM3 fit for cubic CaSiO3 perovskite with K0 and K0' free and V0 fixed (the fit Table 2 calls unconstrained). Errors are one standard deviation.

<details markdown="1">
<summary>Source review</summary>

- **Audit date:** 2026-09-01
- **Verified fields:** equation; parameters; units; reference\_state; phase; published\_uncertainties; validity
- **Primary source check:**
    - **Access URL:** https://duffy.princeton.edu/sites/g/files/toruqf616/files/shim\_pepi\_00.pdf
    - **Locations:** section 3; Table 1; Table 2, pages 334-335
    - **Finding:** The adopted unconstrained BM3 fit fixes V0=45.58 A^3 in Table 2, while the abstract explicitly reports V0=45.58+/-0.05 A^3. The reported V0 uncertainty is retained even though V0 was fixed in this fit.
    - **DOI:** 10.1016/s0031-9201(00)00154-0
- **Migration source:**
    - **Project:** Dioptas
    - **Version:** 0.10.0
    - **Commit:** 5a8bfd81d10bfab3499039603380aae34576d60a
    - **File:** ca\_perovskite.json
- **Primary data check:**
    - **Status:** bundled
    - **Audit date:** 2026-09-03
    - **Dataset identifiers:** ca\_perovskite\_shim\_2000\_table1\_pv
    - **Source locations:** Table 1, page 334
    - **Finding:** The material record already links the source dataset resource(s) listed here; this audit makes that primary-data coverage explicit.

</details>

<details markdown="1">
<summary>Pressure calibration</summary>

- **Status:** resolved
- **Methods:**
    - **Kind:** equation\_of\_state
    - **Reference:**
        - **Authors:** Holmes; Moriarty; Gathers; Nellis
        - **Year:** 1989
        - **Source:** J. Appl. Phys.
        - **DOI:** 10.1063/1.344177
    - **Source location:** Experimental methods; Pt internal pressure standard
    - **Reference eos record:** platinum\_holmes\_1989\_vinet\_1
- **Recalculation:**
    - **Status:** missing\_calibrant\_observations
    - **Notes:** The exact reference EOS is executable in the bundled library, but recalculation also requires the row-wise calibrant volume and temperature observations.
- **Audit date:** 2026-09-03

</details>

<details markdown="1">
<summary>Parameter provenance</summary>

- **Origin of the parameterization:** Measurements or their experimental reduction determine this EOS; source: section 3; Table 1; Table 2, pages 334-335.

</details>

<a id="record-ca_perovskite_noguchi_2013_bm2_mgd_1"></a>

## Noguchi et al. (2013), cubic CaSiO3 700 K BM2-MGD

`ca_perovskite_noguchi_2013_bm2_mgd_1` · Executable

Reproduction: **reproduced** · [Reconstruction report](../reconstruction-reports/ca_perovskite.md#record-ca_perovskite_noguchi_2013_bm2_mgd_1)

**Source check:** Coefficients from Table 2, model 1 (p. 87), with Equations (1)-(5); pressures are on the Fei et al. (2004) Pt scale.

| Component | Parameter | Value | Reported error | Fixed |
| --- | --- | --- | --- | --- |
| Primary | V0 | 46.5 | 0.1 | Not listed |
| Primary | K0 | 207.0 | 4.0 | Not listed |
| Thermal | Tr | 700.0 | Not reported | Yes |
| Thermal | theta0 | 1300.0 | 500.0 | Not listed |
| Thermal | gamma0 | 2.7 | 0.3 | Not listed |
| Thermal | q | 1.2 | 0.8 | Not listed |
| Thermal | n | 5.0 | Not reported | Yes |

- **Record kind:** published
- **Origin of the parameterization:** experimental
- **Equation kind:** thermal
- **Reference:**
    - **Authors:** Noguchi; Komabayashi; Hirose; Ohishi
    - **Year:** 2013
    - **Title:** High-temperature compression experiments of CaSiO3 perovskite to lowermost mantle conditions and its thermal equation of state
    - **Source:** Physics and Chemistry of Minerals
    - **Volume:** 40
    - **Locator:** 81-91
    - **DOI:** 10.1007/s00269-012-0549-1
- **Reference temperature (K):** 700.0
- **Reported pressure coverage (GPa):** \[51.3, 127.2\]
- **Coverage provenance:** reported\_exactly
- **Reported temperature coverage (K):** \[700.0, 2300.0\]
- **Validity:**
    - **Pressure gpa:** \[51.3, 127.2\]
    - **Temperature k:** \[700.0, 2300.0\]
- **Printed parameter errors:** confidence level not stated; used as 1 sigma

<details markdown="1">
<summary>Thermal equation choices</summary>

- **Debye temperature law:** integrated\_gruneisen

</details>

Preferred model 1: a BM2 reference isotherm at 700 K plus constant-q Mie-Grüneisen-Debye thermal pressure for cubic CaSiO3. The authors chose 700 K to stay above the cubic transition and avoid mixing tetragonal and cubic data; the 700 K isotherm is not converted to a 300 K state. Printed temperatures span 697-2278 K, with the 697-704 K externally heated series treated as 700 K by the authors.

<details markdown="1">
<summary>Source review</summary>

- **Note:** Independently checked against the complete primary publication obtained through institutional Springer access; no other CaSiO3 EOS record was used as scientific authority or combined with this parameterization.
- **Audit date:** 2026-09-05
- **Verified fields:** equation; parameters; units; reference\_state; phase; volume\_basis; published\_uncertainties; validity; pressure\_calibration; crystallography
- **Primary source check:**
    - **Access URL:** https://link.springer.com/article/10.1007/s00269-012-0549-1
    - **Locations:** experimental procedures, journal pages 82-83; Table 1 and phase-selection discussion, journal pages 84-85; equations (1)-(5), journal page 86; Tables 2-3, journal page 87
    - **Finding:** Preferred model 1 is a 700 K BM2 reference isotherm plus constant-q Mie-Gruneisen-Debye thermal pressure for pure, cubic CaSiO3 on the Fei et al. (2004) Pt scale. V is a one-formula-unit cubic-cell volume; Tr=700 K, n=5, and all five fitted coefficients and printed errors were verified directly.
    - **DOI:** 10.1007/s00269-012-0549-1
- **Primary data check:**
    - **Status:** bundled
    - **Audit date:** 2026-09-23
    - **Source locations:** Table 1, journal pages 84-85
    - **Finding:** All 54 Table 1 rows, both pressure scales, reported uncertainties, Pt and NaCl observations, and explicit fit exclusions are bundled. The recovered P–V–T and Pt values match both canonical digests from the earlier audit. The audit artifact retains selections, coefficients, residual diagnostics and source anomalies.
    - **Dataset identifiers:** ca\_perovskite\_noguchi\_2013\_table1\_pvt
- **Independent refit:**
    - **Result:** parity
    - **Data:** Bundled transcription of Table 1; 9 accepted external-heating rows for the 700 K BM2 stage and all 42 high-temperature rows for the thermal stage. The three rows footnoted for broad 200 peaks were excluded.
    - **Method:** Staged unweighted pressure-residual fits using Peritheos fit\_rt\_eos and fit\_thermal\_eos. The paper does not state weights, fitting software, covariance, or the confidence convention for its printed errors. The recovery of coefficients and error magnitudes across all four Table 2 branches strongly supports, but cannot prove, this numerical objective.
    - **Reproducibility artifact:** docs/data/noguchi-2013-casio3-refit.json
    - **Reference isotherm result:**
        - **V0 a3:** 46.500485867
        - **K0 gpa:** 207.368783352
        - **V0 standard error a3:** 0.133985192
        - **K0 standard error gpa:** 3.538027038
        - **Pressure rmse gpa:** 0.472809105
    - **Thermal result:**
        - **Theta0 k:** 1292.415308275
        - **Gamma0:** 2.721488583
        - **Q:** 1.264627569
        - **Theta0 standard error k:** 528.882046291
        - **Gamma0 standard error:** 0.298232371
        - **Q standard error:** 0.778550678
        - **Pressure rmse gpa:** 1.220993277
    - **Finding:** The preferred Fei-scale model 1 and alternative models 2-4 all reproduce their published free coefficients within rounding and closely reproduce the printed parameter-error magnitudes. The published model-1 parameterization gives 1.222765067 GPa RMSE on the 42 high-temperature rows. Both printed Pt pressure branches were independently recalculated; excluding three apparent source-table inconsistencies only for that diagnostic gives 0.213 GPa Fei and 0.249 GPa Holmes RMSE.
- **Excluded alternatives:**
    - **Name:** model 2
    - **Reason:** Same Fei scale and 700 K BM2, but theta0=1000 K is fixed; model 1 is the preferred branch in which all three thermal coefficients are fitted.
    - **Name:** model 3
    - **Reason:** Uses the incompatible Holmes et al. (1989) Pt scale and a different 700 K BM2; retained only as calibration sensitivity metadata.
    - **Name:** model 4
    - **Reason:** Uses a distinct thermodynamic thermal-pressure equation rather than the requested MGD model.

</details>

<details markdown="1">
<summary>Pressure calibration</summary>

- **Status:** partially\_resolved
- **Methods:**
    - **Kind:** equation\_of\_state
    - **Material:** Pt
    - **Reference:**
        - **Authors:** Fei; Li; Hirose; Minarik; Van Orman; Sanloup; van Westrenen; Komabayashi; Funakoshi
        - **Year:** 2004
        - **Title:** A critical evaluation of pressure scales at high temperatures by in situ X-ray diffraction measurements
        - **Source:** Physics of the Earth and Planetary Interiors
        - **Volume:** 143-144
        - **Locator:** 515-526
        - **DOI:** 10.1016/j.pepi.2003.09.018
    - **Source location:** Experimental procedures, journal page 82; Table 1 Fei-pressure and Pt-lattice columns
    - **Scope:** all preferred model-1 P-V-T observations
- **Recalculation:**
    - **Status:** ready
    - **Notes:** The dedicated Noguchi audit reconstructs the Fei et al. (2004) Pt scale from its published Table 3 BM3-MGD coefficients and also executes the bundled Holmes et al. (1989) alternative. The bundled Table 1 transcription reruns both reductions. Three apparent source-table inconsistencies are reported without changing any printed value or fit input.
- **Audit date:** 2026-09-08

</details>

<details markdown="1">
<summary>Parameter provenance</summary>

- **Origin of the parameterization:** Measurements or their experimental reduction determine this EOS; source: experimental procedures, journal pages 82-83; Table 1 and phase-selection discussion, journal pages 84-85; equations (1)-(5), journal page 86; Tables 2-3, journal page 87.
- **Reference isotherm:**
    - **V0:** Noguchi et al. (2013), equation (2) and Table 2 model 1: V700,1bar=46.5(1) A^3 unit-cell volume
    - **K0:** Noguchi et al. (2013), equation (2) and Table 2 model 1: K700,1bar=207(4) GPa
    - **K0 prime:** Noguchi et al. (2013), second-order Birch-Murnaghan equation (2) and Table 3: fixed at 4
- **Thermal correction:**
    - **Tr:** Noguchi et al. (2013), equations (1) and (3): 700 K reference temperature
    - **Theta0:** Noguchi et al. (2013), equation (5) and Table 2 model 1: theta700,1bar=1300(500) K
    - **Gamma0:** Noguchi et al. (2013), equations (3) and (5) and Table 2 model 1: gamma700,1bar=2.7(3)
    - **Q:** Noguchi et al. (2013), equation (5) and Table 2 model 1: q700,1bar=1.2(8)
    - **N:** Noguchi et al. (2013), equation (4): number of atoms per formula unit; n=5 for CaSiO3
- **Additional:**
    - **Volume basis:** The source calls V the cubic unit-cell volume. The Pm-3m cell contains one CaSiO3 formula unit, so 46.5 A^3/cell is also 46.5 A^3/formula unit; Peritheos performs the molar conversion internally for Debye energy.
    - **Uncertainty semantics:** The article prints parenthetical/plus-minus parameter errors but does not identify their confidence level or publish covariance; confidence and covariance therefore remain null.

</details>

<a id="record-ca_perovskite_sun_2016_bm3_3"></a>

## Sun et al. (2016), cubic CaSiO3 BM3-MGD

`ca_perovskite_sun_2016_bm3_3` · Executable; see usage qualifications

Reproduction: **reproduced** · [Reconstruction report](../reconstruction-reports/ca_perovskite.md#record-ca_perovskite_sun_2016_bm3_3)

**Source check:** Coefficients from Table 2, model 1 (p. 4882), with Equations (1)-(6); the fitted observations are the 144 rows of Table 1 (pp. 4880-4881), with Pt pressures.

**Usage qualification:** Retain the published cubic thermal EOS and all 144 printed observations for qualified comparison within the reported high-temperature range. The 300 K cubic branch is an extrapolated reference. Do not replace observations, uncertainties or the Pt pressure scale from the separately supplied workbook without resolved row correspondence and calibration.

| Component | Parameter | Value | Reported error | Fixed |
| --- | --- | --- | --- | --- |
| Primary | V0 | 45.4 | 0.1 | Not listed |
| Primary | K0 | 249.0 | 4.0 | Not listed |
| Primary | K0\_prime | 4.0 | Not reported | Yes |
| Thermal | Tr | 300.0 | Not reported | Yes |
| Thermal | theta0 | 1000.0 | Not reported | Yes |
| Thermal | gamma0 | 1.8 | 0.2 | Not listed |
| Thermal | q | 1.1 | 0.4 | Not listed |
| Thermal | n | 5.0 | Not reported | Yes |

- **Reproduction status:** parameters\_reproduced\_at\_published\_precision
- **Origin of the parameterization:** experimental
- **Reference:**
    - **Authors:** Sun; Mao; Yan; Wu; Prakapenka; Lin
    - **Year:** 2016
    - **Title:** Confirming a pyrolitic lower mantle using self-consistent pressure scales and new constraints on CaSiO3 perovskite
    - **Source:** Journal of Geophysical Research: Solid Earth
    - **Volume:** 121
    - **Locator:** 4876-4894
    - **DOI:** 10.1002/2016JB013062
- **Reference temperature (K):** 300.0
- **Reported pressure coverage (GPa):** \[21.2, 156.0\]
- **Coverage provenance:** reported\_exactly
- **Reported temperature coverage (K):** \[1200.0, 2600.0\]
- **Validity:**
    - **Pressure gpa:** \[21.2, 156.0\]
    - **Temperature k:** \[1200.0, 2600.0\]

Joint BM3 + Mie-Grüneisen-Debye fit (model 1 in Table 2) for cubic Pm-3m CaSiO3. Printed fit rows span 21.2-151.8 GPa; 156 GPa is the paper's overall diffraction range. The 300 K reference isotherm is an extrapolated, metastable model reference: cubic CaSiO3 is not quenchable, and the record must not be interpreted as a stable cubic phase at 300 K.

<details markdown="1">
<summary>Source review</summary>

- **Note:** Primary-source verification establishes the published equation, coefficients and Table 1 transcription. The rounded model-1 parameters and errors are reproduced from the printed table under an inferred unweighted pressure-residual objective; this does not validate the unavailable original measurements or resolve the separately supplied workbook discrepancies.
- **Audit date:** 2026-09-05
- **Verified fields:** equation; parameters; units; reference\_state; phase; published\_uncertainties; validity; pressure\_calibration
- **Primary source check:**
    - **Access URL:** https://www.jsg.utexas.edu/lin/files/SunLowerMantleEoSJGR2016.pdf
    - **Locations:** experimental phase, Pt pressure standard, and range, pages 4878-4879; equations (1)-(6), pages 4879-4880; Table 1, pages 4880-4881; Table 2 model 1, page 4882
    - **Finding:** The model-1 BM3-MGD parameters, fixed quantities, five-atom Debye energy, one-formula-unit volume basis, high-temperature cubic phase, Pt pressure standard, and experimental P-T envelope were checked directly. All 144 Table 1 observations were transcribed at printed precision and reproduce the rounded model-1 parameters and errors under an inferred unweighted pressure-residual objective; original weights and unavailable unrounded measurements are not independently established. The 300 K cubic isotherm is retained only as the model reference state.
    - **DOI:** 10.1002/2016jb013062
- **Primary data check:**
    - **Status:** bundled
    - **Audit date:** 2026-09-08
    - **Dataset identifiers:** ca\_perovskite\_sun\_2016\_table1\_pvt
    - **Source locations:** Table 1, pages 4880-4881
    - **Finding:** All 144 factual P-T-V observations and printed P/V uncertainties in Table 1 are transcribed at source precision for scientific validation. No explicit open data-reuse license was identified; the CSV contains no article prose, table image, or typographic arrangement and is not asserted to be openly licensed.
- **Fit reproduction note:** All 144 printed Table 1 rows reproduce the rounded model-1 parameters and uncertainties using the inferred unweighted pressure-residual objective. Original regression weights, unrounded measurements, parameter covariance and the confidence convention remain unconfirmed; numerical agreement does not independently validate measurement errors.
- **Original data recovery:**
    - **Status:** unavailable\_author\_reported
    - **Recovery status:** closed
    - **Evidence type:** user\_reported\_author\_communication
    - **Reported by:** Peritheos maintainer (user)
    - **Reported on:** 2026-10-08
    - **Author:** Ningyu Sun
    - **Finding:** The user reports that Ningyu Sun no longer has the original Sun (2016) data. Further original-data recovery is closed. This is a report of private author communication, not an independently archived publication or verified correspondence.
    - **Supplied workbook:**
        - **Filename:** Sun et al. 2016 data.xlsx
        - **Role:** separate author-supplied evidence; not a replacement for published Table 1
        - **Prior audit date:** 2026-09-29
        - **Unresolved:** Incomplete correspondence and coverage relative to the published high-pressure and high-temperature rows.; Published volume errors differ from errors propagated from workbook lattice parameters; zero lattice and Pt errors have unresolved meaning.; At least one candidate central-volume mismatch has unconfirmed row correspondence.; The alternative Pt EOS used for workbook pressures is unidentified; no recalibration is inferred.
        - **Disposition:** Preserve the supplied workbook as separate evidence where held by the user; no workbook values or blanket corrections are adopted into published observations or EOS coefficients. The workbook is not bundled in this catalog.
- **Qualification date:** 2026-10-08

</details>

<details markdown="1">
<summary>Pressure calibration</summary>

- **Status:** partially\_resolved
- **Methods:**
    - **Kind:** equation\_of\_state
    - **Material:** Pt
    - **Reference:**
        - **Authors:** Fei; Ricolleau; Frank; Mibe; Shen; Prakapenka
        - **Year:** 2007
        - **Source:** Proc. Natl. Acad. Sci. USA
        - **DOI:** 10.1073/pnas.0609013104
    - **Source location:** Section 2; 5 wt% Pt pressure standard and laser absorber
    - **Scope:** the new cubic CaSiO3 P-V-T observations
- **Recalculation:**
    - **Status:** missing\_calibrant\_observations
    - **Notes:** The pressure reduction is reconstructed as the Fei et al. (2007) Pt Vinet-MGD scale: conventional fcc Z=4 V0=60.38 A^3, K0=277 GPa, K0'=5.08, Tr=300 K, theta0=230 K, gamma0=2.72, q=0.5, n=1, with theta=theta0\*(V/V0)^\[-gamma(V)\]. It is executable as the compatibility-catalog record pt\_fcc\_fei\_2007 but is not a shared .eosmat cross-reference. Exact row-wise recalculation remains impossible because the article publishes reduced sample pressures, not Pt volumes. The CaSiO3 application also extends beyond Fei et al.'s direct Pt experimental envelope of 0-94 GPa and 300-1873 K.
- **Audit date:** 2026-09-05

</details>

<details markdown="1">
<summary>Parameter provenance</summary>

- **Origin of the parameterization:** Measurements or their experimental reduction determine this EOS; source: experimental phase, Pt pressure standard, and range, pages 4878-4879; equations (1)-(6), pages 4879-4880; Table 1, pages 4880-4881; Table 2 model 1, page 4882.
- **Reference isotherm:**
    - **V0:** Sun et al. (2016), Table 2 model 1: 45.4(1) A^3 per formula unit (the Pm-3m conventional cell has Z=1)
    - **K0:** Sun et al. (2016), Table 2 model 1: 249(4) GPa
    - **K0 prime:** Sun et al. (2016), Table 2 model 1: fixed at 4
- **Thermal correction:**
    - **Tr:** Sun et al. (2016), equations (1)-(6) use a 300 K reference isotherm
    - **Theta0:** Sun et al. (2016), Table 2 model 1: 1000 K fixed
    - **Gamma0:** Sun et al. (2016), Table 2 model 1: 1.8(2)
    - **Q:** Sun et al. (2016), Table 2 model 1: 1.1(4)
    - **N:** Sun et al. (2016), equation (4): number of atoms in the mineral formula; n=5 for CaSiO3
- **Additional:**
    - **Volume basis:** one-formula-unit Pm-3m conventional cell; Peritheos converts this internally to molar volume for the Debye energy

</details>

<a id="record-ca_perovskite_wang_1996_preferred_bm3"></a>

## Wang et al. (1996), preferred room-temperature BM3

`ca_perovskite_wang_1996_preferred_bm3` · Executable

Reproduction: **reproduced** · [Reconstruction report](../reconstruction-reports/ca_perovskite.md#record-ca_perovskite_wang_1996_preferred_bm3)

**Source check:** V0 and K0 from the Table 2 isothermal row with Equation (1); K0' is fixed at the value of the authors' equal-weight reanalysis of the Mao et al. (1989) data.

| Component | Parameter | Value | Reported error | Fixed |
| --- | --- | --- | --- | --- |
| Primary | V0 | 45.58 | 0.04 | Not listed |
| Primary | K0 | 232.0 | 8.0 | Not listed |
| Primary | K0\_prime | 4.8 | 0.3 | Yes |

- **Reproduction status:** parameters\_within\_published\_uncertainties
- **Record kind:** published
- **Origin of the parameterization:** experimental
- **Equation kind:** isothermal
- **Reference:**
    - **Authors:** Wang; Weidner; Guyot
    - **Year:** 1996
    - **Title:** Thermal equation of state of CaSiO3 perovskite
    - **Source:** Journal of Geophysical Research: Solid Earth
    - **Volume:** 101
    - **Locator:** 661-672
    - **DOI:** 10.1029/95JB03254
- **Reference temperature (K):** 300.0
- **Reported pressure coverage (GPa):** \[2.66, 10.07\]
- **Coverage provenance:** reported\_exactly
- **Reported temperature coverage (K):** \[300.0, 306.0\]
- **Validity:**
    - **Pressure gpa:** \[2.66, 10.07\]
    - **Temperature k:** \[300.0, 306.0\]
    - **Volume ratio:** \[0.961606, 0.987934\]
    - **Notes:** The cubic phase is metastable at room temperature; observations below 2 GPa were excluded because amorphization and differential stress invalidate a state-function EOS.
- **Volume basis:**
    - **Kind:** formula\_units
    - **Formula units:** 1.0
    - **Molar mass g mol:** 116.162
- **Printed parameter errors:** 68% half-widths (0.994 sigma)

<details markdown="1">
<summary>Source review</summary>

- **Note:** Primary equation, table, fit exclusions, parameters, and room-temperature observations checked directly.
- **Audit date:** 2026-09-05
- **Verified fields:** equation; parameters; units; reference\_state; phase; published\_uncertainties; validity; pressure\_calibration; primary\_data; numerical\_reproduction
- **Primary source check:**
    - **Access URL:** https://doi.org/10.1029/95JB03254
    - **DOI:** 10.1029/95jb03254
    - **Locations:** Equation (1); Table 1 Run 13; Room Temperature Compression; Table 2
    - **Finding:** The preferred low-pressure fit fixes K0'=4.8 from the authors' Mao-data reanalysis and excludes the two sub-2-GPa amorphizing observations.
- **Primary data check:**
    - **Status:** complete\_fit\_subset
    - **Audit date:** 2026-09-05
    - **Dataset identifiers:** ca\_perovskite\_wang\_1996\_table1\_room\_temperature
    - **Finding:** All 14 room-temperature Run-13 states are bundled; the two source-excluded sub-2-GPa rows remain flagged rather than deleted.
- **Fit reproduction note:** The 12 included Run-13 states give V0=45.5878 A3 and K0=229.8908 GPa under unit-weight pressure residuals with K0-prime=4.8 fixed. Both parameters agree within published uncertainties; original weighting and parameter errors are not established.
- **Reproduction audit:**
    - **Audit date:** 2026-10-08
    - **Artifact:** docs/data/wang-1996-casio3-refit.json
    - **Documentation:** docs/literature-reproductions/wang-1996-casio3.md
    - **Artifact section:** room\_temperature
    - **Independent result:**
        - **Covariance:** \[\[0.002574649751592741, -0.4362603904122402\], \[-0.4362603904122403, 80.3132759084553\]\]
        - **Covariance convention:** local Jacobian, scaled by residual variance; not source covariance
        - **Degrees of freedom:** 10
        - **Fixed parameters:**
            - **K0 prime:** 4.8
        - **Objective:** unit-weight pressure residuals
        - **Observations:** 12
        - **Parameters:**
            - **K0 gpa:** 229.89080825086657
            - **V0 a3:** 45.5877745539174
        - **Pressure rmse gpa:** 0.26188522533725295
        - **Solver success:** True
        - **Standard errors:**
            - **K0 gpa:** 8.961767454495531
            - **V0 a3:** 0.05074100660799647
        - **Status:** parameters\_within\_published\_uncertainties
        - **Weighted residual sum squares:** 0.8230064549993252
    - **Source regression replaced:** False

</details>

<details markdown="1">
<summary>Pressure calibration</summary>

- **Status:** resolved
- **Methods:**
    - **Kind:** equation\_of\_state
    - **Material:** NaCl
    - **Reference:**
        - **Authors:** Decker
        - **Year:** 1971
        - **Title:** High-pressure equation of state for NaCl, KCl, and CsCl
        - **Source:** Journal of Applied Physics
        - **Volume:** 42
        - **Locator:** 3239-3244
        - **DOI:** 10.1063/1.1660714
    - **Source location:** Experimental Procedure
    - **Scope:** SAM-85 measurements
- **Recalculation:**
    - **Status:** missing\_calibrant\_observations
    - **Notes:** The reduced pressures and differential stresses are printed, but row-wise NaCl lattice parameters are not.
- **Audit date:** 2026-09-05

</details>

<details markdown="1">
<summary>Parameter provenance</summary>

- **Origin of the parameterization:** Measurements or their experimental reduction determine this EOS; source: Equation (1); Table 1 Run 13; Room Temperature Compression; Table 2.
- **Equation:** Equation (1), third-order Birch-Murnaghan.
- **V0:** Abstract, room-temperature compression discussion, and Table 2 Isothermal row: 45.58(4) A3.
- **K0:** Same locations: 232(8) GPa.
- **K0 prime:** Adopted/fixed at 4.8 from the authors' equal-weight reanalysis of Mao et al. (1989); its 0.3 uncertainty is retained as provenance.

</details>

<a id="record-ca_perovskite_wang_1996_mao_equal_weight_bm3"></a>

## Wang et al. (1996), equal-weight Mao-data BM3 reanalysis

`ca_perovskite_wang_1996_mao_equal_weight_bm3` · Executable

Reproduction: **reproduced** · [Reconstruction report](../reconstruction-reports/ca_perovskite.md#record-ca_perovskite_wang_1996_mao_equal_weight_bm3)

**Source check:** Coefficients from the Room Temperature Compression section and the dotted curve of Figure 4; the fit omits the anomalous sub-1-GPa Mao et al. points.

| Component | Parameter | Value | Reported error | Fixed |
| --- | --- | --- | --- | --- |
| Primary | V0 | 45.71 | 0.12 | Not listed |
| Primary | K0 | 244.0 | 12.0 | Not listed |
| Primary | K0\_prime | 4.8 | 0.3 | Not listed |

- **Reproduction status:** rounded\_parameters\_and\_errors\_reproduced
- **Record kind:** published
- **Origin of the parameterization:** experimental
- **Equation kind:** isothermal
- **Reference:**
    - **Authors:** Wang; Weidner; Guyot
    - **Year:** 1996
    - **Title:** Thermal equation of state of CaSiO3 perovskite
    - **Source:** Journal of Geophysical Research: Solid Earth
    - **Volume:** 101
    - **Locator:** 661-672
    - **DOI:** 10.1029/95JB03254
- **Reference temperature (K):** 300.0
- **Reported pressure coverage (GPa):** \[1.2, 134.0\]
- **Coverage provenance:** reported\_qualitatively
- **Reported temperature coverage (K):** \[300.0, 300.0\]
- **Validity:**
    - **Pressure gpa:** \[1.2, 134.0\]
    - **Temperature k:** \[300.0, 300.0\]
- **Volume basis:**
    - **Kind:** formula\_units
    - **Formula units:** 1.0
    - **Molar mass g mol:** 116.162
- **Printed parameter errors:** 68% half-widths (0.994 sigma)

Wang et al.'s equal-weight sensitivity reanalysis of the Mao et al. data, not their preferred fit to their own new data.

<details markdown="1">
<summary>Source review</summary>

- **Note:** Explicit independent reanalysis retained as a sensitivity record.
- **Audit date:** 2026-09-05
- **Verified fields:** equation; parameters; units; reference\_state; phase; published\_uncertainties; fit\_selection; numerical\_reproduction
- **Primary source check:**
    - **Access URL:** https://doi.org/10.1029/95JB03254
    - **DOI:** 10.1029/95jb03254
    - **Locations:** Room Temperature Compression; Figure 4
    - **Finding:** The authors explicitly refit Mao et al.'s data equally and report all three BM3 coefficients.
- **Primary data check:**
    - **Status:** complete\_external\_primary\_table
    - **Audit date:** 2026-09-05
    - **Dataset identifiers:** ca\_perovskite\_mao\_1989\_table1\_compression
    - **Finding:** The separate bundled Mao Table 1 permits an unweighted reproduction close to the rounded source fit.
- **Fit reproduction note:** An equal-weight pressure-residual fit to the 44 printed Mao states above the sub-1-GPa anomalous region reproduces the rounded V0, K0, K0-prime and their standard errors. The original covariance and unrounded measurements remain unavailable.
- **Reproduction audit:**
    - **Audit date:** 2026-10-08
    - **Artifact:** docs/data/wang-1996-casio3-refit.json
    - **Documentation:** docs/literature-reproductions/wang-1996-casio3.md
    - **Artifact section:** mao\_equal\_weight\_reanalysis
    - **Independent result:**
        - **Covariance:** \[\[0.014829502933441638, -1.292277262009636, 0.02582505899887027\], \[-1.2922772620096343, 132.98358259591782, -2.941709593642761\], \[0.0258250589988702, -2.941709593642758, 0.06969265721905506\]\]
        - **Covariance convention:** local Jacobian, scaled by residual variance; not source covariance
        - **Degrees of freedom:** 41
        - **Objective:** unit-weight pressure residuals
        - **Observations:** 44
        - **Parameters:**
            - **K0 gpa:** 243.72785456778138
            - **K0 prime:** 4.769527277287714
            - **V0 a3:** 45.706099621611976
        - **Pressure rmse gpa:** 1.675923601759595
        - **Selection:** exclude both sub-1-GPa rows
        - **Solver success:** True
        - **Standard errors:**
            - **K0 gpa:** 11.53185078796625
            - **K0 prime:** 0.2639936688995686
            - **V0 a3:** 0.12177644654629087
        - **Status:** rounded\_parameters\_and\_errors\_reproduced
        - **Weighted residual sum squares:** 123.58367643313358
    - **Source regression replaced:** False

</details>

<details markdown="1">
<summary>Pressure calibration</summary>

- **Status:** unresolved
- **Methods:** None declared
- **Recalculation:**
    - **Status:** not\_possible
    - **Notes:** This source reanalyzes already reduced Mao et al. pressures and does not repeat the calibrant observations.
- **Audit date:** 2026-09-05

</details>

<details markdown="1">
<summary>Parameter provenance</summary>

- **Origin of the parameterization:** Measurements or their experimental reduction determine this EOS; source: Room Temperature Compression; Figure 4.
- **Equation:** Equation (1), BM3.
- **Parameters:** Room Temperature Compression discussion and Figure 4 dotted curve.
- **Fit selection:** Mao et al. data above the anomalous sub-1-GPa region, with equal weights.

</details>

<a id="record-ca_perovskite_wang_1996_mao_pressure_weighted_all_bm3"></a>

## Wang et al. (1996), pressure-weighted all-Mao-data BM3 sensitivity

`ca_perovskite_wang_1996_mao_pressure_weighted_all_bm3` · Executable

Reproduction: **reproduced** · [Reconstruction report](../reconstruction-reports/ca_perovskite.md#record-ca_perovskite_wang_1996_mao_pressure_weighted_all_bm3)

**Source check:** Coefficients from the Room Temperature Compression section: all Mao et al. points weighted by their printed pressure uncertainties, given just before the authors explain why the low-pressure points should be excluded.

| Component | Parameter | Value | Reported error | Fixed |
| --- | --- | --- | --- | --- |
| Primary | V0 | 45.3 | 0.5 | Not listed |
| Primary | K0 | 282.0 | 8.0 | Not listed |
| Primary | K0\_prime | 4.0 | 0.2 | Not listed |

- **Reproduction status:** not\_exactly\_reconstructible
- **Record kind:** published
- **Origin of the parameterization:** experimental
- **Equation kind:** isothermal
- **Reference:**
    - **Authors:** Wang; Weidner; Guyot
    - **Year:** 1996
    - **Title:** Thermal equation of state of CaSiO3 perovskite
    - **Source:** Journal of Geophysical Research: Solid Earth
    - **Volume:** 101
    - **Locator:** 661-672
    - **DOI:** 10.1029/95JB03254
- **Reference temperature (K):** 300.0
- **Reported pressure coverage (GPa):** \[0.0, 134.0\]
- **Coverage provenance:** reported\_exactly
- **Reported temperature coverage (K):** \[300.0, 300.0\]
- **Validity:**
    - **Pressure gpa:** \[0.0, 134.0\]
    - **Temperature k:** \[300.0, 300.0\]
- **Volume basis:**
    - **Kind:** formula\_units
    - **Formula units:** 1.0
    - **Molar mass g mol:** 116.162
- **Printed parameter errors:** 68% half-widths (0.994 sigma)

Diagnostic sensitivity fit that includes the points the authors consider contaminated by amorphization. Not preferred for physical use.

<details markdown="1">
<summary>Source review</summary>

- **Note:** Explicit non-preferred sensitivity fit, preserved with its contaminated-point warning.
- **Audit date:** 2026-09-05
- **Verified fields:** equation; parameters; units; reference\_state; phase; published\_uncertainties; fit\_selection; numerical\_reproduction
- **Primary source check:**
    - **Access URL:** https://doi.org/10.1029/95JB03254
    - **DOI:** 10.1029/95jb03254
    - **Locations:** Room Temperature Compression
    - **Finding:** The paper reports this weighted all-data fit immediately before explaining why the low-pressure rows should be excluded.
- **Primary data check:**
    - **Status:** complete\_external\_primary\_table
    - **Audit date:** 2026-09-05
    - **Dataset identifiers:** ca\_perovskite\_mao\_1989\_table1\_compression
    - **Finding:** All printed Mao observations are already bundled; exact coefficient parity depends on the unreported legacy regression objective.
- **Fit reproduction note:** The 46-row Mao source table contains a 0-GPa state without a printed pressure uncertainty. Its original pressure weight is unknown; no uncertainty is invented. The historical generic all-row errors-in-variables check does not identify this source pressure-weighted protocol.
- **Reproduction audit:**
    - **Audit date:** 2026-10-08
    - **Artifact:** docs/data/wang-1996-casio3-refit.json
    - **Documentation:** docs/literature-reproductions/wang-1996-casio3.md
    - **Artifact section:** mao\_pressure\_weighted\_all
    - **Independent result:**
        - **Finding:** The 0-GPa observation has no printed pressure error; its source weight is unknown. No error is invented.
        - **Observations:** 46
        - **Status:** not\_exactly\_reconstructible
    - **Source regression replaced:** False

</details>

<details markdown="1">
<summary>Pressure calibration</summary>

- **Status:** unresolved
- **Methods:** None declared
- **Recalculation:**
    - **Status:** not\_possible
    - **Notes:** Reanalysis of reduced external pressures.
- **Audit date:** 2026-09-05

</details>

<details markdown="1">
<summary>Parameter provenance</summary>

- **Origin of the parameterization:** Measurements or their experimental reduction determine this EOS; source: Room Temperature Compression.
- **Equation:** Equation (1), BM3.
- **Parameters:** Room Temperature Compression discussion.
- **Fit selection:** All Mao et al. data weighted by their printed pressure uncertainties.

</details>

<a id="record-ca_perovskite_wang_1996_mao_pressure_weighted_no_sub1gpa_bm3"></a>

## Wang et al. (1996), pressure-weighted Mao-data BM3 excluding sub-1-GPa points

`ca_perovskite_wang_1996_mao_pressure_weighted_no_sub1gpa_bm3` · Executable

Reproduction: **reproduced** · [Reconstruction report](../reconstruction-reports/ca_perovskite.md#record-ca_perovskite_wang_1996_mao_pressure_weighted_no_sub1gpa_bm3)

**Source check:** Coefficients from the Room Temperature Compression section, where the authors report the changed three-parameter fit after removing the anomalous sub-1-GPa points.

| Component | Parameter | Value | Reported error | Fixed |
| --- | --- | --- | --- | --- |
| Primary | V0 | 45.47 | 0.06 | Not listed |
| Primary | K0 | 268.0 | 8.0 | Not listed |
| Primary | K0\_prime | 4.3 | 0.2 | Not listed |

- **Reproduction status:** not\_reproduced\_at\_published\_precision
- **Record kind:** published
- **Origin of the parameterization:** experimental
- **Equation kind:** isothermal
- **Reference:**
    - **Authors:** Wang; Weidner; Guyot
    - **Year:** 1996
    - **Title:** Thermal equation of state of CaSiO3 perovskite
    - **Source:** Journal of Geophysical Research: Solid Earth
    - **Volume:** 101
    - **Locator:** 661-672
    - **DOI:** 10.1029/95JB03254
- **Reference temperature (K):** 300.0
- **Reported pressure coverage (GPa):** \[1.2, 134.0\]
- **Coverage provenance:** reported\_qualitatively
- **Reported temperature coverage (K):** \[300.0, 300.0\]
- **Validity:**
    - **Pressure gpa:** \[1.2, 134.0\]
    - **Temperature k:** \[300.0, 300.0\]
- **Volume basis:**
    - **Kind:** formula\_units
    - **Formula units:** 1.0
    - **Molar mass g mol:** 116.162
- **Printed parameter errors:** 68% half-widths (0.994 sigma)

Sensitivity fit showing the bias from the amorphized sub-1-GPa data. Not the paper's preferred combined interpretation.

<details markdown="1">
<summary>Source review</summary>

- **Note:** Explicit source sensitivity fit with distinct row mask.
- **Audit date:** 2026-09-05
- **Verified fields:** equation; parameters; units; reference\_state; phase; published\_uncertainties; fit\_selection; numerical\_reproduction
- **Primary source check:**
    - **Access URL:** https://doi.org/10.1029/95JB03254
    - **DOI:** 10.1029/95jb03254
    - **Locations:** Room Temperature Compression
    - **Finding:** The authors explicitly report the changed three-parameter fit after removing anomalous sub-1-GPa points.
- **Primary data check:**
    - **Status:** complete\_external\_primary\_table
    - **Audit date:** 2026-09-05
    - **Dataset identifiers:** ca\_perovskite\_mao\_1989\_table1\_compression
    - **Finding:** The Mao table is bundled; legacy weighting details prevent bitwise coefficient recovery.
- **Fit reproduction note:** Pressure-error weighting on the correct 44-row mask gives V0=45.3521 A3, K0=279.1467 GPa and K0-prime=4.0748, differing from the source coefficients. The original residual coordinate/optimizer is unresolved; no published coefficient is replaced.
- **Reproduction audit:**
    - **Audit date:** 2026-10-08
    - **Artifact:** docs/data/wang-1996-casio3-refit.json
    - **Documentation:** docs/literature-reproductions/wang-1996-casio3.md
    - **Artifact section:** mao\_pressure\_weighted\_excluding\_sub1
    - **Independent result:**
        - **Covariance:** \[\[0.001028944204060654, -0.1685996715339684, 0.004229437438834596\], \[-0.16859967153396835, 55.33248679673902, -1.751376629014843\], \[0.0042294374388345945, -1.7513766290148425, 0.0689563947310256\]\]
        - **Covariance convention:** local Jacobian, scaled by residual variance; not source covariance
        - **Degrees of freedom:** 41
        - **Objective:** pressure residuals / printed pressure errors
        - **Observations:** 44
        - **Parameters:**
            - **K0 gpa:** 279.1467193058818
            - **K0 prime:** 4.0747510239403
            - **V0 a3:** 45.35212150403437
        - **Pressure rmse gpa:** 1.8921878992578582
        - **Selection:** exclude both sub-1-GPa rows
        - **Solver success:** True
        - **Standard errors:**
            - **K0 gpa:** 7.438580966605056
            - **K0 prime:** 0.262595496402786
            - **V0 a3:** 0.03207716016203202
