Repository: CPrescher/peritheos

# Peritheos

A Python library for thermodynamic equations of state calculations for solid materials.

Built-in EOS evaluation, inversion, bounded robust fitting, and uncertainty
statistics are implemented in Rust and exposed through the established Python API.
NumPy broadcasting and user-defined `EosBase` subclasses remain supported.
The package includes PEP 561 typing metadata for type checkers and IDEs.

Full model, fitting, units, and development documentation is available at
[peritheos.readthedocs.io](https://peritheos.readthedocs.io/).
Rust users can start with the workflow-oriented [Rust API guide](docs/rust-api.md)
and the runnable examples in the unified Rust crate.

File: docs/material-summaries/mgsio3_post_perovskite.md (part 2 of 2)
# MgSiO3 post-perovskite
        - **Pressure gpa:** 218.08849812
    - **Finding:** The result is above 200 GPa, consistent with the independent source statement that the calculation range reaches just above 200 GPa.

</details>

<details markdown="1">
<summary>Pressure calibration</summary>

- **Status:** not\_applicable
- **Methods:**
    - **Kind:** ab\_initio
    - **Source location:** Section 2
- **Recalculation:**
    - **Status:** not\_applicable
- **Audit date:** 2026-09-05

</details>

<details markdown="1">
<summary>Parameter provenance</summary>

- **Origin of the parameterization:** Calculated states/theory determine this EOS; source: Section 2; Table 1.
- **Equation:** Section 2: internal energy versus volume fitted to the third-order Birch-Murnaghan equation.
- **V0:** Table 1, post-perovskite None row: 41.83 A^3 on the normalized five-atom basis; multiplied by four.
- **K0:** Table 1: 204 GPa.
- **K0 prime:** Table 1: 4.18.
- **Uncertainties:** Not reported.
- **Method:** Static VASP GGA, 1000 eV cutoff, fully relaxed at fixed volume.

</details>

<a id="record-mgsio3_post_perovskite_zhang_wentzcovitch_2022_phq_lda_300k_bm3"></a>

## Zhang and Wentzcovitch (2022), PHQ-LDA 300 K BM3

`mgsio3_post_perovskite_zhang_wentzcovitch_2022_phq_lda_300k_bm3` · Executable

Reproduction: **untested** · [Reconstruction report](../reconstruction-reports/mgsio3_post_perovskite.md#record-mgsio3_post_perovskite_zhang_wentzcovitch_2022_phq_lda_300k_bm3)

**Source finding:** The primary manuscript reports a separate 300 K PHQ-LDA BM3 for PPv.

| Component | Parameter | Value | Reported error | Fixed |
| --- | --- | --- | --- | --- |
| Primary | V0 | 160.08 | Not reported | Not listed |
| Primary | K0 | 227.43 | Not reported | Not listed |
| Primary | K0\_prime | 4.24 | Not reported | Not listed |

- **Record kind:** published
- **Origin of the parameterization:** theoretical
- **Equation kind:** isothermal
- **Reference:**
    - **Authors:** Zhang; Wentzcovitch
    - **Year:** 2022
    - **Title:** Anharmonic thermodynamic properties and phase boundary across the postperovskite transition in MgSiO3
    - **Source:** Physical Review B
    - **Volume:** 106
    - **Locator:** 054103
    - **DOI:** 10.1103/PhysRevB.106.054103
- **Reference temperature (K):** 300.0
- **Reported pressure coverage (GPa):** \[0.0, 160.0\]
- **Coverage provenance:** theoretical
- **Reported temperature coverage (K):** \[300.0, 300.0\]
- **Validity:**
    - **Pressure gpa:** \[0.0, 160.0\]
    - **Temperature k:** \[300.0, 300.0\]
- **Volume basis:**
    - **Kind:** formula\_units
    - **Formula units:** 4.0
    - **Molar mass g mol:** 100.387

300 K isotherm from anharmonic phonon-quasiparticle (PHQ) LDA calculations.

<details markdown="1">
<summary>Source review</summary>

- **Note:** Exact Table I coefficient transcription and executable BM3 round trip.
- **Audit date:** 2026-09-05
- **Verified fields:** canonical\_doi; composition; phase; equation; parameters; volume\_basis; reference\_state; theoretical\_method
- **Primary source check:**
    - **Access URL:** https://arxiv.org/pdf/2204.13159
    - **DOI:** 10.1103/PhysRevB.106.054103
    - **Locations:** Sections II-III; Figure 2; Table I
- **Primary data check:**
    - **Status:** parameterization\_and\_plot\_only
    - **Audit date:** 2026-09-05
    - **Finding:** Five F(V) states per temperature are described and plotted but not numerically deposited.

</details>

<details markdown="1">
<summary>Pressure calibration</summary>

- **Status:** not\_applicable
- **Methods:**
    - **Kind:** ab\_initio
    - **Source location:** Section II
- **Recalculation:**
    - **Status:** not\_applicable
    - **Notes:** First-principles anharmonic free-energy EOS.
- **Audit date:** 2026-09-05

</details>

<details markdown="1">
<summary>Parameter provenance</summary>

- **Origin of the parameterization:** Calculated states/theory determine this EOS; source: Sections II-III; Figure 2; Table I.
- **Equation:** Section III identifies a third-order Birch-Murnaghan fit to F(V,T).
- **Parameters:** Table I, PPv LDA row at 300 K.
- **Volume conversion:** 40.02 A3 per MgSiO3 multiplied by Z=4.

</details>

<a id="record-mgsio3_post_perovskite_zhang_wentzcovitch_2022_phq_pbe_300k_bm3"></a>

## Zhang and Wentzcovitch (2022), PHQ-PBE 300 K BM3

`mgsio3_post_perovskite_zhang_wentzcovitch_2022_phq_pbe_300k_bm3` · Executable

Reproduction: **untested** · [Reconstruction report](../reconstruction-reports/mgsio3_post_perovskite.md#record-mgsio3_post_perovskite_zhang_wentzcovitch_2022_phq_pbe_300k_bm3)

**Source finding:** The primary manuscript reports a separate 300 K PHQ-PBE BM3 for PPv.

| Component | Parameter | Value | Reported error | Fixed |
| --- | --- | --- | --- | --- |
| Primary | V0 | 170.24 | Not reported | Not listed |
| Primary | K0 | 194.91 | Not reported | Not listed |
| Primary | K0\_prime | 4.24 | Not reported | Not listed |

- **Record kind:** published
- **Origin of the parameterization:** theoretical
- **Equation kind:** isothermal
- **Reference:**
    - **Authors:** Zhang; Wentzcovitch
    - **Year:** 2022
    - **Title:** Anharmonic thermodynamic properties and phase boundary across the postperovskite transition in MgSiO3
    - **Source:** Physical Review B
    - **Volume:** 106
    - **Locator:** 054103
    - **DOI:** 10.1103/PhysRevB.106.054103
- **Reference temperature (K):** 300.0
- **Reported pressure coverage (GPa):** \[0.0, 160.0\]
- **Coverage provenance:** theoretical
- **Reported temperature coverage (K):** \[300.0, 300.0\]
- **Validity:**
    - **Pressure gpa:** \[0.0, 160.0\]
    - **Temperature k:** \[300.0, 300.0\]
- **Volume basis:**
    - **Kind:** formula\_units
    - **Formula units:** 4.0
    - **Molar mass g mol:** 100.387

300 K isotherm from anharmonic phonon-quasiparticle (PHQ) PBE calculations.

<details markdown="1">
<summary>Source review</summary>

- **Note:** Exact Table I coefficient transcription and executable BM3 round trip.
- **Audit date:** 2026-09-05
- **Verified fields:** canonical\_doi; composition; phase; equation; parameters; volume\_basis; reference\_state; theoretical\_method
- **Primary source check:**
    - **Access URL:** https://arxiv.org/pdf/2204.13159
    - **DOI:** 10.1103/PhysRevB.106.054103
    - **Locations:** Sections II-III; Figure 2; Table I
- **Primary data check:**
    - **Status:** parameterization\_and\_plot\_only
    - **Audit date:** 2026-09-05
    - **Finding:** Five F(V) states per temperature are described and plotted but not numerically deposited.

</details>

<details markdown="1">
<summary>Pressure calibration</summary>

- **Status:** not\_applicable
- **Methods:**
    - **Kind:** ab\_initio
    - **Source location:** Section II
- **Recalculation:**
    - **Status:** not\_applicable
    - **Notes:** First-principles anharmonic free-energy EOS.
- **Audit date:** 2026-09-05

</details>

<details markdown="1">
<summary>Parameter provenance</summary>

- **Origin of the parameterization:** Calculated states/theory determine this EOS; source: Sections II-III; Figure 2; Table I.
- **Equation:** Section III identifies a third-order Birch-Murnaghan fit to F(V,T).
- **Parameters:** Table I, PPv PBE row at 300 K.
- **Volume conversion:** 42.56 A3 per MgSiO3 multiplied by Z=4.

</details>

<a id="record-mgsio3_post_perovskite_li_zeng_2009_gga_bm3"></a>

## Li and Zeng (2009), GGA BM3

`mgsio3_post_perovskite_li_zeng_2009_gga_bm3` · Executable

Reproduction: **untested** · [Reconstruction report](../reconstruction-reports/mgsio3_post_perovskite.md#record-mgsio3_post_perovskite_li_zeng_2009_gga_bm3)

**Source finding:** Table 1 reports three distinct fitted EOS families for the same Cmcm energy-volume calculation.

| Component | Parameter | Value | Reported error | Fixed |
| --- | --- | --- | --- | --- |
| Primary | V0 | 168.29 | Not reported | Not listed |
| Primary | K0 | 223.73 | Not reported | Not listed |
| Primary | K0\_prime | 4.152 | Not reported | Not listed |

- **Record kind:** published
- **Origin of the parameterization:** theoretical
- **Equation kind:** isothermal
- **Reference:**
    - **Authors:** Li; Zeng
    - **Year:** 2009
    - **Title:** First-Principles Study of the Structural, Electronic and Optical Properties of MgSiO3 at High Pressure
    - **Source:** International Journal of Modern Physics C
    - **Volume:** 20
    - **Locator:** 1093-1101
    - **DOI:** 10.1142/S0129183109014242
- **Reference temperature (K):** 0.0
- **Coverage provenance:** theoretical
- **Volume basis:**
    - **Kind:** formula\_units
    - **Formula units:** 4.0
    - **Molar mass g mol:** 100.387

<details markdown="1">
<summary>Source review</summary>

- **Audit date:** 2026-09-01
- **Verified fields:** equation; parameters; units; reference\_state; phase; published\_uncertainties; validity
- **Primary source check:**
    - **Access URL:** https://www.researchgate.net/publication/228511351\_First-Principles\_Study\_of\_the\_Structural\_Electronic\_and\_Optical\_Properties\_of\_MgSiO3\_at\_high\_pressure
    - **DOI:** 10.1142/s0129183109014242
    - **Locations:** Section 2; Figure 1; Table 1
- **Primary data check:**
    - **Status:** parameterization\_and\_plot\_only
    - **Audit date:** 2026-09-05
    - **Finding:** Figure 1 plots E(V), but the individual energy grid is not tabulated.

</details>

<details markdown="1">
<summary>Pressure calibration</summary>

- **Status:** not\_applicable
- **Methods:**
    - **Kind:** ab\_initio
    - **Source location:** Section 2
- **Recalculation:**
    - **Status:** not\_applicable
    - **Notes:** Static PBE-GGA total-energy calculation.
- **Audit date:** 2026-09-05

</details>

<details markdown="1">
<summary>Parameter provenance</summary>

- **Origin of the parameterization:** Calculated states/theory determine this EOS; source: Section 2; Figure 1; Table 1.
- **Equation:** Table 1, third-order Birch-Murnaghan column.
- **Parameters:** Table 1, this-study post-perovskite row.
- **Volume basis:** Cmcm conventional cell, Z=4.

</details>

<a id="record-mgsio3_post_perovskite_li_zeng_2009_gga_vinet"></a>

## Li and Zeng (2009), GGA Vinet sensitivity

`mgsio3_post_perovskite_li_zeng_2009_gga_vinet` · Executable

Reproduction: **untested** · [Reconstruction report](../reconstruction-reports/mgsio3_post_perovskite.md#record-mgsio3_post_perovskite_li_zeng_2009_gga_vinet)

**Source finding:** The Vinet column is an author-reported alternative fit, not an independent run.

| Component | Parameter | Value | Reported error | Fixed |
| --- | --- | --- | --- | --- |
| Primary | V0 | 168.05 | Not reported | Not listed |
| Primary | K0 | 224.2 | Not reported | Not listed |
| Primary | K0\_prime | 4.406 | Not reported | Not listed |

- **Record kind:** published
- **Origin of the parameterization:** theoretical
- **Equation kind:** isothermal
- **Reference:**
    - **Authors:** Li; Zeng
    - **Year:** 2009
    - **Title:** First-Principles Study of the Structural, Electronic and Optical Properties of MgSiO3 at High Pressure
    - **Source:** International Journal of Modern Physics C
    - **Volume:** 20
    - **Locator:** 1093-1101
    - **DOI:** 10.1142/S0129183109014242
- **Reference temperature (K):** 0.0
- **Coverage provenance:** theoretical
- **Volume basis:**
    - **Kind:** formula\_units
    - **Formula units:** 4.0
    - **Molar mass g mol:** 100.387

<details markdown="1">
<summary>Source review</summary>

- **Audit date:** 2026-09-01
- **Verified fields:** equation; parameters; units; reference\_state; phase; published\_uncertainties; validity
- **Primary source check:**
    - **Access URL:** https://www.researchgate.net/publication/228511351\_First-Principles\_Study\_of\_the\_Structural\_Electronic\_and\_Optical\_Properties\_of\_MgSiO3\_at\_high\_pressure
    - **DOI:** 10.1142/s0129183109014242
    - **Locations:** Figure 1; Table 1
- **Primary data check:**
    - **Status:** parameterization\_and\_plot\_only
    - **Audit date:** 2026-09-05
    - **Finding:** Figure 1 plots E(V), but the individual energy grid is not tabulated.

</details>

<details markdown="1">
<summary>Pressure calibration</summary>

- **Status:** not\_applicable
- **Methods:**
    - **Kind:** ab\_initio
    - **Source location:** Section 2
- **Recalculation:**
    - **Status:** not\_applicable
    - **Notes:** Static PBE-GGA total-energy calculation.
- **Audit date:** 2026-09-05

</details>

<details markdown="1">
<summary>Parameter provenance</summary>

- **Origin of the parameterization:** Calculated states/theory determine this EOS; source: Figure 1; Table 1.
- **Equation:** Table 1, Vinet column.
- **Parameters:** Table 1, this-study post-perovskite row.
- **Volume basis:** Cmcm conventional cell, Z=4.

</details>

<a id="record-mgsio3_post_perovskite_li_zeng_2009_gga_natural_strain3"></a>

## Li and Zeng (2009), GGA natural-strain-3 sensitivity

`mgsio3_post_perovskite_li_zeng_2009_gga_natural_strain3` · Executable

Reproduction: **untested** · [Reconstruction report](../reconstruction-reports/mgsio3_post_perovskite.md#record-mgsio3_post_perovskite_li_zeng_2009_gga_natural_strain3)

**Source finding:** The natural-strain column is a distinct author-reported alternative fit.

| Component | Parameter | Value | Reported error | Fixed |
| --- | --- | --- | --- | --- |
| Primary | V0 | 167.75 | Not reported | Not listed |
| Primary | K0 | 226.7 | Not reported | Not listed |
| Primary | K0\_prime | 4.684 | Not reported | Not listed |

- **Record kind:** published
- **Origin of the parameterization:** theoretical
- **Equation kind:** isothermal
- **Reference:**
    - **Authors:** Li; Zeng
    - **Year:** 2009
    - **Title:** First-Principles Study of the Structural, Electronic and Optical Properties of MgSiO3 at High Pressure
    - **Source:** International Journal of Modern Physics C
    - **Volume:** 20
    - **Locator:** 1093-1101
    - **DOI:** 10.1142/S0129183109014242
- **Reference temperature (K):** 0.0
- **Coverage provenance:** theoretical
- **Volume basis:**
    - **Kind:** formula\_units
    - **Formula units:** 4.0
    - **Molar mass g mol:** 100.387

<details markdown="1">
<summary>Source review</summary>

- **Audit date:** 2026-09-01
- **Verified fields:** equation; parameters; units; reference\_state; phase; published\_uncertainties; validity
- **Primary source check:**
    - **Access URL:** https://www.researchgate.net/publication/228511351\_First-Principles\_Study\_of\_the\_Structural\_Electronic\_and\_Optical\_Properties\_of\_MgSiO3\_at\_high\_pressure
    - **DOI:** 10.1142/s0129183109014242
    - **Locations:** Figure 1; Table 1
- **Primary data check:**
    - **Status:** parameterization\_and\_plot\_only
    - **Audit date:** 2026-09-05
    - **Finding:** Figure 1 plots E(V), but the individual energy grid is not tabulated.

</details>

<details markdown="1">
<summary>Pressure calibration</summary>

- **Status:** not\_applicable
- **Methods:**
    - **Kind:** ab\_initio
    - **Source location:** Section 2
- **Recalculation:**
    - **Status:** not\_applicable
    - **Notes:** Static PBE-GGA total-energy calculation.
- **Audit date:** 2026-09-05

</details>

<details markdown="1">
<summary>Parameter provenance</summary>

- **Origin of the parameterization:** Calculated states/theory determine this EOS; source: Figure 1; Table 1.
- **Equation:** Table 1, third-order natural-strain column.
- **Parameters:** Table 1, this-study post-perovskite row.
- **Volume basis:** Cmcm conventional cell, Z=4.

</details>

<a id="record-mgsio3_post_perovskite_liu_2010_lda_static_bm3"></a>

## Liu et al. (2010), LDA static BM3

`mgsio3_post_perovskite_liu_2010_lda_static_bm3` · Executable

Reproduction: **untested** · [Reconstruction report](../reconstruction-reports/mgsio3_post_perovskite.md#record-mgsio3_post_perovskite_liu_2010_lda_static_bm3)

**Source finding:** The paper reports one source-owned static LDA BM3 and clearly labels six comparison rows from earlier studies.

| Component | Parameter | Value | Reported error | Fixed |
| --- | --- | --- | --- | --- |
| Primary | V0 | 163.3 | Not reported | Not listed |
| Primary | K0 | 219.3 | Not reported | Not listed |
| Primary | K0\_prime | 4.4 | Not reported | Not listed |

- **Record kind:** published
- **Origin of the parameterization:** theoretical
- **Equation kind:** isothermal
- **Reference:**
    - **Authors:** Liu; Sun; Zhang; Tian; Guo
    - **Year:** 2010
    - **Title:** Thermodynamic properties of MgSiO3 post-perovskite
    - **Source:** Modern Physics Letters B
    - **Volume:** 24
    - **Locator:** 315-324
    - **DOI:** 10.1142/S0217984910022391
- **Reference temperature (K):** 0.0
- **Reported pressure coverage (GPa):** \[0.0, 150.0\]
- **Coverage provenance:** theoretical
- **Reported temperature coverage (K):** \[0.0, 0.0\]
- **Validity:**
    - **Pressure gpa:** \[0.0, 150.0\]
    - **Temperature k:** \[0.0, 0.0\]
- **Volume basis:**
    - **Kind:** formula\_units
    - **Formula units:** 4.0
    - **Molar mass g mol:** 100.387
- **Reported error confidence level:** Not specified

Static LDA calculation. The article's separate quasi-harmonic Debye results, which extend to 2000 K, are not represented by this record.

<details markdown="1">
<summary>Source review</summary>

- **Audit date:** 2026-09-01
- **Verified fields:** equation; parameters; units; reference\_state; phase; published\_uncertainties; validity
- **Primary source check:**
    - **Access URL:** https://doi.org/10.1142/S0217984910022391
    - **DOI:** 10.1142/s0217984910022391
    - **Locations:** abstract; Sections 2-3; Table 1; Figure 1
- **Primary data check:**
    - **Status:** theoretical\_parameterization\_and\_plot\_only
    - **Audit date:** 2026-09-05
    - **Finding:** Figure 1 plots the EOS, but the underlying calculated E-V points and regression covariance are not tabulated; validation uses the exact printed equation and coefficients.

</details>

<details markdown="1">
<summary>Pressure calibration</summary>

- **Status:** not\_applicable
- **Methods:**
    - **Kind:** ab\_initio
    - **Source location:** Section 2
- **Recalculation:**
    - **Status:** not\_applicable
    - **Notes:** First-principles static total-energy EOS.
- **Audit date:** 2026-09-05

</details>

<details markdown="1">
<summary>Parameter provenance</summary>

- **Origin of the parameterization:** Calculated states/theory determine this EOS; source: abstract; Sections 2-3; Table 1; Figure 1.
- **Equation:** Section 3 states that computed E-V points are fitted to the third-order Birch-Murnaghan EOS.
- **Parameters:** Section 3 and Table 1, This work row: V0=163.3 A3, K0=219.3 GPa, and K0'=4.4.
- **Volume basis:** The source identifies V as unit-cell volume; Cmcm MgSiO3 post-perovskite has Z=4.
- **Method:** Plane-wave pseudopotential density-functional calculation in the local-density approximation.

</details>

<a id="record-mgsio3_post_perovskite_dorogokupets_2015_298k_rydberg_stacey"></a>

## Dorogokupets et al. (2015), 298 K generalized Rydberg-Stacey

`mgsio3_post_perovskite_dorogokupets_2015_298k_rydberg_stacey` · Executable

Reproduction: **disagrees** · [Reconstruction report](../reconstruction-reports/mgsio3_post_perovskite.md#record-mgsio3_post_perovskite_dorogokupets_2015_298k_rydberg_stacey)

**Source finding:** The primary source defines a complete k=5 generalized Rydberg reference isotherm; LitCurate's Birch-family ambiguity is resolved directly.

| Component | Parameter | Value | Reported error | Fixed |
| --- | --- | --- | --- | --- |
| Primary | V0 | 160.74018170242837 | Not reported | Yes |
| Primary | K0 | 253.7 | Not reported | Not listed |
| Primary | K0\_prime | 4.03 | Not reported | Not listed |
| Primary | K\_infinity\_prime | 1.6666666666666667 | Not reported | Yes |

- **Record kind:** published
- **Origin of the parameterization:** experimental
- **Equation kind:** isothermal
- **Reference:**
    - **Authors:** Dorogokupets; Dymshits; Sokolova; Danilov; Litasov
    - **Year:** 2015
    - **Title:** The equations of state of forsterite, wadsleyite, ringwoodite, akimotoite, MgSiO3-perovskite, and postperovskite and phase diagram for the Mg2SiO4 system at pressures of up to 130 GPa
    - **Source:** Russian Geology and Geophysics
    - **Volume:** 56
    - **Locator:** 172-189
    - **DOI:** 10.1016/j.rgg.2015.01.011
- **Reference temperature (K):** 298.15
- **Reported pressure coverage (GPa):** \[0.0, 130.0\]
- **Coverage provenance:** reference\_parameterization
- **Reported temperature coverage (K):** \[298.15, 298.15\]
- **Validity:**
    - **Pressure gpa:** \[0.0, 130.0\]
    - **Temperature k:** \[298.15, 298.15\]
    - **Notes:** The 0 GPa state is an extrapolated thermodynamic reference, not a stable ambient phase.
- **Volume basis:**
    - **Kind:** formula\_units
    - **Formula units:** 4.0
    - **Molar mass g mol:** 100.387
- **Reported error confidence level:** Not specified

Reference isotherm of the source's larger Helmholtz free-energy model.

<details markdown="1">
<summary>Source review</summary>

- **Note:** Validated against the final primary article; LitCurate was discovery-only.
- **Audit date:** 2026-09-06
- **Verified fields:** canonical\_doi; composition; phase; equation; parameters; units; reference\_state; volume\_basis; pressure\_calibration
- **Primary source check:**
    - **Access URL:** https://doi.org/10.1016/j.rgg.2015.01.011
    - **DOI:** 10.1016/j.rgg.2015.01.011
    - **Locations:** Equations (1)-(5); Table 1; MgSiO3-postperovskite subsection
- **Primary data check:**
    - **Status:** partial\_reconstruction
    - **Audit date:** 2026-09-08
    - **Dataset identifiers:** dorogokupets\_2015\_post\_perovskite\_298k\_reconstruction; mgsio3\_post\_perovskite\_guignot\_2007\_table1\_300k\_compression; mgsio3\_post\_perovskite\_komabayashi\_2008\_table1\_pvt
    - **Source locations:** Table 1; Figure 8; Guignot et al. (2007), Table 1; Komabayashi et al. (2008), Table 1
    - **Finding:** The 24 Guignot room-temperature observations and complete 22-row Komabayashi table are bundled; 21 Komabayashi rows contain post-perovskite volumes and all preserve simultaneous MgO lattice parameters. Adding the three 300 K Komabayashi rows moves the unweighted slice to K0=246.78 GPa and K0\_prime=4.016, close to but not identical with the published 253.7 GPa and 4.03. The remaining mismatch reflects the larger joint thermal fit, not missing Komabayashi data or an evident weighting effect.

</details>

<details markdown="1">
<summary>Pressure calibration</summary>

- **Status:** partially\_resolved
- **Methods:**
    - **Kind:** self\_consistent
    - **Source location:** Equations of state section, Table 1, and postperovskite subsection
    - **Scope:** Joint optimization after recalculating literature P-V-T data to the source's MgO and Au pressure scales.
- **Recalculation:**
    - **Status:** ready
    - **Notes:** All 24 Guignot et al. (2007) 300 K pressures and all 21 usable Komabayashi et al. (2008) pressures can be recalculated from simultaneous MgO lattice parameters. The Ono et al. (2006) gold-scale branch is comparison-only and is explicitly excluded from the target reconstruction.
- **Audit date:** 2026-09-08

</details>

<details markdown="1">
<summary>Parameter provenance</summary>

- **Origin of the parameterization:** Experimental thermoelastic synthesis of heat capacity, expansion, acoustic and P-V-T measurements; see docs/literature-reproductions/dorogokupets-2015-mgsio3-refit.md, What the source optimized.
- **Equation:** Equation (2), exactly mapped to Rydberg-Stacey with K\_infinity\_prime=k/3.
- **V0:** Table 1: 24.2 cm3/mol, converted with exact N\_A and Z=4 to 160.74018170242837 A3.
- **K0:** Table 1: 253.7 GPa.
- **K0 prime:** Table 1: 4.03.
- **K infinity prime:** Table 1 fixes k=5; therefore K\_infinity\_prime=5/3.

</details>

<a id="record-mgsio3_post_perovskite_komabayashi_2008_thermal_bm3"></a>

## Komabayashi et al. (2008), MgO-scale thermal BM3

`mgsio3_post_perovskite_komabayashi_2008_thermal_bm3` · Executable

Reproduction: **reproduced** · [Reconstruction report](../reconstruction-reports/mgsio3_post_perovskite.md#record-mgsio3_post_perovskite_komabayashi_2008_thermal_bm3)

**Source finding:** V0=163.813 A3 is adopted from Tsuchiya et al. (2004), not measured at ambient conditions. K0'=4 is fixed. K0 is first fitted to three 300 K points, then held fixed for the thermal fit to all 21 PPv observations on the original Speziale-MgO scale. alpha(T)=alpha0+alpha1\*T with alpha(300)=1.7e-5 K^-1 imposed, so alpha0=1.7e-5-300\*alpha1 is dependent. The record preserves the independently rounded Table 2 coefficients, whose alpha(300)=1.7009e-5 differs slightly from the exact constraint. The Pv-only row is excluded; the companion Pv fit also requires Funamori et al. data and is not claimed reproduced.

| Component | Parameter | Value | Reported error | Fixed |
| --- | --- | --- | --- | --- |
| Primary | V0 | 163.813 | Not reported | Yes |
| Primary | K0 | 223.2 | 0.2 | Not listed |
| Primary | K0\_prime | 4 | Not reported | Yes |
| Thermal | Tr | 300 | Not reported | Yes |
| Thermal | alpha0 | 1.667e-05 | Not reported | Not listed |
| Thermal | alpha1 | 1.13e-09 | 1.14e-08 | Not listed |
| Thermal | dK\_dT | -0.0085 | 0.0011 | Not listed |

- **Record kind:** published
- **Origin of the parameterization:** hybrid
- **Equation kind:** thermal
- **Reference:**
    - **Authors:** Komabayashi; Hirose; Sugimura; Sata; Ohishi; Dubrovinsky
    - **Year:** 2008
    - **Title:** Simultaneous volume measurements of post-perovskite and perovskite in MgSiO3 and their thermal equations of state
    - **Source:** Earth and Planetary Science Letters
    - **Volume:** 265
    - **Locator:** 515-524
    - **DOI:** 10.1016/j.epsl.2007.10.036
- **Reference temperature (K):** 300
- **Reported pressure coverage (GPa):** \[114.5, 129.7\]
- **Coverage provenance:** reported\_exactly
- **Reported temperature coverage (K):** \[300, 2330\]
- **Validity:**
    - **Pressure gpa:** \[114.5, 129.7\]
    - **Temperature k:** \[300, 2330\]
- **Volume basis:**
    - **Kind:** formula\_units
    - **Formula units:** 4
    - **Molar mass g mol:** 100.387
- **Reported error confidence level:** Not specified

<details markdown="1">
<summary>Thermal equation choices</summary>

- **Thermal expansion law:** linear\_temperature
- **Reference volume law:** integrated\_expansivity
- **Parameter constraints:**
    - **Alpha0:** 1.7e-5 - 300\*alpha1 (fit constraint; printed values independently rounded)

</details>

V0 is adopted from Tsuchiya et al. (2004), not measured at ambient conditions. K0 was first fitted to three 300 K points, then held fixed in the thermal fit to all 21 observations on the original Speziale MgO pressure scale.

<details markdown="1">
<summary>Source review</summary>

- **Note:** Parameters, fixed values, volume basis and fit observations checked against the user-supplied primary PDF.
- **Audit date:** 2026-09-08
- **Verified fields:** equation; parameters; units; reference\_state; phase; crystallographic\_basis; published\_uncertainties; fixed\_parameters; pressure\_calibration; validity
- **Primary source check:**
    - **Access URL:** https://doi.org/10.1016/j.epsl.2007.10.036
    - **DOI:** 10.1016/j.epsl.2007.10.036
    - **Locations:** Table 1, page 517; Table 2 and equations 1-4, page 520; PPv constraint, page 522
- **Primary data check:**
    - **Status:** bundled
    - **Audit date:** 2026-09-08
    - **Dataset identifiers:** mgsio3\_post\_perovskite\_komabayashi\_2008\_table1\_pvt
    - **Source locations:** Table 1, article page 517
    - **Finding:** All 21 Table 1 rows with PPv volume, using original Speziale-MgO pressures; the Pv-only row is excluded; independently refitted within printed parameter uncertainties.

</details>

<details markdown="1">
<summary>Pressure calibration</summary>

- **Status:** resolved
- **Methods:**
    - **Kind:** equation\_of\_state
    - **Reference:**
        - **Authors:** Speziale; Zha; Duffy; Hemley; Mao
        - **Year:** 2001
        - **Source:** J. Geophys. Res.
        - **DOI:** 10.1029/2000JB900318
    - **Source location:** Table 1, page 517; Table 2 and equations 1-4, page 520; PPv constraint, page 522
    - **Notes:** Original pressure coordinate; no Dorogokupets/Sokolova rescaling.
- **Recalculation:**
    - **Status:** reference\_eos\_not\_bundled
    - **Notes:** MgO lattice parameters are printed, but the bundled Speziale static BM3 record does not supply its full high-temperature calibrant EOS. This refit uses the original printed MgO pressures.
- **Audit date:** 2026-09-08

</details>

<details markdown="1">
<summary>Parameter provenance</summary>

- **Origin of the parameterization:** Komabayashi (2008), Tables 1-2: experimental P-V-T fits hold V0=163.813 A3 from Tsuchiya (2004) first-principles calculations fixed. This theoretical reference-volume anchor makes the represented parameterization hybrid.
- **Equation:** Table 1, page 517; Table 2 and equations 1-4, page 520; PPv constraint, page 522
- **Parameters:** Table 1, page 517; Table 2 and equations 1-4, page 520; PPv constraint, page 522
- **Fixed parameters:** V0=163.813 A3 is adopted from Tsuchiya et al. (2004), not measured at ambient conditions. K0'=4 is fixed. K0 is first fitted to three 300 K points, then held fixed for the thermal fit to all 21 PPv observations on the original Speziale-MgO scale. alpha(T)=alpha0+alpha1\*T with alpha(300)=1.7e-5 K^-1 imposed, so alpha0=1.7e-5-300\*alpha1 is dependent. The record preserves the independently rounded Table 2 coefficients, whose alpha(300)=1.7009e-5 differs slightly from the exact constraint. The Pv-only row is excluded; the companion Pv fit also requires Funamori et al. data and is not claimed reproduced.
- **Refit:** scripts/reproduce\_wang\_zhou\_komabayashi\_mgsio3.py; docs/data/wang-zhou-komabayashi-mgsio3-refit.json

</details>

## Observation datasets

### mgsio3\_post\_perovskite\_ono\_2006\_table2\_compression

- **Description:** All six 300 K CaIrO3-type MgSiO3 compression observations in Table 2, including the gold calibrant lattice parameter and the Anderson, Jamieson, and Dewaele gold-scale pressure reductions.
- **Kind:** pressure\_volume\_temperature\_lattice\_parameters
- **Reference:**
    - **Authors:** Ono; Kikegawa; Ohishi
    - **Year:** 2006
    - **Title:** Equation of state of CaIrO3-type MgSiO3 up to 144 GPa
    - **Source:** American Mineralogist
    - **Volume:** 91
    - **Locator:** 475-478
    - **DOI:** 10.2138/am.2006.2118
- **Source location:** Table 2, journal page 477
- **Associated EOS records:** mgsio3\_post\_perovskite\_ono\_2006\_anderson\_bm2\_3; mgsio3\_post\_perovskite\_ono\_2006\_jamieson\_bm2\_4; mgsio3\_post\_perovskite\_ono\_2006\_dewaele\_bm2\_5
- **Uncertainty:**
    - **Type:** generic published parenthetical error
    - **Covariance:** not reported
    - **Source location:** Table 2 note and Results, journal page 477
    - **Notes:** The table note calls parenthetical values errors of lattice parameters without naming a confidence convention. The Results state that pressure error based on the gold diffraction lattice parameters was less than 0.5 GPa.

[Observation resource](https://github.com/CPrescher/peritheos/blob/main/peritheos/data/datasets/mgsio3-post-perovskite-ono-2006-table2-compression.csv)
— SHA-256 `6ebd1e402c43d31054990344aa387730b488ef702b152d57f3376b940e49042d`.

### mgsio3\_post\_perovskite\_sakai\_2016\_table\_s1\_pvt

- **Description:** All 35 experimental MgSiO3 post-perovskite P-V-T observations in Supplementary Table S1, including four source pressure-model reductions and simultaneous MgO measurements.
- **Kind:** pressure\_volume\_temperature\_lattice\_parameters
- **Reference:**
    - **Authors:** Sakai; Dekura; Hirao
    - **Year:** 2016
    - **Source:** Scientific Reports
    - **Volume:** 6
    - **Locator:** 22652
    - **DOI:** 10.1038/srep22652
- **Source location:** Supplementary Information B, Table S1
- **Associated EOS records:** mgsio3\_post\_perovskite\_sakai\_2016\_bm3\_2
- **Notes:** Parenthesized last-digit uncertainties are separated without assigning a confidence level. The stored Sakai BM3 record corresponds to the table's 3BM pressure column; the other three pressure reductions are retained because the source prints them for the same observations.

[Observation resource](https://github.com/CPrescher/peritheos/blob/main/peritheos/data/datasets/mgsio3-post-perovskite-sakai-2016-table-s1-pvt.csv)
— SHA-256 `918233f9b524bf0f431f558386e76c70e9b3a019b1c30ad7604140cf0c402fcd`.

### mgsio3\_post\_perovskite\_sakai\_2016\_table\_s5\_model\_grid

- **Description:** The 530-point fitted P-V-T comparison grid from the official Table S5 workbook: experimental Keane fit 7 and theoretical Keane fit 8 at 53 volume ratios and ten temperatures.
- **Kind:** published\_eos\_model\_grid
- **Reference:**
    - **Authors:** Sakai; Dekura; Hirao
    - **Year:** 2016
    - **Source:** Scientific Reports
    - **Volume:** 6
    - **Locator:** 22652
    - **DOI:** 10.1038/srep22652
- **Source location:** Supplementary Table S5 workbook
- **Associated EOS records:** mgsio3\_post\_perovskite\_sakai\_2016\_bm3\_2
- **Notes:** These are values evaluated from fitted EOS models, not experimental observations. The workbook's printed rounded fit-8 values were retained separately from the full-precision fit-7 spreadsheet values.

[Observation resource](https://github.com/CPrescher/peritheos/blob/main/peritheos/data/datasets/mgsio3-post-perovskite-sakai-2016-table-s5-model-grid.csv)
— SHA-256 `bca0c8788b80e9444825200fbb7f8b4f106c22a45d30044e1ced307851649ae4`.

### mgsio3\_post\_perovskite\_mosenfelder\_2009\_table2\_shock

- **Description:** All six shock observations assigned to the MgSiO3 post-perovskite regime in Table 2, including one new aggregate experiment and five explicitly identified literature experiments used in the global inversion.
- **Kind:** shock\_hugoniot
- **Reference:**
    - **Authors:** Mosenfelder; Asimow; Frost; Rubie; Ahrens
    - **Year:** 2009
    - **Source:** Journal of Geophysical Research: Solid Earth
    - **Volume:** 114
    - **Locator:** B01203
    - **DOI:** 10.1029/2008JB005900
- **Source location:** Table 2, rows with phase state PPv
- **Associated EOS records:** mgsio3\_post\_perovskite\_mosenfelder\_2009\_bm3\_1
- **Notes:** This resource contains source-reported shock inputs and reductions, not static states. Flyer velocity, initial density, shock transit velocity, and the three populated pyrometric temperatures are measured; particle velocity, pressure, and shocked density are derived by impedance matching and Rankine-Hugoniot relations; phase\_state is interpreted. Parenthesized values are retained as generic published uncertainties because the table does not specify their statistic. Five rows originate in Akins and Luo; the 245.4 GPa aggregate experiment is new in this paper.

[Observation resource](https://github.com/CPrescher/peritheos/blob/main/peritheos/data/datasets/mgsio3-post-perovskite-mosenfelder-2009-table2-shock.csv)
— SHA-256 `5011fe6ed20ad477dc13c42f30241a9bba050990c85f041d25984800662b89d4`.

### mgsio3\_post\_perovskite\_guignot\_2007\_table1\_pvt

- **Description:** All 48 MgSiO3 post-perovskite observations printed by Guignot et al. (2007) Table 1: 24 room-temperature compression points and 24 laser-heated points.
- **Kind:** static\_pvt
- **Reference:**
    - **Authors:** Guignot; Andrault; Morard; Bolfan-Casanova; Mezouar
    - **Year:** 2007
    - **Source:** Earth and Planetary Science Letters
    - **Volume:** 256
    - **Locator:** 162-168
    - **DOI:** 10.1016/j.epsl.2007.01.025
- **Source location:** Guignot et al. (2007), Table 1
- **Associated EOS records:** mgsio3\_post\_perovskite\_mosenfelder\_2009\_bm3\_1
- **Notes:** Table values and parenthesized last-digit uncertainties are transcribed without reinterpretation. Room-temperature rows have no printed temperature uncertainty; the global fit treats their temperature as fixed at 300 K.

[Observation resource](https://github.com/CPrescher/peritheos/blob/main/peritheos/data/datasets/mgsio3-post-perovskite-guignot-2007-table1-pvt.csv)
— SHA-256 `16e372df6ecaae23df2b9ec0403522d472d85248eb65c26a9f332780a6095f0c`.

### mgsio3\_post\_perovskite\_mosenfelder\_2009\_derived\_reference\_isentrope

- **Description:** Reference-isentrope and modeled Hugoniot states evaluated at the six source-reported shock densities using the published Table 4 coefficients.
- **Kind:** derived\_model\_grid
- **Reference:**
    - **Authors:** Mosenfelder; Asimow; Frost; Rubie; Ahrens
    - **Year:** 2009
    - **Source:** Journal of Geophysical Research: Solid Earth
    - **Volume:** 114
    - **Locator:** B01203
    - **DOI:** 10.1029/2008JB005900
- **Source location:** Derived from Mosenfelder et al. (2009), equations (2)-(12) and Tables 2-4
- **Associated EOS records:** mgsio3\_post\_perovskite\_mosenfelder\_2009\_bm3\_1
- **Notes:** Every state column other than the reported shock-density input is model-derived. This table is a transparent diagnostic and is not a fit input or experimental dataset. The Pv80Mj20 transition energy uses X\_Mj=0.20 because the source gives 20 vol% and publishes no separate mole-fraction conversion used by its inversion.

[Observation resource](https://github.com/CPrescher/peritheos/blob/main/peritheos/data/datasets/mgsio3-post-perovskite-mosenfelder-2009-derived-reference-isentrope.csv)
— SHA-256 `f3f98e61c3d6d322cc95d63168410cf47ec2a3005169580ba44b3246f7890626`.

### mgsio3\_post\_perovskite\_guignot\_2007\_table1\_300k\_compression

- **Description:** All 24 room-temperature MgSiO3 post-perovskite observations in Guignot et al. (2007) Table 1, retaining the simultaneous MgO calibrant lattice parameter.
- **Kind:** pressure\_volume\_temperature\_lattice\_parameters\_with\_calibrant
- **Reference:**
    - **Authors:** Guignot; Andrault; Morard; Bolfan-Casanova; Mezouar
    - **Year:** 2007
    - **Source:** Earth and Planetary Science Letters
    - **Volume:** 256
    - **Locator:** 162-168
    - **DOI:** 10.1016/j.epsl.2007.01.025
- **Source location:** Table 1, article pages 4-5
- **Associated EOS records:** mgsio3\_post\_perovskite\_dorogokupets\_2015\_298k\_rydberg\_stacey
- **Notes:** Guignot's original pressures and pressure uncertainties are preserved; the diagnostic reconstruction recalculates pressure from the measured MgO lattice parameter.

[Observation resource](https://github.com/CPrescher/peritheos/blob/main/peritheos/data/datasets/mgsio3-post-perovskite-guignot-2007-table1-300k-compression.csv)
— SHA-256 `35372a9aaa524634c4f8deefadd6bf6f98cca95a1743b08b2d2cf594ffc9e491`.

### mgsio3\_post\_perovskite\_komabayashi\_2008\_table1\_pvt

- **Description:** Complete 22-row transcription of Komabayashi et al. (2008) Table 1, including 21 rows with post-perovskite volumes and one explicitly missing post-perovskite observation.
- **Kind:** pressure\_volume\_temperature\_lattice\_parameters\_with\_calibrant
- **Reference:**
    - **Authors:** Komabayashi; Hirose; Sugimura; Sata; Ohishi; Dubrovinsky
    - **Year:** 2008
    - **Source:** Earth and Planetary Science Letters
    - **Volume:** 265
    - **Locator:** 515-524
    - **DOI:** 10.1016/j.epsl.2007.10.036
- **Source location:** Table 1, article page 517
- **Associated EOS records:** mgsio3\_post\_perovskite\_dorogokupets\_2015\_298k\_rydberg\_stacey; mgsio3\_post\_perovskite\_komabayashi\_2008\_thermal\_bm3
- **Notes:** External-heating pressures were reported on the Speziale et al. (2001) MgO scale; the simultaneous MgO lattice parameters allow recalculation on the Sokolova et al. (2013) scale. The laser-heating temperature footnote states 10%, while the text describes about 200 K; both are preserved.

[Observation resource](https://github.com/CPrescher/peritheos/blob/main/peritheos/data/datasets/mgsio3-post-perovskite-komabayashi-2008-table1-pvt.csv)
— SHA-256 `f9397ce04a013118a467e0dfa205cc50d4d96537199b4806f8bcbda465feeba7`.

### dorogokupets\_2015\_post\_perovskite\_298k\_reconstruction

- **Description:** Recoverable 298-300 K post-perovskite slice of the Dorogokupets et al. joint optimization, containing the source-selected Guignot and Komabayashi rows recalculated on the Sokolova MgO scale.
- **Kind:** literature\_reconstruction\_diagnostic
- **Reference:**
    - **Authors:** Dorogokupets; Dymshits; Sokolova; Danilov; Litasov
    - **Year:** 2015
    - **Source:** Russian Geology and Geophysics
    - **Volume:** 56
    - **Locator:** 172-189
    - **DOI:** 10.1016/j.rgg.2015.01.011
- **Source location:** Dorogokupets et al. (2015), postperovskite subsection and Figure 8; Guignot et al. (2007), Table 1; Komabayashi et al. (2008), Table 1
- **Associated EOS records:** mgsio3\_post\_perovskite\_dorogokupets\_2015\_298k\_rydberg\_stacey
- **Uncertainty:**
    - **Weights:** No 2015 point-weighting rule is stated. The primary diagnostic is unweighted; sensitivity weights use source pressure errors plus projected volume uncertainty and are not claimed to reproduce the joint objective.
    - **Covariance:** not\_reported
- **Notes:** This is a partial fit reconstruction, not the full joint thermoelastic optimization. The complete Komabayashi table is bundled; Ono et al. (2006) remains excluded because the source identifies that Au-scale branch as systematically offset comparison data.

[Observation resource](https://github.com/CPrescher/peritheos/blob/main/peritheos/data/datasets/dorogokupets-2015-298k-literature-reconstruction.csv)
— SHA-256 `bb907e4b498914ec023cb9df421e9bda908b66b02ca304ead2bbef44785b1ef1`.
