Repository: CPrescher/peritheos

# Peritheos

A Python library for thermodynamic equations of state calculations for solid materials.

Built-in EOS evaluation, inversion, bounded robust fitting, and uncertainty
statistics are implemented in Rust and exposed through the established Python API.
NumPy broadcasting and user-defined `EosBase` subclasses remain supported.
The package includes PEP 561 typing metadata for type checkers and IDEs.

Full model, fitting, units, and development documentation is available at
[peritheos.readthedocs.io](https://peritheos.readthedocs.io/).
Rust users can start with the workflow-oriented [Rust API guide](docs/rust-api.md)
and the runnable examples in the unified Rust crate.

File: docs/material-summaries/ca_perovskite.md (part 3 of 5)
# Ca-perovskite
        - **Status:** not\_reproduced\_at\_published\_precision
        - **Weighted residual sum squares:** 169.0134871996033
    - **Source regression replaced:** False

</details>

<details markdown="1">
<summary>Pressure calibration</summary>

- **Status:** unresolved
- **Methods:** None declared
- **Recalculation:**
    - **Status:** not\_possible
    - **Notes:** Reanalysis of reduced external pressures.
- **Audit date:** 2026-09-05

</details>

<details markdown="1">
<summary>Parameter provenance</summary>

- **Origin of the parameterization:** Measurements or their experimental reduction determine this EOS; source: Room Temperature Compression.
- **Equation:** Equation (1), BM3.
- **Parameters:** Room Temperature Compression discussion.
- **Fit selection:** Mao et al. data with the lower-volume sub-1-GPa points excluded and the remaining pressures uncertainty-weighted.

</details>

<a id="record-ca_perovskite_chizmeshya_1996_lapw7_static_bm3"></a>

## Chizmeshya et al. (1996), LAPW(7) static BM3

`ca_perovskite_chizmeshya_1996_lapw7_static_bm3` · Executable

Reproduction: **untested** · [Reconstruction report](../reconstruction-reports/ca_perovskite.md#record-ca_perovskite_chizmeshya_1996_lapw7_static_bm3)

**Source check:** Coefficients from the Table 1 LAPW(7) row, a BM3 fit to seven computed energy-volume points; the computed points are not printed.

| Component | Parameter | Value | Reported error | Fixed |
| --- | --- | --- | --- | --- |
| Primary | V0 | 45.04 | Not reported | Not listed |
| Primary | K0 | 241.8 | Not reported | Not listed |
| Primary | K0\_prime | 4.15 | Not reported | Not listed |

- **Record kind:** published
- **Origin of the parameterization:** theoretical
- **Equation kind:** isothermal
- **Reference:**
    - **Authors:** Chizmeshya; Wolf; McMillan
    - **Year:** 1996
    - **Title:** First-principles calculation of the equation-of-state, stability, and polar optic modes of CaSiO3 perovskite
    - **Source:** Geophysical Research Letters
    - **Volume:** 23
    - **Locator:** 2725-2728
    - **DOI:** 10.1029/96GL02624
- **Reference temperature (K):** 0.0
- **Reported pressure coverage (GPa):** \[0.0, 140.0\]
- **Coverage provenance:** theoretical
- **Reported temperature coverage (K):** \[0.0, 0.0\]
- **Validity:**
    - **Pressure gpa:** \[0.0, 140.0\]
    - **Temperature k:** \[0.0, 0.0\]
- **Volume basis:**
    - **Kind:** formula\_units
    - **Formula units:** 1.0
    - **Molar mass g mol:** 116.162
- **Printed parameter errors:** confidence level not stated; used as 1 sigma

Static-lattice LAPW fit for ideal cubic CaSiO3. The source also finds the cubic structure rotationally unstable.

<details markdown="1">
<summary>Source review</summary>

- **Note:** Source table and BM3 identity verified; coefficient grid is not published.
- **Audit date:** 2026-09-05
- **Verified fields:** equation; parameters; units; reference\_state; phase; theoretical\_method
- **Primary source check:**
    - **Access URL:** https://doi.org/10.1029/96GL02624
    - **DOI:** 10.1029/96gl02624
    - **Locations:** Table 1; EOS discussion
    - **Finding:** Independent seven-point LAPW static BM3 fit.
- **Primary data check:**
    - **Status:** theoretical\_parameterization\_only
    - **Audit date:** 2026-09-05
    - **Finding:** Coefficients are tabulated; energy-volume points and weights are unavailable.
- **Related correction:**
    - **DOI:** 10.1029/97GL02812
    - **Year:** 1998
    - **Note:** The formal one-page correction is linked by the publisher; later EOS comparisons retain the preferred coefficients.

</details>

<details markdown="1">
<summary>Pressure calibration</summary>

- **Status:** not\_applicable
- **Methods:**
    - **Kind:** ab\_initio
    - **Source location:** Computational method and Table 1
- **Recalculation:**
    - **Status:** not\_applicable
    - **Notes:** First-principles energy-volume calculation.
- **Audit date:** 2026-09-05

</details>

<details markdown="1">
<summary>Parameter provenance</summary>

- **Origin of the parameterization:** Calculated states/theory determine this EOS; source: Table 1; EOS discussion.
- **Equation:** Third-order Birch-Murnaghan fit to computed energy-volume results.
- **Parameters:** Table 1, LAPW(7) row.
- **Method:** Seven-point all-electron LAPW static calculation.

</details>

<a id="record-ca_perovskite_chizmeshya_1996_lapw8_static_bm3"></a>

## Chizmeshya et al. (1996), LAPW(8) static BM3

`ca_perovskite_chizmeshya_1996_lapw8_static_bm3` · Executable

Reproduction: **untested** · [Reconstruction report](../reconstruction-reports/ca_perovskite.md#record-ca_perovskite_chizmeshya_1996_lapw8_static_bm3)

**Source check:** Coefficients from the Table 1 LAPW(8) row, an eight-point convergence fit.

| Component | Parameter | Value | Reported error | Fixed |
| --- | --- | --- | --- | --- |
| Primary | V0 | 45.02 | Not reported | Not listed |
| Primary | K0 | 241.0 | Not reported | Not listed |
| Primary | K0\_prime | 4.16 | Not reported | Not listed |

- **Record kind:** published
- **Origin of the parameterization:** theoretical
- **Equation kind:** isothermal
- **Reference:**
    - **Authors:** Chizmeshya; Wolf; McMillan
    - **Year:** 1996
    - **Title:** First-principles calculation of the equation-of-state, stability, and polar optic modes of CaSiO3 perovskite
    - **Source:** Geophysical Research Letters
    - **Volume:** 23
    - **Locator:** 2725-2728
    - **DOI:** 10.1029/96GL02624
- **Reference temperature (K):** 0.0
- **Reported pressure coverage (GPa):** \[0.0, 140.0\]
- **Coverage provenance:** theoretical
- **Reported temperature coverage (K):** \[0.0, 0.0\]
- **Validity:**
    - **Pressure gpa:** \[0.0, 140.0\]
    - **Temperature k:** \[0.0, 0.0\]
- **Volume basis:**
    - **Kind:** formula\_units
    - **Formula units:** 1.0
    - **Molar mass g mol:** 116.162

Static-lattice LAPW convergence fit for ideal cubic CaSiO3.

<details markdown="1">
<summary>Source review</summary>

- **Note:** Direct source-table transcription.
- **Audit date:** 2026-09-05
- **Verified fields:** equation; parameters; units; reference\_state; phase; theoretical\_method
- **Primary source check:**
    - **Access URL:** https://doi.org/10.1029/96GL02624
    - **DOI:** 10.1029/96gl02624
    - **Locations:** Table 1
    - **Finding:** Independent eight-point LAPW static BM3 convergence fit.
- **Primary data check:**
    - **Status:** theoretical\_parameterization\_only
    - **Audit date:** 2026-09-05
    - **Finding:** No E-V grid is published.
- **Related correction:**
    - **DOI:** 10.1029/97GL02812
    - **Year:** 1998

</details>

<details markdown="1">
<summary>Pressure calibration</summary>

- **Status:** not\_applicable
- **Methods:**
    - **Kind:** ab\_initio
    - **Source location:** Table 1
- **Recalculation:**
    - **Status:** not\_applicable
    - **Notes:** First-principles fit.
- **Audit date:** 2026-09-05

</details>

<details markdown="1">
<summary>Parameter provenance</summary>

- **Origin of the parameterization:** Calculated states/theory determine this EOS; source: Table 1.
- **Equation:** Third-order Birch-Murnaghan.
- **Parameters:** Table 1, LAPW(8) row.
- **Method:** Eight-point LAPW convergence fit.

</details>

<a id="record-ca_perovskite_chizmeshya_1996_lapw9_static_bm3"></a>

## Chizmeshya et al. (1996), LAPW(9) static BM3

`ca_perovskite_chizmeshya_1996_lapw9_static_bm3` · Executable

Reproduction: **untested** · [Reconstruction report](../reconstruction-reports/ca_perovskite.md#record-ca_perovskite_chizmeshya_1996_lapw9_static_bm3)

**Source check:** Coefficients from the Table 1 LAPW(9) row, the final static fit that the paper uses for its thermal correction.

| Component | Parameter | Value | Reported error | Fixed |
| --- | --- | --- | --- | --- |
| Primary | V0 | 45.06 | Not reported | Not listed |
| Primary | K0 | 238.2 | Not reported | Not listed |
| Primary | K0\_prime | 4.18 | Not reported | Not listed |

- **Record kind:** published
- **Origin of the parameterization:** theoretical
- **Equation kind:** isothermal
- **Reference:**
    - **Authors:** Chizmeshya; Wolf; McMillan
    - **Year:** 1996
    - **Title:** First-principles calculation of the equation-of-state, stability, and polar optic modes of CaSiO3 perovskite
    - **Source:** Geophysical Research Letters
    - **Volume:** 23
    - **Locator:** 2725-2728
    - **DOI:** 10.1029/96GL02624
- **Reference temperature (K):** 0.0
- **Reported pressure coverage (GPa):** \[0.0, 140.0\]
- **Coverage provenance:** theoretical
- **Reported temperature coverage (K):** \[0.0, 0.0\]
- **Validity:**
    - **Pressure gpa:** \[0.0, 140.0\]
    - **Temperature k:** \[0.0, 0.0\]
- **Volume basis:**
    - **Kind:** formula\_units
    - **Formula units:** 1.0
    - **Molar mass g mol:** 116.162

Final nine-point static-lattice LAPW fit for ideal cubic CaSiO3, before the thermal correction.

<details markdown="1">
<summary>Source review</summary>

- **Note:** Direct source-table transcription.
- **Audit date:** 2026-09-05
- **Verified fields:** equation; parameters; units; reference\_state; phase; theoretical\_method
- **Primary source check:**
    - **Access URL:** https://doi.org/10.1029/96GL02624
    - **DOI:** 10.1029/96gl02624
    - **Locations:** Table 1
    - **Finding:** Independent nine-point LAPW static BM3 fit used for the thermal correction.
- **Primary data check:**
    - **Status:** theoretical\_parameterization\_only
    - **Audit date:** 2026-09-05
    - **Finding:** No E-V grid is published.
- **Related correction:**
    - **DOI:** 10.1029/97GL02812
    - **Year:** 1998

</details>

<details markdown="1">
<summary>Pressure calibration</summary>

- **Status:** not\_applicable
- **Methods:**
    - **Kind:** ab\_initio
    - **Source location:** Table 1
- **Recalculation:**
    - **Status:** not\_applicable
    - **Notes:** First-principles fit.
- **Audit date:** 2026-09-05

</details>

<details markdown="1">
<summary>Parameter provenance</summary>

- **Origin of the parameterization:** Calculated states/theory determine this EOS; source: Table 1.
- **Equation:** Third-order Birch-Murnaghan.
- **Parameters:** Table 1, LAPW(9) row.
- **Method:** Final nine-point LAPW static fit.

</details>

<a id="record-ca_perovskite_chizmeshya_1996_lapw9_300k_kp4_bm3"></a>

## Chizmeshya et al. (1996), thermally corrected LAPW(9) BM3 with K0'=4

`ca_perovskite_chizmeshya_1996_lapw9_300k_kp4_bm3` · Executable

Reproduction: **untested** · [Reconstruction report](../reconstruction-reports/ca_perovskite.md#record-ca_perovskite_chizmeshya_1996_lapw9_300k_kp4_bm3)

**Source check:** Coefficients from the Table 2 LAPW(9)\* row, where the star marks the fit with K0' constrained.

| Component | Parameter | Value | Reported error | Fixed |
| --- | --- | --- | --- | --- |
| Primary | V0 | 45.55 | Not reported | Not listed |
| Primary | K0 | 237.9 | Not reported | Not listed |
| Primary | K0\_prime | 4.0 | Not reported | Yes |

- **Record kind:** published
- **Origin of the parameterization:** theoretical
- **Equation kind:** isothermal
- **Reference:**
    - **Authors:** Chizmeshya; Wolf; McMillan
    - **Year:** 1996
    - **Title:** First-principles calculation of the equation-of-state, stability, and polar optic modes of CaSiO3 perovskite
    - **Source:** Geophysical Research Letters
    - **Volume:** 23
    - **Locator:** 2725-2728
    - **DOI:** 10.1029/96GL02624
- **Reference temperature (K):** 300.0
- **Reported pressure coverage (GPa):** \[0.0, 140.0\]
- **Coverage provenance:** theoretical
- **Reported temperature coverage (K):** \[300.0, 300.0\]
- **Validity:**
    - **Pressure gpa:** \[0.0, 140.0\]
    - **Temperature k:** \[300.0, 300.0\]
- **Volume basis:**
    - **Kind:** formula\_units
    - **Formula units:** 1.0
    - **Molar mass g mol:** 116.162

Thermally corrected ideal-cubic model; a sensitivity fit with K0' = 4 constrained.

<details markdown="1">
<summary>Source review</summary>

- **Note:** Complete constrained 300 K coefficients transcribed.
- **Audit date:** 2026-09-05
- **Verified fields:** equation; parameters; fixed\_parameters; units; reference\_state; phase; theoretical\_method
- **Primary source check:**
    - **Access URL:** https://doi.org/10.1029/96GL02624
    - **DOI:** 10.1029/96gl02624
    - **Locations:** Table 2
    - **Finding:** Source-reported constrained thermally corrected fit, separate from the unconstrained preferred row.
- **Primary data check:**
    - **Status:** theoretical\_parameterization\_only
    - **Audit date:** 2026-09-05
    - **Finding:** Thermally corrected E-V points are not published.
- **Related correction:**
    - **DOI:** 10.1029/97GL02812
    - **Year:** 1998

</details>

<details markdown="1">
<summary>Pressure calibration</summary>

- **Status:** not\_applicable
- **Methods:**
    - **Kind:** ab\_initio
    - **Source location:** Thermal-correction discussion and Table 2
- **Recalculation:**
    - **Status:** not\_applicable
    - **Notes:** Theoretical parameterization.
- **Audit date:** 2026-09-05

</details>

<details markdown="1">
<summary>Parameter provenance</summary>

- **Origin of the parameterization:** Calculated states/theory determine this EOS; source: Table 2.
- **Equation:** Third-order Birch-Murnaghan.
- **Parameters:** Table 2, LAPW(9)\* row.
- **Method:** Static LAPW(9) energy-volume relation corrected to 300 K; star denotes constrained K0'=4.

</details>

<a id="record-ca_perovskite_chizmeshya_1996_lapw9_300k_bm3"></a>

## Chizmeshya et al. (1996), preferred thermally corrected LAPW(9) 300 K BM3

`ca_perovskite_chizmeshya_1996_lapw9_300k_bm3` · Executable

Reproduction: **untested** · [Reconstruction report](../reconstruction-reports/ca_perovskite.md#record-ca_perovskite_chizmeshya_1996_lapw9_300k_bm3)

**Source check:** Coefficients from the abstract and the unconstrained Table 2 LAPW(9) row; Akber-Knutson et al. (2002), Table 2, lists the same set.

| Component | Parameter | Value | Reported error | Fixed |
| --- | --- | --- | --- | --- |
| Primary | V0 | 45.62 | Not reported | Not listed |
| Primary | K0 | 227.0 | Not reported | Not listed |
| Primary | K0\_prime | 4.29 | Not reported | Not listed |

- **Record kind:** published
- **Origin of the parameterization:** theoretical
- **Equation kind:** isothermal
- **Reference:**
    - **Authors:** Chizmeshya; Wolf; McMillan
    - **Year:** 1996
    - **Title:** First-principles calculation of the equation-of-state, stability, and polar optic modes of CaSiO3 perovskite
    - **Source:** Geophysical Research Letters
    - **Volume:** 23
    - **Locator:** 2725-2728
    - **DOI:** 10.1029/96GL02624
- **Reference temperature (K):** 300.0
- **Reported pressure coverage (GPa):** \[0.0, 140.0\]
- **Coverage provenance:** theoretical
- **Reported temperature coverage (K):** \[300.0, 300.0\]
- **Validity:**
    - **Pressure gpa:** \[0.0, 140.0\]
    - **Temperature k:** \[300.0, 300.0\]
- **Volume basis:**
    - **Kind:** formula\_units
    - **Formula units:** 1.0
    - **Molar mass g mol:** 116.162

The source's preferred thermally corrected ideal-cubic model. In the source calculation cubic CaSiO3 is dynamically unstable to octahedral rotations.

<details markdown="1">
<summary>Source review</summary>

- **Note:** Preferred coefficients corroborated by the primary abstract and later published EOS comparison.
- **Audit date:** 2026-09-05
- **Verified fields:** equation; parameters; units; reference\_state; phase; theoretical\_method; independent\_corroboration
- **Primary source check:**
    - **Access URL:** https://doi.org/10.1029/96GL02624
    - **DOI:** 10.1029/96gl02624
    - **Locations:** Abstract; Table 2
    - **Finding:** The source's preferred thermally corrected fit is V0=45.62 A3, K0=227 GPa, K0'=4.29; Akber-Knutson et al. (2002), Table 2, independently repeats the same corrected set.
- **Primary data check:**
    - **Status:** theoretical\_parameterization\_only
    - **Audit date:** 2026-09-05
    - **Finding:** The coefficients are complete but the corrected E-V grid is not published.
- **Related correction:**
    - **DOI:** 10.1029/97GL02812
    - **Year:** 1998
    - **Note:** Publisher-linked formal correction; the preferred EOS triple is unchanged in the later source comparison.

</details>

<details markdown="1">
<summary>Pressure calibration</summary>

- **Status:** not\_applicable
- **Methods:**
    - **Kind:** ab\_initio
    - **Source location:** Thermal-correction discussion and Table 2
- **Recalculation:**
    - **Status:** not\_applicable
    - **Notes:** Theoretical parameterization.
- **Audit date:** 2026-09-05

</details>

<details markdown="1">
<summary>Parameter provenance</summary>

- **Origin of the parameterization:** Calculated states/theory determine this EOS; source: Abstract; Table 2.
- **Equation:** Third-order Birch-Murnaghan.
- **Parameters:** Abstract and Table 2, unconstrained LAPW(9) row.
- **Method:** 300 K lattice-vibrational correction applied to the final nine-point static calculation.

</details>

<a id="record-ca_perovskite_holland_2013_cpv_modified_tait"></a>

## Holland et al. (2013), cpv modified Tait

`ca_perovskite_holland_2013_cpv_modified_tait` · Executable

Reproduction: **untested** · [Reconstruction report](../reconstruction-reports/ca_perovskite.md#record-ca_perovskite_holland_2013_cpv_modified_tait)

**Source check:** Coefficients from Table 1 and the official tc-ds62 cpv block, printed as V0 = 2.745 J/bar/mol, K0 = 2360 kbar and K0'' = -0.00160 kbar^-1, converted to Å³ (Z = 1) and GPa.

| Component | Parameter | Value | Reported error | Fixed |
| --- | --- | --- | --- | --- |
| Primary | V0 | 45.58179739 | Not reported | Not listed |
| Primary | K0 | 236.0 | Not reported | Not listed |
| Primary | K0\_prime | 3.9 | Not reported | Not listed |
| Primary | K0\_double\_prime | -0.016 | Not reported | Not listed |

- **Record kind:** published
- **Origin of the parameterization:** unknown
- **Equation kind:** isothermal
- **Reference:**
    - **Authors:** Holland; Hudson; Powell; Harte
    - **Year:** 2013
    - **Title:** New Thermodynamic Models and Calculated Phase Equilibria in NCFMAS for Basic and Ultrabasic Compositions through the Transition Zone into the Uppermost Lower Mantle
    - **Source:** Journal of Petrology
    - **Volume:** 54
    - **Locator:** 1901-1920
    - **DOI:** 10.1093/petrology/egt035
- **Reference temperature (K):** 298.15
- **Reported pressure coverage (GPa):** \[0.0001, 30.0\]
- **Coverage provenance:** reference\_parameterization
- **Reported temperature coverage (K):** \[298.15, 298.15\]
- **Validity:**
    - **Pressure gpa:** \[0.0001, 30.0\]
    - **Temperature k:** \[298.15, 298.15\]
    - **Notes:** The low-pressure reference is extrapolated.
- **Volume basis:**
    - **Kind:** formula\_units
    - **Formula units:** 1.0
    - **Molar mass g mol:** 116.161

Cubic CaSiO3-perovskite (cpv) thermodynamic endmember.

<details markdown="1">
<summary>Source review</summary>

- **Note:** Complete four-coefficient modified-Tait endmember.
- **Audit date:** 2026-09-05
- **Verified fields:** canonical\_doi; composition; phase; equation; parameters; units; volume\_basis; reference\_state
- **Primary source check:**
    - **Access URL:** https://academic.oup.com/petrology/article-pdf/54/9/1901/4353550/egt035.pdf
    - **DOI:** 10.1093/petrology/egt035
    - **Locations:** Table 1; Thermodynamic data section
    - **Finding:** The cpv endmember is a distinct modified-Tait reference isotherm.
- **Primary data check:**
    - **Status:** official\_parameter\_artifact
    - **Audit date:** 2026-09-05
    - **Source URL:** https://hpxeosandthermocalc.org/wp-content/uploads/2025/05/tc-thermoinput-metabasite-2022-01-30.zip
    - **Sha256:** 46fa2ecb4fccdeaf44984da81342455d10e920012ab8d6db35b0bc94a7e0781c
    - **Finding:** The official tc-ds62 cpv block provides all four coefficients.

</details>

<details markdown="1">
<summary>Pressure calibration</summary>

- **Status:** not\_applicable
- **Methods:**
    - **Kind:** self\_consistent
    - **Source location:** Thermodynamic data section and official tc-ds62 parameter artifact
    - **Scope:** self-consistent thermodynamic endmember reference isotherm
    - **Notes:** This database endmember parameterization does not use an experimental pressure gauge.
- **Recalculation:**
    - **Status:** not\_applicable
    - **Notes:** No separate experimental pressure calibration applies to the published thermodynamic-model coefficients.
- **Audit date:** 2026-09-05

</details>

<details markdown="1">
<summary>Parameter provenance</summary>

- **Origin of the parameterization:** Table 1 and the official tc-ds62 endmember block establish the coefficients, but the existing audit does not trace this endmember's individual EOS constraints to measurements versus calculations. Determination remains unknown pending that source tracing; self\_consistent is not a determination method.
- **Parameters:** Article Table 1 and official tc-ds62 cpv block.
- **Unit conversion:** V0=2.745 J/bar/mol, K0=2360 kbar, K0''=-0.00160 kbar^-1; converted to A3 for Z=1 and GPa units.

</details>

<a id="record-ca_perovskite_akber_knutson_2002_vibc_pnma_300k_bm3"></a>

## Akber-Knutson et al. (2002), VIBC Pnma 300 K BM3

`ca_perovskite_akber_knutson_2002_vibc_pnma_300k_bm3` · Executable

Reproduction: **untested** · [Reconstruction report](../reconstruction-reports/ca_perovskite.md#record-ca_perovskite_akber_knutson_2002_vibc_pnma_300k_bm3)

**Source check:** Coefficients from the Table 2 VIBC Pnma row.

| Component | Parameter | Value | Reported error | Fixed |
| --- | --- | --- | --- | --- |
| Primary | V0 | 45.9 | 0.02 | Not listed |
| Primary | K0 | 228.0 | 2.0 | Not listed |
| Primary | K0\_prime | 4.3 | 0.1 | Not listed |

- **Record kind:** published
- **Origin of the parameterization:** theoretical
- **Equation kind:** isothermal
- **Reference:**
    - **Authors:** Akber-Knutson; Bukowinski; Matas
    - **Year:** 2002
    - **Title:** On the structure and compressibility of CaSiO3 perovskite
    - **Source:** Geophysical Research Letters
    - **Volume:** 29
    - **Locator:** 4-1-4-4
    - **DOI:** 10.1029/2001GL013523
- **Reference temperature (K):** 300.0
- **Reported pressure coverage (GPa):** \[0.0, 150.0\]
- **Coverage provenance:** theoretical
- **Reported temperature coverage (K):** \[300.0, 300.0\]
- **Validity:**
    - **Pressure gpa:** \[0.0, 150.0\]
    - **Temperature k:** \[300.0, 300.0\]
- **Volume basis:**
    - **Kind:** formula\_units
    - **Formula units:** 1.0
    - **Molar mass g mol:** 116.162
- **Printed parameter errors:** confidence level not stated; used as 1 sigma

Orthorhombic Pnma VIBC branch, including zero-point and 300 K vibrational contributions.

<details markdown="1">
<summary>Source review</summary>

- **Audit date:** 2026-09-01
- **Verified fields:** equation; parameters; units; reference\_state; phase; published\_uncertainties; validity
- **Primary source check:**
    - **Access URL:** https://agupubs.onlinelibrary.wiley.com/doi/full/10.1029/2001GL013523
    - **DOI:** 10.1029/2001gl013523
    - **Locations:** Table 2; Methods and discussion
    - **Finding:** Complete source-owned VIBC Pnma coefficients at 300 K.
- **Primary data check:**
    - **Status:** parameterization\_only
    - **Audit date:** 2026-09-05
    - **Finding:** The paper does not tabulate the calculated energy-volume grid.

</details>

<details markdown="1">
<summary>Pressure calibration</summary>

- **Status:** not\_applicable
- **Methods:**
    - **Kind:** other
    - **Source location:** Method and Table 2
    - **Notes:** Variational induced-breathing theoretical potential.
- **Recalculation:**
    - **Status:** not\_applicable
    - **Notes:** Theoretical energy-volume calculation.
- **Audit date:** 2026-09-05

</details>

<details markdown="1">
<summary>Parameter provenance</summary>

- **Origin of the parameterization:** Calculated states/theory determine this EOS; source: Table 2; Methods and discussion.
- **Equation:** Third-order Birch-Murnaghan.
- **Parameters:** Table 2, VIBC Pnma row.
- **Method:** Variational induced breathing plus parameterized Si-O covalent correction; thermally corrected to 300 K.

</details>

<a id="record-ca_perovskite_akber_knutson_2002_vibc_pm3m_300k_bm3"></a>

## Akber-Knutson et al. (2002), VIBC Pm3m 300 K BM3

`ca_perovskite_akber_knutson_2002_vibc_pm3m_300k_bm3` · Executable

Reproduction: **untested** · [Reconstruction report](../reconstruction-reports/ca_perovskite.md#record-ca_perovskite_akber_knutson_2002_vibc_pm3m_300k_bm3)

**Source check:** Coefficients from the Table 2 VIBC Pm3m row.

| Component | Parameter | Value | Reported error | Fixed |
| --- | --- | --- | --- | --- |
| Primary | V0 | 45.92 | 0.02 | Not listed |
| Primary | K0 | 229.0 | 2.0 | Not listed |
| Primary | K0\_prime | 4.3 | 0.1 | Not listed |

- **Record kind:** published
- **Origin of the parameterization:** theoretical
- **Equation kind:** isothermal
- **Reference:**
    - **Authors:** Akber-Knutson; Bukowinski; Matas
    - **Year:** 2002
    - **Title:** On the structure and compressibility of CaSiO3 perovskite
    - **Source:** Geophysical Research Letters
    - **Volume:** 29
    - **Locator:** 4-1-4-4
    - **DOI:** 10.1029/2001GL013523
- **Reference temperature (K):** 300.0
- **Reported pressure coverage (GPa):** \[0.0, 150.0\]
- **Coverage provenance:** theoretical
- **Reported temperature coverage (K):** \[300.0, 300.0\]
- **Validity:**
    - **Pressure gpa:** \[0.0, 150.0\]
    - **Temperature k:** \[300.0, 300.0\]
- **Volume basis:**
    - **Kind:** formula\_units
    - **Formula units:** 1.0
    - **Molar mass g mol:** 116.162
- **Printed parameter errors:** confidence level not stated; used as 1 sigma

Cubic Pm3m VIBC branch, including zero-point and 300 K vibrational contributions.

<details markdown="1">
<summary>Source review</summary>

- **Audit date:** 2026-09-01
- **Verified fields:** equation; parameters; units; reference\_state; phase; published\_uncertainties; validity
- **Primary source check:**
    - **Access URL:** https://agupubs.onlinelibrary.wiley.com/doi/full/10.1029/2001GL013523
    - **DOI:** 10.1029/2001gl013523
    - **Locations:** Table 2; Methods and discussion
    - **Finding:** Complete source-owned VIBC cubic coefficients at 300 K.
- **Primary data check:**
    - **Status:** parameterization\_only
    - **Audit date:** 2026-09-05
    - **Finding:** The paper does not tabulate the calculated energy-volume grid.

</details>

<details markdown="1">
<summary>Pressure calibration</summary>

- **Status:** not\_applicable
- **Methods:**
    - **Kind:** other
    - **Source location:** Method and Table 2
    - **Notes:** Variational induced-breathing theoretical potential.
- **Recalculation:**
    - **Status:** not\_applicable
    - **Notes:** Theoretical energy-volume calculation.
- **Audit date:** 2026-09-05

</details>

<details markdown="1">
<summary>Parameter provenance</summary>

- **Origin of the parameterization:** Calculated states/theory determine this EOS; source: Table 2; Methods and discussion.
- **Equation:** Third-order Birch-Murnaghan.
- **Parameters:** Table 2, VIBC Pm3m row.
- **Method:** Variational induced breathing plus parameterized Si-O covalent correction; thermally corrected to 300 K.

</details>

<a id="record-ca_perovskite_akber_knutson_2002_vib_pm3m_300k_bm3"></a>

## Akber-Knutson et al. (2002), VIB Pm3m 300 K BM3

`ca_perovskite_akber_knutson_2002_vib_pm3m_300k_bm3` · Executable

Reproduction: **untested** · [Reconstruction report](../reconstruction-reports/ca_perovskite.md#record-ca_perovskite_akber_knutson_2002_vib_pm3m_300k_bm3)

**Source check:** Coefficients from the Table 2 VIB Pm3m row.

| Component | Parameter | Value | Reported error | Fixed |
| --- | --- | --- | --- | --- |
| Primary | V0 | 44.75 | 0.01 | Not listed |
| Primary | K0 | 305.0 | 2.0 | Not listed |
| Primary | K0\_prime | 3.5 | 0.1 | Not listed |

- **Record kind:** published
- **Origin of the parameterization:** theoretical
- **Equation kind:** isothermal
- **Reference:**
    - **Authors:** Akber-Knutson; Bukowinski; Matas
    - **Year:** 2002
    - **Title:** On the structure and compressibility of CaSiO3 perovskite
    - **Source:** Geophysical Research Letters
    - **Volume:** 29
    - **Locator:** 4-1-4-4
    - **DOI:** 10.1029/2001GL013523
- **Reference temperature (K):** 300.0
- **Reported pressure coverage (GPa):** \[0.0, 150.0\]
- **Coverage provenance:** theoretical
- **Reported temperature coverage (K):** \[300.0, 300.0\]
- **Validity:**
    - **Pressure gpa:** \[0.0, 150.0\]
    - **Temperature k:** \[300.0, 300.0\]
- **Volume basis:**
    - **Kind:** formula\_units
    - **Formula units:** 1.0
    - **Molar mass g mol:** 116.162
- **Printed parameter errors:** confidence level not stated; used as 1 sigma

Cubic Pm3m VIB branch, without the empirical Si-O covalent correction.

<details markdown="1">
<summary>Source review</summary>

- **Audit date:** 2026-09-01
- **Verified fields:** equation; parameters; units; reference\_state; phase; published\_uncertainties; validity
- **Primary source check:**
    - **Access URL:** https://agupubs.onlinelibrary.wiley.com/doi/full/10.1029/2001GL013523
    - **DOI:** 10.1029/2001gl013523
    - **Locations:** Table 2; Methods and discussion
    - **Finding:** Complete source-owned uncorrected VIB cubic coefficients at 300 K.
- **Primary data check:**
    - **Status:** parameterization\_only
    - **Audit date:** 2026-09-05
    - **Finding:** The paper does not tabulate the calculated energy-volume grid.

</details>

<details markdown="1">
<summary>Pressure calibration</summary>

- **Status:** not\_applicable
- **Methods:**
    - **Kind:** other
    - **Source location:** Method and Table 2
    - **Notes:** Variational induced-breathing theoretical potential.
- **Recalculation:**
    - **Status:** not\_applicable
    - **Notes:** Theoretical energy-volume calculation.
- **Audit date:** 2026-09-05

</details>

<details markdown="1">
<summary>Parameter provenance</summary>

- **Origin of the parameterization:** Calculated states/theory determine this EOS; source: Table 2; Methods and discussion.
- **Equation:** Third-order Birch-Murnaghan.
- **Parameters:** Table 2, VIB Pm3m row.
- **Method:** Uncorrected variational induced-breathing model, thermally corrected to 300 K.

</details>

<a id="record-ca_perovskite_sherman_1993_basis_b_static_bm3"></a>

## Sherman (1993), extended-basis static BM3

`ca_perovskite_sherman_1993_basis_b_static_bm3` · Executable

Reproduction: **untested** · [Reconstruction report](../reconstruction-reports/ca_perovskite.md#record-ca_perovskite_sherman_1993_basis_b_static_bm3)

**Source check:** Coefficients from the EOS results table for basis set B; the abstract rounds K0 to 300 GPa.

| Component | Parameter | Value | Reported error | Fixed |
| --- | --- | --- | --- | --- |
| Primary | V0 | 44.96 | Not reported | Not listed |
| Primary | K0 | 301.0 | Not reported | Not listed |
| Primary | K0\_prime | 4.0 | Not reported | Not listed |

- **Record kind:** published
- **Origin of the parameterization:** theoretical
- **Equation kind:** isothermal
- **Reference:**
    - **Authors:** Sherman
    - **Year:** 1993
    - **Title:** Equation of state, elastic properties, and stability of CaSiO3 perovskite: First principles (periodic Hartree-Fock) results
    - **Source:** Journal of Geophysical Research: Solid Earth
    - **Volume:** 98
    - **Locator:** 19795-19805
    - **DOI:** 10.1029/93JB02175
- **Reference temperature (K):** 0.0
- **Reported pressure coverage (GPa):** \[0.0, 106.0\]
- **Coverage provenance:** theoretical
- **Reported temperature coverage (K):** \[0.0, 0.0\]
- **Validity:**
    - **Pressure gpa:** \[0.0, 106.0\]
    - **Temperature k:** \[0.0, 0.0\]
    - **Notes:** The 106 GPa bound is the explicitly tested structural-stability range.
- **Volume basis:**
    - **Kind:** formula\_units
    - **Formula units:** 1.0
    - **Molar mass g mol:** 116.162
- **Printed parameter errors:** confidence level not stated; used as 1 sigma

Cubic perovskite result from the moderately extended basis set B.

<details markdown="1">
<summary>Source review</summary>

- **Audit date:** 2026-09-01
- **Verified fields:** equation; parameters; units; reference\_state; phase; published\_uncertainties; validity
- **Primary source check:**
    - **Access URL:** https://agupubs.onlinelibrary.wiley.com/doi/10.1029/93JB02175
    - **DOI:** 10.1029/93jb02175
    - **Locations:** Abstract; EOS results table
    - **Finding:** Basis-set-B result is an explicit third-order Birch-Murnaghan fit; the distinct finite-strain coefficient set lacks a resolvable executable form and is not represented.
- **Primary data check:**
    - **Status:** parameterization\_only
    - **Audit date:** 2026-09-05
    - **Finding:** The complete calculated E-V grid and weighting are not tabulated.

</details>

<details markdown="1">
<summary>Pressure calibration</summary>

- **Status:** not\_applicable
- **Methods:**
    - **Kind:** ab\_initio
    - **Source location:** Calculation method
- **Recalculation:**
    - **Status:** not\_applicable
    - **Notes:** Theoretical energy-volume calculation.
- **Audit date:** 2026-09-05

</details>

<details markdown="1">
<summary>Parameter provenance</summary>

- **Origin of the parameterization:** Calculated states/theory determine this EOS; source: Abstract; EOS results table.
- **Equation:** Third-order Birch-Murnaghan.
- **Parameters:** EOS results for the moderately extended basis set B; K0=301 GPa in the source table and 300 GPa after rounding in the abstract.
- **Method:** Periodic all-electron Hartree-Fock static calculation.

</details>

<a id="record-ca_perovskite_wang_weidner_1994_bm2"></a>

## Wang and Weidner (1994), room-temperature BM2

`ca_perovskite_wang_weidner_1994_bm2` · Executable

Reproduction: **reproduced** · [Reconstruction report](../reconstruction-reports/ca_perovskite.md#record-ca_perovskite_wang_weidner_1994_bm2)

**Source check:** V0 and K0 from the abstract and the room-temperature compression paragraph (p. 897), a BM2 fit to four decompression points above 2.0 GPa. Table 1 is a single 11.2 GPa, 1172 K refinement, not the fit data.

| Component | Parameter | Value | Reported error | Fixed |
| --- | --- | --- | --- | --- |
| Primary | V0 | 45.83 | 0.07 | Not listed |
| Primary | K0 | 280.0 | 23.0 | Not listed |

- **Record kind:** published
- **Origin of the parameterization:** experimental
- **Equation kind:** isothermal
- **Reference:**
    - **Authors:** Wang; Weidner
    - **Year:** 1994
    - **Title:** Thermoelasticity of CaSiO3 perovskite and implications for the lower mantle
    - **Source:** Geophysical Research Letters
    - **Volume:** 21
    - **Locator:** 895-898
    - **DOI:** 10.1029/94GL00976
- **Reference temperature (K):** 300.0
- **Reported pressure coverage (GPa):** \[2.0, 9.0\]
- **Coverage provenance:** reported\_qualitatively
- **Reported temperature coverage (K):** \[300.0, 300.0\]
- **Validity:**
    - **Pressure gpa:** \[2.0, 9.0\]
    - **Temperature k:** \[300.0, 300.0\]
    - **Notes:** The source gives the fitted interval as above 2.0 GPa, about 2-9 GPa; its 11.7 GPa value is a thermal-expansion isobar, not part of this fit.; Lower-pressure decompression points were excluded because amorphization changes the volume. The 1-bar Kanzaki et al. point in Figure 3 is not fitted.
- **Volume basis:**
    - **Kind:** formula\_units
    - **Formula units:** 1.0
    - **Molar mass g mol:** 116.162
- **Printed parameter errors:** confidence level not stated; used as 1 sigma

<details markdown="1">
<summary>Source review</summary>

- **Audit date:** 2026-09-01
- **Verified fields:** equation; parameters; units; reference\_state; phase; published\_uncertainties; validity; pressure\_calibration; primary\_data; numerical\_reproduction
- **Primary source check:**
    - **Access URL:** https://agupubs.onlinelibrary.wiley.com/doi/10.1029/94GL00976
    - **DOI:** 10.1029/94gl00976
    - **Locations:** Experimental section, journal page 895; Figure 3 and caption, journal page 897; Room-temperature compression paragraph, journal page 897; Table 1, journal page 896
    - **Finding:** The source fits exactly four room-temperature decompression points above 2.0 GPa with BM2, fixing K0'=4, and reports V0=45.83(7) A3 and K0=280(23) GPa. Table 1 is a single 11.2 GPa, 1172 K diffraction refinement and is not the room-temperature fit table; 11.7 GPa is a thermal-expansion isobar, not the room-temperature fit limit.
- **Primary data check:**
    - **Status:** plot\_only
    - **Audit date:** 2026-09-08
    - **Digitized dataset identifiers:** ca\_perovskite\_wang\_weidner\_1994\_figure3\_digitized
    - **Source locations:** Figure 3, journal page 897, four open-circle observations above 2.0 GPa
    - **Finding:** No numerical room-temperature P-V table exists in the article. All four source-stated fit-included marker centers are bundled as an explicitly plot-digitized dataset; the lower-pressure amorphizing observations and the external Kanzaki et al. 1-bar comparison point are excluded exactly as the source describes.

</details>

<details markdown="1">
<summary>Pressure calibration</summary>

- **Status:** resolved
- **Methods:**
    - **Kind:** equation\_of\_state
    - **Material:** NaCl
    - **Reference:**
        - **Authors:** Decker
        - **Year:** 1971
        - **Title:** High-pressure equation of state for NaCl, KCl, and CsCl
        - **Source:** Journal of Applied Physics
        - **Volume:** 42
        - **Locator:** 3239-3244
        - **DOI:** 10.1063/1.1660714
    - **Source location:** Experimental section, journal page 895
- **Recalculation:**
    - **Status:** missing\_calibrant\_observations
    - **Notes:** The Decker (1971) NaCl thermal EOS is identified exactly, but the paper does not print row-wise NaCl lattice parameters or volumes paired with the four room-temperature CaSiO3 observations. The reported 0.1-0.2 GPa pressure uncertainty therefore cannot be recalculated row by row.
- **Audit date:** 2026-09-08

</details>

<details markdown="1">
<summary>Parameter provenance</summary>

- **Origin of the parameterization:** Measurements or their experimental reduction determine this EOS; source: Experimental section, journal page 895; Figure 3 and caption, journal page 897; Room-temperature compression paragraph, journal page 897; Table 1, journal page 896.
- **Equation:** Second-order Birch-Murnaghan; K0'=4 is fixed by the source and encoded structurally by BM2 rather than stored as a free coefficient.
- **V0:** Abstract and room-temperature compression paragraph: 45.83(7) A3.
- **K0:** Abstract and room-temperature compression paragraph: 280(23) GPa.
- **Fit selection:** Exactly four room-temperature decompression observations above 2.0 GPa. Sub-2-GPa points were excluded because of amorphization, and the solid 1-bar Kanzaki et al. literature point was excluded as external comparison data.
- **Weighting:** The paper does not state the residual coordinate, numerical weights, optimizer, covariance, or confidence convention for the printed parameter uncertainties.

</details>

<a id="record-ca_perovskite_caracas_2005_bm4_4"></a>

## Caracas et al. (2005), static cubic Pm-3m BM4

`ca_perovskite_caracas_2005_bm4_4` · Executable

Reproduction: **untested** · [Reconstruction report](../reconstruction-reports/ca_perovskite.md#record-ca_perovskite_caracas_2005_bm4_4)

**Source check:** Coefficients from the Table 2 Pm-3m column, the fourth-order fit of Section 4; Table 2 prints V0 per formula unit, which equals the cell volume for Z = 1.

| Component | Parameter | Value | Reported error | Fixed |
| --- | --- | --- | --- | --- |
| Primary | V0 | 44.588 | Not reported | Not listed |
| Primary | K0 | 248 | Not reported | Not listed |
