Repository: CPrescher/peritheos

# Peritheos

A Python library for thermodynamic equations of state calculations for solid materials.

Built-in EOS evaluation, inversion, bounded robust fitting, and uncertainty
statistics are implemented in Rust and exposed through the established Python API.
NumPy broadcasting and user-defined `EosBase` subclasses remain supported.
The package includes PEP 561 typing metadata for type checkers and IDEs.

Full model, fitting, units, and development documentation is available at
[peritheos.readthedocs.io](https://peritheos.readthedocs.io/).
Rust users can start with the workflow-oriented [Rust API guide](docs/rust-api.md)
and the runnable examples in the unified Rust crate.

File: docs/material-summaries/ca_perovskite.md (part 4 of 5)
# Ca-perovskite
| Primary | K0\_prime | 4.206 | Not reported | Not listed |
| Primary | K0\_double\_prime | -0.002 | Not reported | Not listed |

- **Record kind:** published
- **Origin of the parameterization:** theoretical
- **Equation kind:** isothermal
- **Reference:**
    - **Authors:** Caracas; Wentzcovitch; Price; Brodholt
    - **Year:** 2005
    - **Title:** CaSiO3 perovskite at lower mantle pressures
    - **Source:** Geophysical Research Letters
    - **Volume:** 32
    - **Locator:** L06306
    - **DOI:** 10.1029/2004GL022144
- **Reference temperature (K):** 0
- **Reported pressure coverage (GPa):** \[0, 160\]
- **Coverage provenance:** theoretical
- **Reported temperature coverage (K):** \[0, 0\]
- **Validity:**
    - **Pressure gpa:** \[0, 160\]
    - **Temperature k:** \[0, 0\]
- **Volume basis:**
    - **Kind:** formula\_units
    - **Formula units:** 1
    - **Molar mass g mol:** 116.161
- **Printed parameter errors:** confidence level not stated; used as 1 sigma

Static-lattice 0 K DFT fit for the cubic Pm-3m (a0a0a0) octahedral-tilt branch; not an ambient-stability claim. The source fits BM3 and BM4 to the same calculation series.

<details markdown="1">
<summary>Source review</summary>

- **Audit date:** 2026-09-01
- **Verified fields:** equation; parameters; units; reference\_state; phase; published\_uncertainties; validity
- **Primary source check:**
    - **Access URL:** https://agupubs.onlinelibrary.wiley.com/doi/full/10.1029/2004GL022144
    - **DOI:** 10.1029/2004gl022144
    - **Locations:** Section 2; Table 1; Section 4; Table 2
    - **Finding:** Explicit source BM4 fit for Pm-3m (a0a0a0).
- **Primary data check:**
    - **Status:** theoretical\_parameterization\_only
    - **Audit date:** 2026-09-05
    - **Finding:** Complete coefficients and density checkpoints are published; the underlying E(V) grid is not.

</details>

<details markdown="1">
<summary>Pressure calibration</summary>

- **Status:** not\_applicable
- **Methods:**
    - **Kind:** ab\_initio
    - **Reference:**
        - **Authors:** Caracas; Wentzcovitch; Price; Brodholt
        - **Year:** 2005
        - **Title:** CaSiO3 perovskite at lower mantle pressures
        - **Source:** Geophysical Research Letters
        - **Volume:** 32
        - **Locator:** L06306
        - **DOI:** 10.1029/2004GL022144
    - **Source location:** Sections 2 and 4
- **Recalculation:**
    - **Status:** not\_applicable
    - **Notes:** Theoretical EOS; no experimental pressure reference.
- **Audit date:** 2026-09-05

</details>

<details markdown="1">
<summary>Parameter provenance</summary>

- **Origin of the parameterization:** Calculated states/theory determine this EOS; source: Section 2; Table 1; Section 4; Table 2.
- **Equation:** Section 4 and Table 2: fourth-order Birch-Murnaghan fit.
- **Parameters:** Table 2, Pm-3m column.
- **Volume basis:** Source V0/Z multiplied by Z=1 for this material card's conventional-cell basis.

</details>

<a id="record-ca_perovskite_liu_2007_lda_static_bm3"></a>

## Liu et al. (2007), cubic CaSiO3 static LDA BM3

`ca_perovskite_liu_2007_lda_static_bm3` · Executable

Reproduction: **untested** · [Reconstruction report](../reconstruction-reports/ca_perovskite.md#record-ca_perovskite_liu_2007_lda_static_bm3)

**Source check:** Coefficients from the Table 1 this-work column; the other Table 1 entries are literature comparisons.

| Component | Parameter | Value | Reported error | Fixed |
| --- | --- | --- | --- | --- |
| Primary | V0 | 45.46 | Not reported | Not listed |
| Primary | K0 | 240.0 | Not reported | Not listed |
| Primary | K0\_prime | 4.15 | Not reported | Not listed |

- **Record kind:** published
- **Origin of the parameterization:** theoretical
- **Equation kind:** isothermal
- **Reference:**
    - **Authors:** Liu; Sun; Chen; Cai; Wu; Ge
    - **Year:** 2007
    - **Title:** First-principles study of the elastic and thermodynamic properties of CaSiO3 perovskite
    - **Source:** Journal of Physics: Condensed Matter
    - **Volume:** 19
    - **Locator:** 246103
    - **DOI:** 10.1088/0953-8984/19/24/246103
- **Reference temperature (K):** 0.0
- **Reported pressure coverage (GPa):** \[0.0, 200.0\]
- **Coverage provenance:** theoretical
- **Reported temperature coverage (K):** \[0.0, 0.0\]
- **Validity:**
    - **Pressure gpa:** \[0.0, 200.0\]
    - **Temperature k:** \[0.0, 0.0\]
- **Volume basis:**
    - **Kind:** formula\_units
    - **Formula units:** 1.0
    - **Molar mass g mol:** 116.162
- **Printed parameter errors:** confidence level not stated; used as 1 sigma

Static-lattice LDA fit for cubic CaSiO3 perovskite.

<details markdown="1">
<summary>Source review</summary>

- **Audit date:** 2026-09-01
- **Verified fields:** equation; parameters; units; reference\_state; phase; published\_uncertainties; validity
- **Primary source check:**
    - **Access URL:** https://iopscience.iop.org/article/10.1088/0953-8984/19/24/246103
    - **DOI:** 10.1088/0953-8984/19/24/246103
    - **Locations:** Computational method; Table 1; Structural-property section
    - **Finding:** One source-owned complete static LDA BM3 fit; the remaining Table 1 rows are literature comparisons.
- **Primary data check:**
    - **Status:** parameterization\_and\_plot\_only
    - **Audit date:** 2026-09-05
    - **Finding:** The source plots its calculated EOS but does not tabulate the energy-volume grid.

</details>

<details markdown="1">
<summary>Pressure calibration</summary>

- **Status:** not\_applicable
- **Methods:**
    - **Kind:** ab\_initio
    - **Reference:**
        - **Authors:** Liu; Sun; Chen; Cai; Wu; Ge
        - **Year:** 2007
        - **Source:** Journal of Physics: Condensed Matter
        - **Volume:** 19
        - **Locator:** 246103
        - **DOI:** 10.1088/0953-8984/19/24/246103
    - **Source location:** Computational method and structural-property section
- **Recalculation:**
    - **Status:** not\_applicable
    - **Notes:** Static first-principles EOS.
- **Audit date:** 2026-09-05

</details>

<details markdown="1">
<summary>Parameter provenance</summary>

- **Origin of the parameterization:** Calculated states/theory determine this EOS; source: Computational method; Table 1; Structural-property section.
- **Equation:** Structural-property section: calculated volume-energy states fitted to third-order Birch-Murnaghan.
- **Parameters:** Table 1, this-work column.
- **Method:** Plane-wave pseudopotential LDA first-principles calculation.

</details>

<a id="record-ca_perovskite_fu_2023_bm3_mgd_refit"></a>

## Fu et al. (2023), BM3-MGD, Sun (2016) + Gréaux (2019) data

`ca_perovskite_fu_2023_bm3_mgd_refit` · Explicit diagnostic selection; not recommended

Reproduction: **disagrees** · [Reconstruction report](../reconstruction-reports/ca_perovskite.md#record-ca_perovskite_fu_2023_bm3_mgd_refit)

**Warning:** Not recommended for quantitative use. Never chosen automatically; select it explicitly. The published thermal parameters keep an unresolved high-temperature misfit to the source data; the joint fit is not reproduced.

**Source check:** Coefficients from the Online Materials Table S3 davemaoite row with main-text Equations 23-28. The paper does not give the row selection, objective, weights or covariance of this fit.

| Component | Parameter | Value | Reported error | Fixed |
| --- | --- | --- | --- | --- |
| Primary | V0 | 45.4 | Not reported | Not listed |
| Primary | K0 | 248.0 | Not reported | Not listed |
| Primary | K0\_prime | 4.0 | Not reported | Yes |
| Thermal | Tr | 300.0 | Not reported | Yes |
| Thermal | theta0 | 1000.0 | Not reported | Not listed |
| Thermal | gamma0 | 1.42 | Not reported | Not listed |
| Thermal | q | 2.65 | Not reported | Not listed |
| Thermal | n | 5.0 | Not reported | Yes |

- **Reproduction status:** not\_reproduced
- **Record kind:** published
- **Origin of the parameterization:** experimental
- **Equation kind:** thermal
- **Reference:**
    - **Authors:** Fu; Zhang; Okuchi; Lin
    - **Year:** 2023
    - **Title:** Single-crystal elasticity of (Al,Fe)-bearing bridgmanite up to 82 GPa
    - **Source:** American Mineralogist
    - **Volume:** 108
    - **Locator:** 719-730
    - **DOI:** 10.2138/am-2022-8435
- **Reference temperature (K):** 300.0
- **Reported pressure coverage (GPa):** \[0.0, 150.0\]
- **Coverage provenance:** reported\_qualitatively
- **Reported temperature coverage (K):** \[300.0, 2200.0\]
- **Validity:**
    - **Pressure gpa:** \[0.0, 150.0\]
    - **Temperature k:** \[300.0, 2200.0\]
    - **Notes:** Cubic CaSiO3 is not quenchable at ambient conditions. The 300 K zero-pressure state is a model reference, not an ambient-stability claim.
- **Volume basis:**
    - **Kind:** formula\_units
    - **Formula units:** 1.0
    - **Molar mass g mol:** 116.162
- **Printed parameter errors:** confidence level not stated; used as 1 sigma

<details markdown="1">
<summary>Thermal equation choices</summary>

- **Thermal pressure reference:** reference\_temperature
- **Debye temperature law:** integrated\_gruneisen

</details>

Coefficients published by Fu et al. (2023) for a joint fit to Sun et al. (2016) and Gréaux et al. (2019) experimental data.

<details markdown="1">
<summary>Source review</summary>

- **Note:** Primary-source validation verifies the published joint Sun (2016)–Gréaux (2019) equation conventions and Table S3 coefficients only. The published joint fit is NOT REPRODUCED from the 174 candidate observations; its exact row selection, objective, weights and covariance are undisclosed. The discrepancy remains unresolved and does not establish that every prediction is invalid.
- **Audit date:** 2026-09-08
- **Verified fields:** equation; parameters; units; reference\_state; phase; published\_uncertainties; validity
- **Primary source check:**
    - **Access URL:** http://www.minsocam.org/MSA/AmMin/TOC/2023/Apr2023\_data/AM-23-48435.zip
    - **DOI:** 10.2138/am-2022-8435
    - **Locations:** main-text Equations 23-28; Online Materials Text S3; Online Materials Figure S3; Online Materials Table S3
    - **Finding:** The source publishes a complete CaSiO3 BM3-MGD coefficient set, but not its regression objective, weights, covariance, code, or row manifest. The official ZIP contains only the supplement PDF and CIF. A 174-observation candidate selection can be reconstructed from the 140 Sun rows matching the Figure S3 temperature legend and 34 cubic Gréaux rows; multiple explicit weightings do not recover Table S3.
- **Primary data check:**
    - **Status:** bundled
    - **Audit date:** 2026-09-23
    - **Source locations:** Fu Online Materials Text S3, Figure S3, and Table S3; Sun et al. (2016) Table 1; Gréaux et al. (2019) official Figure 3b source-data worksheet
    - **Observation count:** 174
    - **Fit output count:** 242
    - **Audit artifact:** docs/data/fu-2023-casio3-refit-audit.json
    - **Finding:** The 174 reconstructed candidate observations are bundled with attribution: 140 Sun Table 1 P-V-T rows at 1200-2200 K and 34 cubic Gréaux Figure 3b P-density-Vp-Vs rows. Gréaux volume and elastic moduli are explicitly derived from the retained measurements. Fu does not disclose the exact row manifest, objective, or weights; the candidate selection and the non-parity audit are not an exact reconstruction of the published fit.
    - **Dataset identifiers:** ca\_perovskite\_fu\_2023\_candidate\_composite\_external
- **Fit reproduction note:** Multiple explicit candidate-data weightings do not recover the published Table S3 coefficients. The normalization audit verifies Peritheos formula/molar consistency; a single global atom-count factor does not reconcile pressure and elastic observations. No coefficient or observation correction is justified by this audit.
- **Qualification date:** 2026-10-08
- **Recommendation date:** 2026-10-17
- **Recommendation audit:** docs/research/eos-recommendation-dispositions-2026-10-17.md
- **Recommendation reason:** Not recommended for scientific predictions or pressure calibration. Retained only for explicit diagnostic inspection. The published thermal parameterization retains an unresolved high-temperature discrepancy against the reconstructed source observations; source normalization checks do not reconcile it.

</details>

<details markdown="1">
<summary>Pressure calibration</summary>

- **Status:** unresolved
- **Methods:** None declared
- **Recalculation:**
    - **Status:** missing\_calibrant\_observations
    - **Notes:** The locally audited Gréaux workbook supplies measured NaCl pressures and a separate derived finite-strain pressure column; the audit uses measured PNaCl. Sun pressures use the Fei et al. (2007) Pt scale. Fu et al. do not say whether either source was recalibrated again or which Gréaux pressure column entered the fit.
- **Audit date:** 2026-09-05

</details>

<details markdown="1">
<summary>Parameter provenance</summary>

- **Origin of the parameterization:** Measurements or their experimental reduction determine this EOS; source: main-text Equations 23-28; Online Materials Text S3; Online Materials Figure S3; Online Materials Table S3.
- **Reference isotherm:**
    - **V0:** Online Materials Table S3, CaSiO3 davemaoite row: 45.4 A^3.
    - **K0:** Online Materials Table S3: 248 GPa.
    - **K0 prime:** Online Materials Table S3: 4.
- **Thermal correction:**
    - **Tr:** Main-text Equations 23-28 use the 300 K reference isotherm.
    - **Theta0:** Online Materials Table S3: 1000 K.
    - **Gamma0:** Online Materials Table S3: 1.42.
    - **Q:** Online Materials Table S3 q0: 2.65.
    - **N:** Main-text Equation 26 defines n as atoms per formula; n=5 for CaSiO3.
- **Additional:**
    - **Equation:** Main-text Equations 23-28 and Online Materials Text S3: self-consistent Mie-Gruneisen thermal EOS with a 300 K Birch-Murnaghan reference isotherm.
    - **Source data:** Text S3 and Figure S3 identify Gréaux et al. (2019) and Sun et al. (2016) as the experimental constraints. The official Gréaux workbook contains 34 cubic high-temperature rows in Figure 3b and 13 excluded tetragonal 300 K rows in Figure 3a. Sun Table 1 contains 144 P-V-T rows, of which 140 at 1200-2200 K match the Figure S3 legend; the four 2400-2600 K rows are outside the stated Fu range.
    - **Comparison curves:** Figure S3 renders Kawai and Tsuchiya (2015) and Li et al. (2006) as dashed/dotted analytical curves, not observation symbols. Thomson et al. (2019) is explicitly excluded.
    - **Regression protocol:** Fu et al. do not state the residual definition, row or observable weights, pressure-column choice, staged-versus-joint strategy, coefficient covariance, or fitting software. The machine-readable sensitivity audit therefore documents non-parity rather than inventing a unique protocol.
    - **Unsupported shear terms:** Table S3 mu0, mu0\_prime, and etaS0 describe the separate shear model and are not encoded in this pressure-volume EOS record.

</details>

<a id="record-ca_perovskite_karki_crain_1998_static_bm3"></a>

## Karki and Crain (1998), static cubic CaSiO3 BM3

`ca_perovskite_karki_crain_1998_static_bm3` · Executable

Reproduction: **untested** · [Reconstruction report](../reconstruction-reports/ca_perovskite.md#record-ca_perovskite_karki_crain_1998_static_bm3)

**Source check:** Coefficients from the article's equation-of-state section, a third-order fit to calculated energy-volume states; the energy-volume table is not printed.

| Component | Parameter | Value | Reported error | Fixed |
| --- | --- | --- | --- | --- |
| Primary | V0 | 45.34 | Not reported | Not listed |
| Primary | K0 | 241.0 | Not reported | Not listed |
| Primary | K0\_prime | 4.14 | Not reported | Not listed |

- **Record kind:** published
- **Origin of the parameterization:** theoretical
- **Equation kind:** isothermal
- **Reference:**
    - **Authors:** Karki; Crain
    - **Year:** 1998
    - **Title:** First-principles determination of elastic properties of CaSiO3 perovskite at lower mantle pressures
    - **Source:** Geophysical Research Letters
    - **Volume:** 25
    - **Locator:** 2741-2744
    - **DOI:** 10.1029/98GL51952
- **Reference temperature (K):** 0.0
- **Reported pressure coverage (GPa):** \[0.0, 140.0\]
- **Coverage provenance:** theoretical
- **Reported temperature coverage (K):** \[0.0, 0.0\]
- **Validity:**
    - **Pressure gpa:** \[0.0, 140.0\]
    - **Temperature k:** \[0.0, 0.0\]
- **Volume basis:**
    - **Kind:** formula\_units
    - **Formula units:** 1.0
    - **Molar mass g mol:** 116.161
- **Printed parameter errors:** confidence level not stated; used as 1 sigma

Static-lattice LDA plane-wave pseudopotential result for the ideal cubic Pm-3m branch.

<details markdown="1">
<summary>Source review</summary>

- **Note:** Validated against the authors' institutional repository record and the source-reported equation/coefficients; later compilations were used only as cross-checks.
- **Audit date:** 2026-09-06
- **Verified fields:** equation; parameters; units; reference\_state; phase; published\_uncertainties; validity
- **Primary source check:**
    - **Access URL:** https://repository.lsu.edu/geo\_pubs/1504/
    - **DOI:** 10.1029/98gl51952
    - **Locations:** article equation-of-state section; authors' repository abstract and bibliographic record
    - **Finding:** The paper reports a complete static cubic CaSiO3 third-order EOS through 140 GPa. The coefficients are phase-specific and source-owned; comparison rows in the same article are not copied as new records.
- **Primary data check:**
    - **Status:** theoretical\_parameterization\_only
    - **Audit date:** 2026-09-06
    - **Finding:** The source reports the complete EOS coefficients and plotted calculated curves but no reusable energy-volume table or fit covariance.

</details>

<details markdown="1">
<summary>Pressure calibration</summary>

- **Status:** not\_applicable
- **Methods:**
    - **Kind:** ab\_initio
    - **Source location:** Computational methods and equation-of-state section
    - **Scope:** Static LDA plane-wave pseudopotential total-energy calculations.
- **Recalculation:**
    - **Status:** not\_applicable
    - **Notes:** No experimental pressure scale is involved.
- **Audit date:** 2026-09-06

</details>

<details markdown="1">
<summary>Parameter provenance</summary>

- **Origin of the parameterization:** Calculated states/theory determine this EOS; source: article equation-of-state section; authors' repository abstract and bibliographic record.
- **Equation:** Equation-of-state section: third-order finite-strain/Birch-Murnaghan fit to calculated energy-volume states.
- **Parameters:** Source EOS result: V0=45.34 A^3 per CaSiO3, K0=241 GPa, and K0'=4.14.
- **Volume basis:** The ideal cubic Pm-3m cell contains one CaSiO3 formula unit.
- **Uncertainties:** No EOS coefficient uncertainties, covariance, weights, or underlying energy-volume table are published.

</details>

<a id="record-ca_perovskite_ono_2013_bm3_log_thermal"></a>

## Ono (2013), BM3 + logarithmic-volume thermal pressure

`ca_perovskite_ono_2013_bm3_log_thermal` · Executable

Reproduction: **untested** · [Reconstruction report](../reconstruction-reports/ca_perovskite.md#record-ca_perovskite_ono_2013_bm3_log_thermal)

**Source check:** Coefficients from Table 1 with Equations (8) and (9); the two thermal coefficients are Ono's least-squares fit to the high-temperature AIMD states.

| Component | Parameter | Value | Reported error | Fixed |
| --- | --- | --- | --- | --- |
| Primary | V0 | 45.58 | Not reported | Yes |
| Primary | K0 | 236.0 | Not reported | Yes |
| Primary | K0\_prime | 3.9 | Not reported | Yes |
| Thermal | Tr | 300.0 | Not reported | Yes |
| Thermal | alpha\_KT\_ref | 0.0083 | 0.0003 | Not listed |
| Thermal | dK\_dT\_V | -0.0031 | 0.0031 | Not listed |

- **Record kind:** published
- **Origin of the parameterization:** hybrid
- **Equation kind:** thermal
- **Reference:**
    - **Authors:** Ono
    - **Year:** 2013
    - **Title:** Elastic Properties of CaSiO3 Perovskite from ab initio Molecular Dynamics
    - **Source:** Entropy
    - **Volume:** 15
    - **Locator:** 4300-4309
    - **DOI:** 10.3390/e15104300
- **Reference temperature (K):** 300.0
- **Reported pressure coverage (GPa):** \[15.0, 175.0\]
- **Coverage provenance:** theoretical
- **Reported temperature coverage (K):** \[2000.0, 4000.0\]
- **Validity:**
    - **Pressure gpa:** \[15.0, 175.0\]
    - **Temperature k:** \[2000.0, 4000.0\]
- **Volume basis:**
    - **Kind:** formula\_units
    - **Formula units:** 1.0
    - **Molar mass g mol:** 116.161
- **Printed parameter errors:** confidence level not stated; used as 1 sigma

Ono's high-temperature extension of the 300 K BM3 of Shim et al. (2000), whose coefficients are adopted. The thermal-pressure term is Ono's own fit, and the range covers the 27 AIMD pressure-temperature conditions stated in the source. The source's velocity equations are not encoded.

<details markdown="1">
<summary>Source review</summary>

- **Note:** Validated from the final open-access primary article; the adopted static and source-owned thermal terms are explicitly separated.
- **Audit date:** 2026-09-06
- **Verified fields:** equation; parameters; units; reference\_state; phase; published\_uncertainties; validity; source\_lineage
- **Primary source check:**
    - **Access URL:** https://www.mdpi.com/1099-4300/15/10/4300
    - **DOI:** 10.3390/e15104300
    - **Locations:** Methods, Section 2; Equations (7)-(9), Section 3; Table 1
    - **Finding:** The article publishes an exact thermal-pressure equation supported by two source-fitted coefficients. The LitCurate row captures only the adopted static BM3 term, so this record preserves both attribution layers.
- **Primary data check:**
    - **Status:** source\_parameterization\_only
    - **Audit date:** 2026-09-06
    - **Finding:** The article states that 27 high-temperature AIMD states were fitted but does not tabulate their P-V-T values, fit weights, residual statistic, or covariance.

</details>

<details markdown="1">
<summary>Pressure calibration</summary>

- **Status:** not\_applicable
- **Methods:**
    - **Kind:** ab\_initio
    - **Source location:** Section 2 and Section 3
    - **Scope:** GGA-PAW NVT AIMD stresses corrected to the adopted experimental reference EOS.
- **Recalculation:**
    - **Status:** not\_applicable
    - **Notes:** The source fits corrected theoretical stresses rather than calibrant observations.
- **Audit date:** 2026-09-06

</details>

<details markdown="1">
<summary>Parameter provenance</summary>

- **Origin of the parameterization:** Ono (2013), Table 1 and Equations (8)-(9): experimental Shim (2000) V0, K0 and K0\_prime anchor the reference isotherm; AIMD states determine the thermal coefficients.
- **Reference isotherm:**
    - **V0:** Equation (8) and Table 1: 45.58 A^3, adopted from Shim et al. (2000).
    - **K0:** Equation (8) and Table 1: 236 GPa, adopted from Shim et al. (2000).
    - **K0 prime:** Equation (8) and Table 1: 3.9, adopted from Shim et al. (2000).
- **Thermal correction:**
    - **Tr:** Equation (9) and Table 1: T0=300 K.
    - **Alpha kt ref:** Table 1: alpha\*K\_T=0.0083(3) GPa/K from least-squares fitting of the high-temperature AIMD states.
    - **Dk dt v:** Table 1: (dK\_T/dT)\_V=-0.0031(31) GPa/K from least-squares fitting of the high-temperature AIMD states.
- **Additional:**
    - **Equation:** Equation (9): \[alpha\*K\_T(V0,T) + (dK\_T/dT)\_V ln(V0/V)\](T-T0).
    - **Uncertainties:** Parenthetical thermal-coefficient errors are stored as printed; the source gives no confidence level or covariance.

</details>

<a id="record-ca_perovskite_fu_2023_candidate_data_unweighted_bm3_mgd_refit"></a>

## Peritheos refit of Sun (2016) + Gréaux (2019), unweighted BM3

`ca_perovskite_fu_2023_candidate_data_unweighted_bm3_mgd_refit` · Executable; see usage qualifications

Reproduction: **reproduced** · [Reconstruction report](../reconstruction-reports/ca_perovskite.md#record-ca_perovskite_fu_2023_candidate_data_unweighted_bm3_mgd_refit)

**Source check:** Model checked against Fu et al. Equations 17-18 and 23-28, Text S3 and Figure S3. K0' and theta0 are fixed at the Fu Table S3 values; V0, K0, gamma0 and q are Peritheos fits.

**Usage qualification:** Opt-in independent comparison using unit weight for every scalar pressure, bulk-modulus and shear-modulus residual in GPa. Retain the candidate selection, pressure-scale and measurement-error qualifications. Do not present it as a correction to or reproduction of Fu's original fit; its residual-scaled errors do not establish source measurement covariance.

| Component | Parameter | Value | Reported error | Fixed |
| --- | --- | --- | --- | --- |
| Primary | V0 | 45.13462466128785 | 0.057198106520318606 | Not listed |
| Primary | K0 | 258.2712189512558 | 1.4849868831105266 | Not listed |
| Primary | K0\_prime | 4.0 | Not reported | Yes |
| Thermal | Tr | 300.0 | Not reported | Yes |
| Thermal | theta0 | 1000.0 | Not reported | Yes |
| Thermal | gamma0 | 2.4419606043407156 | 0.04998554715939036 | Not listed |
| Thermal | q | 1.8394636082638287 | 0.06743328955583029 | Not listed |
| Thermal | n | 5.0 | Not reported | Yes |

- **Reproduction status:** refit\_reproduced
- **Original publication reproduction status:** not\_reproduced
- **Refit status:** independent\_candidate\_data\_refit
- **Record kind:** refit
- **Origin of the parameterization:** experimental
- **Equation kind:** thermal
- **Reference:**
    - **Authors:** Fu; Zhang; Okuchi; Lin
    - **Year:** 2023
    - **Title:** Single-crystal elasticity of (Al,Fe)-bearing bridgmanite up to 82 GPa
    - **Source:** American Mineralogist
    - **Volume:** 108
    - **Locator:** 719-730
    - **DOI:** 10.2138/am-2022-8435
- **Reference temperature (K):** 300.0
- **Reported pressure coverage (GPa):** \[12.05, 151.8\]
- **Coverage provenance:** reported\_exactly
- **Reported temperature coverage (K):** \[700.0, 2200.0\]
- **Validity:**
    - **Pressure gpa:** \[12.05, 151.8\]
    - **Temperature k:** \[700.0, 2200.0\]
- **Volume basis:**
    - **Kind:** formula\_units
    - **Formula units:** 1.0
    - **Molar mass g mol:** 116.162
- **Errors from the Peritheos refit:** 1 sigma
- **Parameter covariance:** supplied in the EOSMAT source

<details markdown="1">
<summary>Thermal equation choices</summary>

- **Thermal pressure reference:** reference\_temperature
- **Debye temperature law:** integrated\_gruneisen

</details>

Peritheos refit to the inferred Fu et al. data selection, with unit weight on every pressure, bulk-modulus and shear-modulus residual. Errors are residual-scaled standard errors from the full seven-parameter joint fit, which also refines mu0, mu0' and eta\_s0 against Gréaux elastic data. Not Fu et al.'s published regression; that is stored as a separate record.

<details markdown="1">
<summary>Source review</summary>

- **Note:** Source observations and equation conventions are verified; these coefficients belong to a reproducible independent Peritheos fit to the 174 reconstructed candidate observations. They are not the published Fu (2023) coefficients and do not reproduce Fu's undisclosed regression protocol.
- **Audit date:** 2026-09-08
- **Verified fields:** equation; parameters; units; reference\_state; phase; validity
- **Primary source check:**
    - **Access URL:** http://www.minsocam.org/MSA/AmMin/TOC/2023/Apr2023\_data/AM-23-48435.zip
    - **DOI:** 10.2138/am-2022-8435
    - **Locations:** Main-text Equations 17-18 and 23-28; Online Materials Text S3 and Figure S3
    - **Finding:** This is the reproducible unweighted Peritheos solution for the candidate Fu data selection, not a source-published coefficient set or a reconstruction of undisclosed source weights.
- **Primary data check:**
    - **Status:** bundled
    - **Audit date:** 2026-09-23
    - **Dataset identifiers:** ca\_perovskite\_fu\_2023\_candidate\_composite\_external
    - **Audit artifact:** docs/data/fu-2023-casio3-refit-audit.json
    - **Finding:** The 174 reconstructed candidate observations are bundled with attribution: 140 Sun Table 1 P-V-T rows at 1200-2200 K and 34 cubic Gréaux Figure 3b P-density-Vp-Vs rows. Gréaux volume and elastic moduli are explicitly derived from the retained measurements. Fu does not disclose the exact row manifest, objective, or weights; the candidate selection and the non-parity audit are not an exact reconstruction of the published fit.
- **Qualification date:** 2026-10-08

</details>

<details markdown="1">
<summary>Pressure calibration</summary>

- **Status:** unresolved
- **Methods:** None declared
- **Recalculation:**
    - **Status:** missing\_calibrant\_observations
    - **Notes:** Uses the pressures printed by Sun and the measured PNaCl column from Gréaux; no additional recalibration is inferred.
- **Audit date:** 2026-09-08

</details>

<details markdown="1">
<summary>Parameter provenance</summary>

- **Origin of the parameterization:** Measurements or their experimental reduction determine this EOS; source: Main-text Equations 17-18 and 23-28; Online Materials Text S3 and Figure S3.
- **Eos.v0:** Unweighted joint refit recorded in docs/data/fu-2023-casio3-refit-audit.json.
- **Eos.k0:** Unweighted joint refit recorded in docs/data/fu-2023-casio3-refit-audit.json.
- **Eos.k0 prime:** Fixed at 4, matching Fu et al. Table S3.
- **Thermal.tr:** Fixed at the 300 K reference temperature used by Fu et al.
- **Thermal.theta0:** Fixed at 1000 K, matching Fu et al. Table S3.
- **Thermal.gamma0:** Unweighted joint refit recorded in docs/data/fu-2023-casio3-refit-audit.json.
- **Thermal.q:** Unweighted joint refit recorded in docs/data/fu-2023-casio3-refit-audit.json.
- **Thermal.n:** Fixed to five atoms per CaSiO3 formula unit.

</details>

<a id="record-ca_perovskite_wang_1996_unweighted_bm3_linear_thermal_refit"></a>

## Peritheos refit of Wang et al. (1996), BM3 + linear thermal

`ca_perovskite_wang_1996_unweighted_bm3_linear_thermal_refit` · Executable; see usage qualifications

Reproduction: **reproduced** · [Reconstruction report](../reconstruction-reports/ca_perovskite.md#record-ca_perovskite_wang_1996_unweighted_bm3_linear_thermal_refit)

**Source check:** Observations from Table 1 with the BM3 form of Equation (1); K0' is fixed at the authors' value from their Mao-data reanalysis. V0, K0 and the thermal slope are Peritheos fits, not values printed in the paper.

**Usage qualification:** Optional comparison within sampled coverage; range bounds describe an observation envelope, not complete P–T coverage. Preserve the source pressure-scale and weighting qualifications. Do not extrapolate to ambient stability or present as Wang's published thermal coefficients.

| Component | Parameter | Value | Reported error | Fixed |
| --- | --- | --- | --- | --- |
| Primary | V0 | 45.57782732594936 | 0.04312590406770611 | Not listed |
| Primary | K0 | 232.34947188174428 | 7.413360745829351 | Not listed |
| Primary | K0\_prime | 4.8 | Not reported | Yes |
| Thermal | Tr | 300.0 | Not reported | Yes |
| Thermal | alpha\_KT | 0.007557237418777561 | 0.0001502197868388134 | Not listed |

- **Reproduction status:** refit\_reproduced
- **Original publication reproduction status:** not\_reproduced
- **Refit status:** independent\_selected\_data\_refit
- **Record kind:** refit
- **Origin of the parameterization:** experimental
- **Equation kind:** thermal
- **Reference:**
    - **Authors:** Wang; Weidner; Guyot
    - **Year:** 1996
    - **Title:** Thermal equation of state of CaSiO3 perovskite
    - **Source:** Journal of Geophysical Research: Solid Earth
    - **Volume:** 101
    - **Locator:** 661-672
    - **DOI:** 10.1029/95JB03254
- **Reference temperature (K):** 300.0
- **Reported pressure coverage (GPa):** \[2.66, 12.25\]
- **Reported temperature coverage (K):** \[301.0, 1594.0\]
- **Validity:**
    - **Pressure gpa:** \[2.66, 12.25\]
    - **Temperature k:** \[301.0, 1594.0\]
    - **Notes:** P-T coverage is uneven. P = 0 at the fitted V0 and 300 K is an extrapolated reference, not an observed ambient stable phase.
- **Volume basis:**
    - **Kind:** formula\_units
    - **Formula units:** 1.0
    - **Molar mass g mol:** 116.162
- **Errors from the Peritheos refit:** 1 sigma
- **Parameter covariance:** supplied in the EOSMAT source

Peritheos BM3 + linear thermal-pressure refit with equal pressure weights to 64 Table 1 states, without the two sub-2-GPa states the source flags as amorphizing. Conditional residual-scaled standard errors omit coordinate uncertainties, correlations, pressure-scale systematics and fixed-parameter uncertainty. Not a reproduction of the published thermal fit or a validated pressure standard.

<details markdown="1">
<summary>Source review</summary>

- **Audit date:** 2026-10-08
- **Note:** Independent Peritheos BM3 + linear thermal-pressure refit to 64 experimental Table 1 states. The two source-flagged sub-2-GPa amorphizing states are excluded. Equal pressure weights are an analyst choice, not recovered Wang weights. Conditional residual-scaled standard errors omit coordinate uncertainties, correlations, pressure-scale systematics and fixed-parameter uncertainty. This is not a reproduction of the published thermal fit or validation as a pressure standard.
- **Primary source check:**
    - **Access URL:** https://millenia.cars.aps.anl.gov/gsecars/LVP/publication/Papers/Wang\_et\_al95JB03254.pdf
    - **DOI:** 10.1029/95jb03254
    - **Locations:** Table 1; Equation (1); Thermal Pressure
    - **Finding:** Published Table 1 observations and BM3 conventions checked; coefficients are an independent equal-weight Peritheos refit with constant thermal-pressure slope.
- **Primary data check:**
    - **Status:** bundled
    - **Audit date:** 2026-10-08
    - **Dataset identifiers:** ca\_perovskite\_wang\_1996\_selected64\_thermal\_refit
    - **Finding:** Exact 64-row manifest retains source-row/run identities. Rows 33 and 34 are excluded without altering the 66-row source table. Runs 3/4/5 originate in Wang–Weidner (1994).

</details>

<details markdown="1">
<summary>Pressure calibration</summary>

- **Status:** resolved
- **Methods:**
    - **Kind:** equation\_of\_state
    - **Material:** NaCl
    - **Reference:**
        - **Authors:** Decker
        - **Year:** 1971
        - **Title:** High-pressure equation of state for NaCl, KCl, and CsCl
        - **Source:** Journal of Applied Physics
        - **Volume:** 42
        - **Locator:** 3239-3244
        - **DOI:** 10.1063/1.1660714
    - **Source location:** Experimental Procedure
    - **Scope:** SAM-85 measurements
- **Recalculation:**
    - **Status:** missing\_calibrant\_observations
    - **Notes:** The reduced pressures and differential stresses are printed, but row-wise NaCl lattice parameters are not.
- **Audit date:** 2026-09-05

</details>

<details markdown="1">
<summary>Parameter provenance</summary>

- **Origin of the parameterization:** Independent fit of experimental Table 1 P–V–T states; K0-prime=4.8 is adopted from Wang's experimental Mao-data reanalysis, and the thermal slope is fitted to these observations.
- **Eos.v0:** Joint unit-weight pressure fit; extrapolated 300 K formula-unit reference volume in Å³.
- **Eos.k0:** Joint unit-weight pressure fit; reference bulk modulus in GPa.
- **Eos.k0 prime:** Fixed at Wang's adopted 4.8, not re-estimated.
- **Thermal.alpha kt:** Joint unit-weight pressure fit; constant (∂P/∂T)V in GPa/K.
- **Thermal.tr:** Fixed at 300 K, matching the source thermal-pressure reference.

</details>

## Observation datasets

### ca\_perovskite\_shim\_2000\_table1\_pv

- **Description:** The ten low-differential-stress CaSiO3 perovskite points selected for EOS fitting.
- **Kind:** pressure\_volume
- **Reference:**
    - **Authors:** Shim; Duffy; Shen
    - **Year:** 2000
    - **Source:** Phys. Earth Planet. Inter.
    - **Volume:** 120
    - **Locator:** 327-338
    - **DOI:** 10.1016/S0031-9201(00)00154-0
- **Source location:** Table 1, page 334
- **Associated EOS records:** ca\_perovskite\_shim\_2000\_bm3\_1
- **Notes:** pressure\_medium=1 denotes Ar and pressure\_medium=2 denotes NaCl. Errors are the reported 1-sigma estimates. The published fit also incorporates low-pressure Wang et al. (1996) data, which are not reproduced here because they are not observations from this paper.

[Observation resource](https://github.com/CPrescher/peritheos/blob/main/peritheos/data/datasets/ca-perovskite-shim-2000-table1-pv.csv)
— SHA-256 `184f8f6fb2da4454f661e157cc90f222cf26ab8576dc89259f3668e3f2f8ca1d`.

### ca\_perovskite\_shim\_2000\_jgr\_table1\_dac\_pvt

- **Description:** All 34 laser-heated DAC P-V-T observations printed in Shim et al. (2000), Table 1 and used for the article's explicitly reported DAC-only BM3-MGD alternative fit.
- **Kind:** pressure\_volume\_temperature
- **Reference:**
    - **Authors:** Shim; Duffy; Shen
    - **Year:** 2000
    - **Title:** The stability and P-V-T equation of state of CaSiO3 perovskite in the Earth's lower mantle
    - **Source:** J. Geophys. Res. Solid Earth
    - **Volume:** 105
    - **Locator:** 25955-25968
    - **DOI:** 10.1029/2000JB900183
- **Source location:** Table 1, journal page 25963
- **Associated EOS records:** ca\_perovskite\_shim\_2000\_dac\_only\_bm3\_mgd\_4
- **Notes:** Table 1 is printed as parallel blocks. Rows are normalized as all 17 experiment-1/NaCl entries followed by all 17 experiments-2-to-4/argon entries, preserving the source order within each block. Every parenthetical value is expanded as the source's estimated 1-sigma uncertainty. The two greater-than-90-GPa observations shown only in Figures 7-8 were excluded from all reported fits because Pt and Ar diffraction peaks overlapped; they are not part of Table 1 and are not digitized here. This dataset is complete for the published DAC-only alternative, but not for the preferred combined fit, whose exact combined-fit selection remains unaudited. The full Wang et al. (1996) Table 1 is now bundled separately as ca\_perovskite\_wang\_1996\_table1\_pvt.

[Observation resource](https://github.com/CPrescher/peritheos/blob/main/peritheos/data/datasets/ca-perovskite-shim-2000-jgr-table1-dac-pvt.csv)
— SHA-256 `aaeaee4626b516b33cdee7acfe1350d59173183824844de2ff826a3cdcdfa869`.

### ca\_perovskite\_mao\_1989\_table1\_compression

- **Description:** All 46 CaSiO3-perovskite observations printed in Table 1 across the synchrotron, moderate/low-pressure, and high-pressure series.
- **Kind:** pressure\_volume\_lattice\_parameters
- **Reference:**
    - **Authors:** Mao; Chen; Hemley; Jephcoat; Wu; Bassett
    - **Year:** 1989
    - **Source:** J. Geophys. Res.
    - **Volume:** 94
    - **Locator:** 17889-17894
    - **DOI:** 10.1029/JB094iB12p17889
- **Source location:** Table 1, journal page 17891
- **Associated EOS records:** ca\_perovskite\_mao\_1989\_bm3\_2
- **Notes:** The source states that parenthesized errors are standard deviations among diffraction lines or ruby measurements. The prose says the fit used 47 data points, whereas the printed table contains 46 rows; this transcription follows the printed table without inventing the absent point.

[Observation resource](https://github.com/CPrescher/peritheos/blob/main/peritheos/data/datasets/ca-perovskite-mao-1989-table1-compression.csv)
— SHA-256 `b8278277cbaca2ed279956bdfe738a877706d3985fe5d48671fbc02acdc2ca80`.

### ca\_perovskite\_kawai\_2014\_table1\_isochors

- **Description:** All 60 fitted Vinet-MGD pressure benchmarks printed as CaSiO3-perovskite isochors at 15 compressions and four temperatures.
- **Kind:** published\_eos\_model\_grid
- **Reference:**
    - **Authors:** Kawai; Tsuchiya
    - **Year:** 2014
    - **Source:** J. Geophys. Res. Solid Earth
    - **Volume:** 119
    - **Locator:** 2801-2809
    - **DOI:** 10.1002/2013JB010905
- **Source location:** Table 1, page 2804
- **Associated EOS records:** ca\_perovskite\_kawai\_2014\_vinet\_mgd\_3
