Repository: CPrescher/peritheos

# Peritheos

A Python library for thermodynamic equations of state calculations for solid materials.

Built-in EOS evaluation, inversion, bounded robust fitting, and uncertainty
statistics are implemented in Rust and exposed through the established Python API.
NumPy broadcasting and user-defined `EosBase` subclasses remain supported.
The package includes PEP 561 typing metadata for type checkers and IDEs.

Full model, fitting, units, and development documentation is available at
[peritheos.readthedocs.io](https://peritheos.readthedocs.io/).
Rust users can start with the workflow-oriented [Rust API guide](docs/rust-api.md)
and the runnable examples in the unified Rust crate.

File: docs/material-summaries/ca_perovskite.md (part 5 of 5)
# Ca-perovskite
- **Notes:** Pressures and compression coordinates are transcribed verbatim. volume\_ratio=1-compression and volume\_a3\_per\_formula\_unit=46.17\*volume\_ratio are transparent derived convenience columns. These are fitted-EOS values, not the raw FPMD stress observations plotted in Figure 2, and are excluded from fit\_datasets.

[Observation resource](https://github.com/CPrescher/peritheos/blob/main/peritheos/data/datasets/ca-perovskite-kawai-2014-table1-isochors.csv)
— SHA-256 `7d6cbf0825f6f0d6cad95f8a13dd29c06192f72e43c555233209ef78ceb92eff`.

### ca\_perovskite\_wang\_1996\_table1\_room\_temperature

- **Description:** All 14 room-temperature observations in Wang et al. (1996), Table 1, run 13; the source excludes the two sub-2-GPa points from its preferred fit.
- **Kind:** pressure\_volume\_temperature
- **Reference:**
    - **Authors:** Wang; Weidner; Guyot
    - **Year:** 1996
    - **Title:** Thermal equation of state of CaSiO3 perovskite
    - **Source:** Journal of Geophysical Research: Solid Earth
    - **Volume:** 101
    - **Locator:** 661-672
    - **DOI:** 10.1029/95JB03254
- **Source location:** Table 1, run 13, journal page 664
- **Associated EOS records:** ca\_perovskite\_wang\_1996\_preferred\_bm3
- **Uncertainty:**
    - **Source:** The legacy volume\_sigma\_a3 column contains expanded printed parenthetical errors. Table 1 does not state their confidence convention; the column name is retained for compatibility, without asserting Gaussian standard deviations. Differential stress is not a pressure standard deviation.
- **Notes:** The 12 observations at 2.66-10.07 GPa have fit\_included=1. The two lower-pressure states have fit\_included=0 because the authors attribute their high differential stress to amorphization and explicitly omit them. Pressures and temperatures are transcribed at the precision printed in Table 1. Audit 2026-10-08: the printed footnote glyphs after 1.13 and 0.59 GPa had been misread as trailing digits; corrected the two excluded pressures from 1.137 and 0.595 GPa. The 12 fit-included rows are unchanged. This is a subset of the full Table 1 dataset; do not concatenate them as independent observations.

[Observation resource](https://github.com/CPrescher/peritheos/blob/main/peritheos/data/datasets/ca-perovskite-wang-1996-table1-room-temperature.csv)
— SHA-256 `a70e35a3dd6b0426ac41a4d8226ad37705fa391678f031cc193ab78525602a00`.

### ca\_perovskite\_wang\_1996\_table1\_pvt

- **Description:** All 66 numerical P-V-T observations in Wang et al. (1996), Table 1: run 13 (34 rows), run 3 (15), run 4 (12), and run 5 (5). Includes 14 room-temperature and 52 elevated-temperature states.
- **Kind:** pressure\_volume\_temperature
- **Reference:**
    - **Authors:** Wang; Weidner; Guyot
    - **Year:** 1996
    - **Title:** Thermal equation of state of CaSiO3 perovskite
    - **Source:** Journal of Geophysical Research: Solid Earth
    - **Volume:** 101
    - **Locator:** 661-672
    - **DOI:** 10.1029/95JB03254
- **Source location:** Table 1, both columns, journal page 664 (PDF page 4)
- **Associated EOS records:** None declared
- **Uncertainty:**
    - **Source:** Parenthetical volume errors are expanded at printed precision and retained verbatim in volume\_printed\_a3. Table 1 does not state their confidence convention. No row-specific pressure or temperature errors are printed; differential stress is not a pressure standard deviation.
- **Notes:** Standalone source table, without a newly assigned fit manifest or new EOS. Runs 3, 4 and 5 carry the source footnote identifying Wang and Weidner (1994); these inherited measurements are not independent new Wang (1996) observations. The 14 room-temperature run-13 rows duplicate the existing room-temperature subset. Its fit\_included flag applies to the room-temperature compression fit only. The two low-pressure rows are preserved with their footnotes. Published Table 1 recovery does not recover unrounded measurements or NaCl calibrant lattice parameters. Any contributor CC0 statement covers transcription/normalization/metadata only, not third-party source rights.

[Observation resource](https://github.com/CPrescher/peritheos/blob/main/peritheos/data/datasets/ca-perovskite-wang-1996-table1-pvt.csv)
— SHA-256 `8e96724876f06eb56d1a5835efdef165f8871c23b0a5bd05baa561f08e44dabc`.

### ca\_perovskite\_sun\_2016\_table1\_pvt

- **Description:** All 144 cubic CaSiO3 P-V-T observations printed in Sun et al. (2016) Table 1, retained in the table's three-block reading order.
- **Kind:** pressure\_volume\_temperature
- **Reference:**
    - **Authors:** Sun; Mao; Yan; Wu; Prakapenka; Lin
    - **Year:** 2016
    - **Title:** Confirming a pyrolitic lower mantle using self-consistent pressure scales and new constraints on CaSiO3 perovskite
    - **Source:** Journal of Geophysical Research: Solid Earth
    - **Volume:** 121
    - **Locator:** Table 1, pages 4880-4881
    - **DOI:** 10.1002/2016JB013062
- **Source location:** Author-hosted publisher PDF, Table 1, pages 4880-4881
- **Associated EOS records:** ca\_perovskite\_sun\_2016\_bm3\_3
- **Uncertainty:**
    - **Pressure and volume:** Parenthetical row-wise uncertainties are transcribed literally and scaled to the last printed digit.
    - **Temperature:** No row-wise temperature uncertainty is printed in Table 1; the experimental section gives a general 50-100 K uncertainty.
    - **Fit:** The source does not state weights or a confidence convention for fitted-parameter uncertainties. Numerical protocol discrimination supports ordinary unweighted pressure residuals with residual-variance covariance scaling.
- **Notes:** All 144 printed rows are retained, including repeated observations. The CSV contains only factual numbers and minimal source-order labels, not article prose, table imagery, or the publisher's layout. It is distinct from the removed Sun et al. (2010) theoretical benchmark.

[Observation resource](https://github.com/CPrescher/peritheos/blob/main/peritheos/data/datasets/ca-perovskite-sun-2016-table1-pvt.csv)
— SHA-256 `0d1bff5418ef54eb97e8d608121e0154a773871450a32824c45da9b66df1bb2f`.

### ca\_perovskite\_wang\_weidner\_1994\_figure3\_digitized

- **Description:** All four open-circle room-temperature decompression observations above 2.0 GPa that Wang and Weidner state were used for their BM2 fit. These are Figure 3 marker-center digitizations, not values from a numerical source table.
- **Kind:** pressure\_volume\_digitized
- **Reference:**
    - **Authors:** Wang; Weidner
    - **Year:** 1994
    - **Title:** Thermoelasticity of CaSiO3 perovskite and implications for the lower mantle
    - **Source:** Geophysical Research Letters
    - **Volume:** 21
    - **Locator:** 895-898
    - **DOI:** 10.1029/94GL00976
- **Source location:** Figure 3, journal page 897, four open circles above 2.0 GPa
- **Associated EOS records:** ca\_perovskite\_wang\_weidner\_1994\_bm2
- **Uncertainty:**
    - **Source:** The paper states approximately 0.1-0.2 GPa pressure uncertainty and 0.02 A3 unit-cell-volume precision, but does not assign row-specific values or define them as regression sigmas.
    - **Digitization:** Conservative marker-center reading bounds of 0.10 GPa and 0.01 A3 are stored separately and are not presented as the source fit's numerical weights.
- **Notes:** The four plotted fit observations are complete for the reported room-temperature BM2. Figure 3's sub-2-GPa open circles are not fit inputs because the paper attributes their behavior to amorphization; the solid 1-bar Kanzaki et al. point is external comparison data. No numerical P-V table, source weights, residual definition, covariance, or confidence convention was found in the article, its references, the 1994 NSLS activity report, or accessible author/repository records.

[Observation resource](https://github.com/CPrescher/peritheos/blob/main/peritheos/data/datasets/ca-perovskite-wang-weidner-1994-figure3-digitized.csv)
— SHA-256 `d4e677cfa40f39ce67ca591fb24682e8b0848816798f3ba007ebefb3ab4fabea`.

### ca\_perovskite\_fu\_2023\_candidate\_composite\_external

- **Description:** 174 reconstructed candidate observations for Fu (2023): 140 Sun P-V-T rows and 34 cubic Gréaux elastic rows; exact published fit selection is undisclosed.
- **Kind:** pressure\_volume\_temperature
- **Reference:** Sun et al. (2016) Table 1 and Gréaux et al. (2019) Figure 3b source data, selected by comparison with Fu et al. (2023) Figure S3
- **Source location:** Sun Table 1 rows at 1200-2200 K and all cubic Gréaux Figure 3b rows
- **Associated EOS records:** ca\_perovskite\_fu\_2023\_bm3\_mgd\_refit; ca\_perovskite\_fu\_2023\_candidate\_data\_unweighted\_bm3\_mgd\_refit
- **Uncertainty:**
    - **Source:** Reported source uncertainties are retained; no row-wise temperature uncertainty is supplied.
    - **Derived:** Gréaux V, KS, and shear errors use first-order propagation assuming independent density, Vp, and Vs errors; derived observables have shared inputs and are not statistically independent.
- **Notes:** The legacy identifier ending in \_external is retained for compatibility; rows are now bundled. Sun row order references the existing 144-row transcription; rows above 2200 K are excluded. Gréaux source\_order indexes the 34 cubic Figure 3b observations, excluding the tetragonal Figure 3a sheet. Uses measured PNaCl, not derived PFS. V=116.162/(0.602214076\*rho), KS=rho\*(Vp^2-4\*Vs^2/3), mu=rho\*Vs^2. Cubic CaSiO3 has Z=1, so formula-unit and conventional-cell volumes coincide. Empty Sun elastic cells denote unavailable observations. These are experimental constraints, not model-generated checkpoints.

[Observation resource](https://github.com/CPrescher/peritheos/blob/main/peritheos/data/datasets/ca-perovskite-fu-2023-candidate-observations.csv)
— SHA-256 `8fd3515516cc18a80c5c7c527613c3cc30a56c772da3a710b538b514672117c6`.

### ca\_perovskite\_greaux\_2019\_figure3b

- **Description:** All 34 cubic CaSiO3 measurements in Gréaux et al. (2019) source worksheet Figure 3b, retaining both pressure columns and reported uncertainties.
- **Kind:** pressure\_density\_sound\_velocity\_temperature
- **Reference:** Gréaux et al. (2019), Nature 565, 218–221, DOI 10.1038/s41586-018-0816-5, source worksheet Figure 3b
- **Source location:** Official source-data workbook, Figure 3b; source\_order counts numeric observation rows
- **Associated EOS records:** ca\_perovskite\_fu\_2023\_bm3\_mgd\_refit; ca\_perovskite\_fu\_2023\_candidate\_data\_unweighted\_bm3\_mgd\_refit
- **Notes:** Factual numerical transcription only; no publisher workbook layout, prose, or figures are bundled. PNaCl is measured pressure; PFS is a derived finite-strain diagnostic. The separate Figure 3a tetragonal rows are outside the cubic candidate selection.

[Observation resource](https://github.com/CPrescher/peritheos/blob/main/peritheos/data/datasets/ca-perovskite-greaux-2019-figure3b.csv)
— SHA-256 `0531818afb9cb74758aa30ca2938f7687b76e8a19923707a24c92a486baeda9e`.

### ca\_perovskite\_noguchi\_2013\_table1\_pvt

- **Description:** 54 experimental P–V–T measurements from Noguchi et al. (2013) Table 1, including three rows excluded from the published fit.
- **Kind:** pressure\_volume\_temperature
- **Reference:**
    - **Authors:** Noguchi; Komabayashi; Hirose; Ohishi
    - **Year:** 2013
    - **Title:** High-temperature compression experiments of CaSiO3 perovskite to lowermost mantle conditions and its thermal equation of state
    - **Source:** Physics and Chemistry of Minerals
    - **Volume:** 40
    - **Locator:** 81-91
    - **DOI:** 10.1007/s00269-012-0549-1
- **Source location:** Table 1, journal pages 84–85
- **Associated EOS records:** ca\_perovskite\_noguchi\_2013\_bm2\_mgd\_1
- **Uncertainty:**
    - **Source:** Parenthetical coordinate uncertainties expanded at printed precision; confidence level unspecified. Temperature errors follow footnote c: 10% laser heating and 15 K external heating, not assumed to be Gaussian standard deviations. Printed zeros retained; missing NaCl volumes left empty.
- **Notes:** Preferred Fei (2004) Pt pressure scale is plotted; alternative Holmes (1989) pressures and measured Pt lattice parameters are retained. All 54 source rows are preserved. Source rows 12, 14 and 20 were excluded by footnote e for broad 200 peaks. The nine accepted external-heating rows form the reference fit at 700 K; all 42 laser-heated rows form the thermal fit. Printed temperatures 697–704 K are retained although the source fits them at 700 K. Apparent table inconsistencies at source rows 4, 48 and 54 are retained without correction. Dataset linkage does not select rows or reproduce the staged fit automatically.

[Observation resource](https://github.com/CPrescher/peritheos/blob/main/peritheos/data/datasets/ca-perovskite-noguchi-2013-table1.csv)
— SHA-256 `16ca052b502cfb95185cbce4cb69aab9ef029ebdf22dc38431a583994d070a48`.

### ca\_perovskite\_wang\_1996\_selected64\_thermal\_refit

- **Description:** Exact 64 selected experimental states for the optional Peritheos BM3 + linear thermal-pressure refit; source uncertainties retained but not used as weights.
- **Kind:** pressure\_volume\_temperature
- **Reference:**
    - **Authors:** Wang; Weidner; Guyot
    - **Year:** 1996
    - **Title:** Thermal equation of state of CaSiO3 perovskite
    - **Source:** Journal of Geophysical Research: Solid Earth
    - **Volume:** 101
    - **Locator:** 661-672
    - **DOI:** 10.1029/95JB03254
- **Source location:** Table 1, both columns, journal page 664 (PDF page 4)
- **Associated EOS records:** ca\_perovskite\_wang\_1996\_unweighted\_bm3\_linear\_thermal\_refit
- **Uncertainty:**
    - **Source:** Parenthetical volume errors are expanded at printed precision and retained verbatim in volume\_printed\_a3. Table 1 does not state their confidence convention. No row-specific pressure or temperature errors are printed; differential stress is not a pressure standard deviation.
- **Notes:** Subset of the full 66-row Table 1 source, with rows 33/34 omitted. It overlaps the full source, the room-temperature subset and inherited Wang–Weidner observations; do not combine these as independent measurements. Independent Peritheos BM3 + linear thermal-pressure refit to 64 experimental Table 1 states. The two source-flagged sub-2-GPa amorphizing states are excluded. Equal pressure weights are an analyst choice, not recovered Wang weights. Conditional residual-scaled standard errors omit coordinate uncertainties, correlations, pressure-scale systematics and fixed-parameter uncertainty. This is not a reproduction of the published thermal fit or validation as a pressure standard.

[Observation resource](https://github.com/CPrescher/peritheos/blob/main/peritheos/data/datasets/ca-perovskite-wang-1996-selected64-thermal-refit.csv)
— SHA-256 `e1a661dbddae9052b15410591782515bb42aea788fcde5880e01a12cb19d4c1d`.
