Repository: CPrescher/peritheos

# Peritheos

A Python library for thermodynamic equations of state calculations for solid materials.

Built-in EOS evaluation, inversion, bounded robust fitting, and uncertainty
statistics are implemented in Rust and exposed through the established Python API.
NumPy broadcasting and user-defined `EosBase` subclasses remain supported.
The package includes PEP 561 typing metadata for type checkers and IDEs.

Full model, fitting, units, and development documentation is available at
[peritheos.readthedocs.io](https://peritheos.readthedocs.io/).
Rust users can start with the workflow-oriented [Rust API guide](docs/rust-api.md)
and the runnable examples in the unified Rust crate.
Release history is recorded in the [changelog](CHANGELOG.md).
Project goals and guidance for coding agents are in [AGENTS.md](AGENTS.md).

## Features

- Room temperature equations of state (EOS) implementations
  - Birch-Murnaghan
  - Murnaghan
  - Natural strain (orders 2-4)
  - Modified Tait
  - Baonza pseudospinodal
  - Vinet
  - Generalized Rydberg-Stacey
  - Morse and Sun-Morse
  - Holzapfel
- Thermal equations of state (EOS) implementations
  - Mie-Gruneisen-Debye
  - Mie-Gruneisen-Einstein
  - Linear thermal pressure
  - Second-order temperature-compression thermal pressure
  - Logarithmic-volume thermal pressure
  - Holland-Powell Einstein thermal pressure with generic reference isotherms
  - Double-Debye Helmholtz free-energy models
  - Dorogokupets-Oganov four-oscillator model
  - Multi-oscillator Gruneisen thermal pressure
- Phase-specific linear Us-up shock Hugoniots
- P-V and P-V-T parameter fitting with covariance and diagnostics
- Joint reference-isotherm and thermal fitting with cross-covariance
- Correlated observation errors and robust least-squares losses
- Reproducible fit summaries and versioned JSON export
- EOS prediction uncertainty from fitted covariance or published parameter errors
- Thermoelastic derivatives, heat capacities, and vibrational potentials
- Versioned material and EOS-record catalog with explicit literature provenance,
  calibration/data envelopes, extrapolation enabled by default, inversion, and
  measurement/parameter uncertainty
- A Peritheos-owned `.eosmat` schema and a bundled library of material
  documents and EOS records with optional diffraction structure, stable
  identifiers, and Dioptas 0.10 storage-read compatibility
- Recursive pressure-scale normalization across Au, Pt, KCl, ruby R1, and
  diamond Raman standards with source-documented cross-calibration edges
- Native wheels for supported CPython releases on Linux, macOS, and Windows

## Unit conventions

- Public pressure and bulk-modulus values are in GPa.
- Temperatures are in K.
- Birch-Murnaghan, Murnaghan, modified Tait, and Vinet accept any consistent
  volume unit.
- Holzapfel and energy-based thermal EOS implementations require molar volume in
  J bar^-1 mol^-1, which is equivalent to cm^3/mol divided by 10.
- The linear and second-order Taylor thermal-pressure corrections use the same
  volume convention as their reference isotherm.

### Materials and EOS records

Materials group one or more literature-specific EOS records. The calculation
API uses GPa, K, and conventional unit-cell volumes in angstrom cubed. Each EOS
record carries its primary reference, parameter provenance, calibration/data
coverage, and uncertainty assumptions.

```python
from peritheos import get_material, search_eos_records

mgo = get_material("mgo")  # also "periclase", "MgO"
print(mgo.summary())  # records with model, P/T range, reproduction, reference
scale = mgo.get_eos_record("mgo_sokolova_2013_holzapfel_4")
print(scale.reproduction, scale.compared)  # "untested", "source_equation"
print(scale.source_check, scale.warning)  # "verified", None
pressure = scale.pressure(volume=60.0, temperature=2000.0)
recovered_volume = scale.volume(pressure, temperature=2000.0)

prediction = scale.pressure_with_uncertainty(
    volume=60.0,
    temperature=2000.0,
    volume_sigma=0.02,
    temperature_sigma=20.0,
)

# V0 may use any volume unit for a room-temperature EOS; K0 is in GPa here.
eos = BM3(V0=50, K0=130, K0_prime=4.3)

# Infer temperature from volumes measured before and during DAC heating.
ambient_volume = 0.80000
heated_volume = 0.80001
temperature_with_dac = eos.temperature_from_volumes(
    V_ambient=ambient_volume,
    V_heated=heated_volume,
    f_dac=0.25,
)
ambient_pressure = eos.rt_eos.pressure(ambient_volume)
heated_pressure_from_pair = ambient_pressure + eos.dac_thermal_pressure(
    heated_volume,
    temperature_with_dac,
    0.25,
)
```

Both DAC methods use the empirical `f_dac * thermal_pressure_increment`
confinement term and require `0 <= f_dac < 1`; report and sensitivity-test the
assumed fraction.

Multi-oscillator thermal EOS with a freely chosen reference isotherm

```python
from peritheos.eos.rt.holzapfel import Holzapfel
from peritheos.eos.thermal import MultiOscillatorGruneisenThermalEOS

File: docs/reconstruction-reports/al2o3_perovskite.md
# Bridgmanite hypothetical perovskite model crystal: EOS reconstruction reports

<!-- Generated by scripts.generate_reconstruction_reports; edit EOSMAT instead. -->

[All reconstruction reports](index.md) · [Material and EOS parameters](../material-summaries/al2o3_perovskite.md) · [EOSMAT record file](https://github.com/CPrescher/peritheos/blob/main/peritheos/data/materials/al2o3_perovskite.eosmat) · [Audit sidecar](https://github.com/CPrescher/peritheos/blob/main/peritheos/data/audits/al2o3_perovskite.audit.json)

Each section opens with the record's reproduction headline and any usage
warning ([label definitions](../eos-labels.md)), then the scope and basis of
the stored check. Only recorded content is shown: missing selections, weights,
errors or conventions are unknown, not zero, and are not inferred. Generating
this page fits nothing and changes no classification or source coefficient.
Every record is also listed by identifier in the
[numerical ledger](../primary-eos-refits.md#records), its
[machine-readable form](https://github.com/CPrescher/peritheos/blob/main/docs/data/primary-eos-refits.json) and the
[source-audit reports](../source-audits.md).

| EOS record | Reproduction | Warning |
| --- | --- | --- |
| [Akber-Knutson et al. (2005), static GGA CCM BM3](#record-al2o3_perovskite_akber_knutson_2005_gga_bm3) | **untested** (not refittable) |  |
| [Holland et al. (2013), apv modified Tait](#record-al2o3_perovskite_holland_2013_apv_modified_tait) | **untested** (not refittable) |  |

<a id="record-al2o3_perovskite_akber_knutson_2005_gga_bm3"></a>

## Akber-Knutson et al. (2005), static GGA CCM BM3

**untested** (not refittable) · `al2o3_perovskite_akber_knutson_2005_gga_bm3` · `BM3` · [Coefficients and source](../material-summaries/al2o3_perovskite.md#record-al2o3_perovskite_akber_knutson_2005_gga_bm3)

**Scope:** Comparison with the source parameterization. **Basis:** The source states the E(V) volume envelope but does not tabulate the individual calculated E(V) observations, fit weights, residuals, or covariance.

<a id="record-al2o3_perovskite_holland_2013_apv_modified_tait"></a>

## Holland et al. (2013), apv modified Tait

**untested** (not refittable) · `al2o3_perovskite_holland_2013_apv_modified_tait` · `ModifiedTait` · [Coefficients and source](../material-summaries/al2o3_perovskite.md#record-al2o3_perovskite_holland_2013_apv_modified_tait)

**Scope:** Comparison with the source parameterization. **Basis:** The official tc-ds62 apv block provides all four coefficients.

File: docs/reconstruction-reports/al2o3_post_perovskite.md
# Al2O3 post-perovskite model crystal: EOS reconstruction reports

<!-- Generated by scripts.generate_reconstruction_reports; edit EOSMAT instead. -->

[All reconstruction reports](index.md) · [Material and EOS parameters](../material-summaries/al2o3_post_perovskite.md) · [EOSMAT record file](https://github.com/CPrescher/peritheos/blob/main/peritheos/data/materials/al2o3_post_perovskite.eosmat) · [Audit sidecar](https://github.com/CPrescher/peritheos/blob/main/peritheos/data/audits/al2o3_post_perovskite.audit.json)

Each section opens with the record's reproduction headline and any usage
warning ([label definitions](../eos-labels.md)), then the scope and basis of
the stored check. Only recorded content is shown: missing selections, weights,
errors or conventions are unknown, not zero, and are not inferred. Generating
this page fits nothing and changes no classification or source coefficient.
Every record is also listed by identifier in the
[numerical ledger](../primary-eos-refits.md#records), its
[machine-readable form](https://github.com/CPrescher/peritheos/blob/main/docs/data/primary-eos-refits.json) and the
[source-audit reports](../source-audits.md).

| EOS record | Reproduction | Warning |
| --- | --- | --- |
| [Akber-Knutson et al. (2005), static GGA CCM BM3](#record-al2o3_post_perovskite_akber_knutson_2005_gga_bm3) | **untested** (not refittable) |  |

<a id="record-al2o3_post_perovskite_akber_knutson_2005_gga_bm3"></a>

## Akber-Knutson et al. (2005), static GGA CCM BM3

**untested** (not refittable) · `al2o3_post_perovskite_akber_knutson_2005_gga_bm3` · `BM3` · [Coefficients and source](../material-summaries/al2o3_post_perovskite.md#record-al2o3_post_perovskite_akber_knutson_2005_gga_bm3)

**Scope:** Comparison with the source parameterization. **Basis:** The source states the E(V) volume envelope but does not tabulate the individual calculated E(V) observations, fit weights, residuals, or covariance.

File: docs/reconstruction-reports/cairo3_perovskite.md
# CaIrO3 perovskite: EOS reconstruction reports

<!-- Generated by scripts.generate_reconstruction_reports; edit EOSMAT instead. -->

[All reconstruction reports](index.md) · [Material and EOS parameters](../material-summaries/cairo3_perovskite.md) · [EOSMAT record file](https://github.com/CPrescher/peritheos/blob/main/peritheos/data/materials/cairo3_perovskite.eosmat) · [Audit sidecar](https://github.com/CPrescher/peritheos/blob/main/peritheos/data/audits/cairo3_perovskite.audit.json)

Each section opens with the record's reproduction headline and any usage
warning ([label definitions](../eos-labels.md)), then the scope and basis of
the stored check. Only recorded content is shown: missing selections, weights,
errors or conventions are unknown, not zero, and are not inferred. Generating
this page fits nothing and changes no classification or source coefficient.
Every record is also listed by identifier in the
[numerical ledger](../primary-eos-refits.md#records), its
[machine-readable form](https://github.com/CPrescher/peritheos/blob/main/docs/data/primary-eos-refits.json) and the
[source-audit reports](../source-audits.md).

**Curves and residuals** replay the full stored source and reconstructed
coefficients on the same recorded audit inputs. Residual = model − input in
the fitted quantity's native units; for pressure, P(model) − P(input) at each
input volume and temperature (isothermal records use their reference
temperature). RMS is an unweighted descriptive error, not a parameter
uncertainty or the weighted fitting objective. With more than five
temperatures, the minimum, middle and maximum isotherms are drawn; residuals
include every selected row. Error bars appear only where all widths are
recoverable and keep the source meaning, including digitization widths.
No uncertainty band is inferred.

**Coefficient graphs** show stored central values and recorded error widths
in the audit's units; each panel includes zero. They are not observation or
residual plots. Fixed/adopted values are constraints, not recovered values.
Tables round an error to two significant digits when its leading digit is 1
or 2, otherwise one, and the value to the error's decimal place; values
without a positive error show at most six significant digits. Full precision
stays in EOSMAT and the ledger.

| EOS record | Reproduction | Warning |
| --- | --- | --- |
| [Boffa Ballaran et al. (2007), CaIrO3 perovskite BM3](#record-cairo3_perovskite_boffa_ballaran_2007_bm3_1) | **reproduced** |  |

<a id="record-cairo3_perovskite_boffa_ballaran_2007_bm3_1"></a>

## Boffa Ballaran et al. (2007), CaIrO3 perovskite BM3

**reproduced** · `cairo3_perovskite_boffa_ballaran_2007_bm3_1` · `BM3` · [Coefficients and source](../material-summaries/cairo3_perovskite.md#record-cairo3_perovskite_boffa_ballaran_2007_bm3_1)

**Scope:** Comparison with the source parameterization. **Basis:** Every compared free coefficient meets both the recorded combined-two-sigma comparison and parameter-specific numerical similarity screen. Error conventions and fit qualifications remain applicable.

### Method

- **Dataset identifiers:** cairo3\_perovskite\_boffa\_ballaran\_2007\_table1\_compression
- **Observations:** 11
- **Fit kind:** isothermal\_pv
- **Selection:** all rows
- **Objective:** errors\_in\_variables
- **Absolute sigma:** True
- **Free parameters:** V0; K0; K0\_prime
- **Fixed parameters:** None declared

### Curves and residuals

![Original/source and refitted curves with pressure residuals for cairo3_perovskite_boffa_ballaran_2007_bm3_1](figures/cairo3_perovskite_boffa_ballaran_2007_bm3_1-curves.svg#only-light)
![Original/source and refitted curves with pressure residuals for cairo3_perovskite_boffa_ballaran_2007_bm3_1](figures/cairo3_perovskite_boffa_ballaran_2007_bm3_1-curves-dark.svg#only-dark)

| Fit | Pressure RMS error (GPa) |
| --- | ---: |
| Original / source fit | 0.0932 |
| Reconstruction / refit | 0.0851 |

Both fits use the same 11 recovered audit input rows. **Volume coordinate:** volume\_a3. **Row selection:** all rows.

### Coefficients

![Source/target and reconstructed central values for cairo3_perovskite_boffa_ballaran_2007_bm3_1](figures/cairo3_perovskite_boffa_ballaran_2007_bm3_1.svg#only-light)
![Source/target and reconstructed central values for cairo3_perovskite_boffa_ballaran_2007_bm3_1](figures/cairo3_perovskite_boffa_ballaran_2007_bm3_1-dark.svg#only-dark)

| Parameter | Source / target | Source error | Reconstruction | Reconstruction error | Fit role |
| --- | --- | --- | --- | --- | --- |
| V0 | 229.463 | 0.008 | 229.463 | 0.008 | Free |
| K0 | 198 | 3 | 199.9 | 2.7 | Free |
| K0\_prime | 1.2 | 0.8 | 0.9 | 0.8 | Free |

<details markdown="1">
<summary>Recorded diagnostics, covariance and additional protocol</summary>

- **Columns:**
    - **Pressure:** pressure\_gpa
    - **Temperature:** Not specified
    - **Volume:** volume\_a3
- **Observed pressure range gpa:** 0.0001; 7.79
- **Observed temperature range k:** Not specified
- **Observed volume range:** 220.801; 229.463
- **Degrees of freedom:** 8
- **Solver success:** True
- **Solver message:** \`ftol\` termination condition is satisfied.
- **Rmse gpa:** 0.0362281
- **Published rmse gpa:** 0.0932461
- **Reduced chi square:** 1.52021

</details>

File: docs/reconstruction-reports/cairo3_post_perovskite.md
# CaIrO3 post-perovskite: EOS reconstruction reports

<!-- Generated by scripts.generate_reconstruction_reports; edit EOSMAT instead. -->

[All reconstruction reports](index.md) · [Material and EOS parameters](../material-summaries/cairo3_post_perovskite.md) · [EOSMAT record file](https://github.com/CPrescher/peritheos/blob/main/peritheos/data/materials/cairo3_post_perovskite.eosmat) · [Audit sidecar](https://github.com/CPrescher/peritheos/blob/main/peritheos/data/audits/cairo3_post_perovskite.audit.json)

Each section opens with the record's reproduction headline and any usage
warning ([label definitions](../eos-labels.md)), then the scope and basis of
the stored check. Only recorded content is shown: missing selections, weights,
errors or conventions are unknown, not zero, and are not inferred. Generating
this page fits nothing and changes no classification or source coefficient.
Every record is also listed by identifier in the
[numerical ledger](../primary-eos-refits.md#records), its
[machine-readable form](https://github.com/CPrescher/peritheos/blob/main/docs/data/primary-eos-refits.json) and the
[source-audit reports](../source-audits.md).

**Curves and residuals** replay the full stored source and reconstructed
coefficients on the same recorded audit inputs. Residual = model − input in
the fitted quantity's native units; for pressure, P(model) − P(input) at each
input volume and temperature (isothermal records use their reference
temperature). RMS is an unweighted descriptive error, not a parameter
uncertainty or the weighted fitting objective. With more than five
temperatures, the minimum, middle and maximum isotherms are drawn; residuals
include every selected row. Error bars appear only where all widths are
recoverable and keep the source meaning, including digitization widths.
No uncertainty band is inferred.

**Coefficient graphs** show stored central values and recorded error widths
in the audit's units; each panel includes zero. They are not observation or
residual plots. Fixed/adopted values are constraints, not recovered values.
Tables round an error to two significant digits when its leading digit is 1
or 2, otherwise one, and the value to the error's decimal place; values
without a positive error show at most six significant digits. Full precision
stays in EOSMAT and the ledger.

| EOS record | Reproduction | Warning |
| --- | --- | --- |
| [Boffa Ballaran et al. (2007), CaIrO3 post-perovskite BM3](#record-cairo3_post_perovskite_boffa_ballaran_2007_bm3_1) | **reproduced** |  |
| [Martin et al. (2007), room-temperature BM2](#record-cairo3_post_perovskite_martin_2007_bm2) | **reproduced** |  |

<a id="record-cairo3_post_perovskite_boffa_ballaran_2007_bm3_1"></a>

## Boffa Ballaran et al. (2007), CaIrO3 post-perovskite BM3

**reproduced** · `cairo3_post_perovskite_boffa_ballaran_2007_bm3_1` · `BM3` · [Coefficients and source](../material-summaries/cairo3_post_perovskite.md#record-cairo3_post_perovskite_boffa_ballaran_2007_bm3_1)

**Scope:** Comparison with the source parameterization. **Basis:** Every compared free coefficient meets both the recorded combined-two-sigma comparison and parameter-specific numerical similarity screen. Error conventions and fit qualifications remain applicable.

### Method

- **Dataset identifiers:** cairo3\_post\_perovskite\_boffa\_ballaran\_2007\_table1\_compression
- **Observations:** 11
- **Fit kind:** isothermal\_pv
- **Selection:** all rows
- **Objective:** errors\_in\_variables
- **Absolute sigma:** True
- **Free parameters:** V0; K0; K0\_prime
- **Fixed parameters:** None declared

### Curves and residuals

![Original/source and refitted curves with pressure residuals for cairo3_post_perovskite_boffa_ballaran_2007_bm3_1](figures/cairo3_post_perovskite_boffa_ballaran_2007_bm3_1-curves.svg#only-light)
![Original/source and refitted curves with pressure residuals for cairo3_post_perovskite_boffa_ballaran_2007_bm3_1](figures/cairo3_post_perovskite_boffa_ballaran_2007_bm3_1-curves-dark.svg#only-dark)

| Fit | Pressure RMS error (GPa) |
| --- | ---: |
| Original / source fit | 0.0263 |
| Reconstruction / refit | 0.026 |

Both fits use the same 11 recovered audit input rows. **Volume coordinate:** volume\_a3. **Row selection:** all rows.

### Coefficients

![Source/target and reconstructed central values for cairo3_post_perovskite_boffa_ballaran_2007_bm3_1](figures/cairo3_post_perovskite_boffa_ballaran_2007_bm3_1.svg#only-light)
![Source/target and reconstructed central values for cairo3_post_perovskite_boffa_ballaran_2007_bm3_1](figures/cairo3_post_perovskite_boffa_ballaran_2007_bm3_1-dark.svg#only-dark)

| Parameter | Source / target | Source error | Reconstruction | Reconstruction error | Fit role |
| --- | --- | --- | --- | --- | --- |
| V0 | 226.380 | 0.010 | 226.378 | 0.012 | Free |
| K0 | 181 | 3 | 180.8 | 2.5 | Free |
| K0\_prime | 2.3 | 0.8 | 2.4 | 0.8 | Free |

<details markdown="1">
<summary>Recorded diagnostics, covariance and additional protocol</summary>

- **Columns:**
    - **Pressure:** pressure\_gpa
    - **Temperature:** Not specified
    - **Volume:** volume\_a3
- **Observed pressure range gpa:** 0.0001; 7.79
- **Observed temperature range k:** Not specified
- **Observed volume range:** 217.28; 226.376
- **Degrees of freedom:** 8
- **Solver success:** True
- **Solver message:** Both \`ftol\` and \`xtol\` termination conditions are satisfied.
- **Rmse gpa:** 0.0253869
- **Published rmse gpa:** 0.0263262
- **Reduced chi square:** 0.36581

</details>

<a id="record-cairo3_post_perovskite_martin_2007_bm2"></a>

## Martin et al. (2007), room-temperature BM2

**reproduced** · `cairo3_post_perovskite_martin_2007_bm2` · `BM3` · [Coefficients and source](../material-summaries/cairo3_post_perovskite.md#record-cairo3_post_perovskite_martin_2007_bm2)

**Scope:** Comparison with the source parameterization. **Basis:** Every compared free coefficient meets both the recorded combined-two-sigma comparison and parameter-specific numerical similarity screen. Error conventions and fit qualifications remain applicable.

### Method

- **Dataset identifiers:** cairo3\_martin\_2007\_table1a\_compression
- **Observations:** 15
- **Fit kind:** isothermal\_pv
- **Selection:** all rows
- **Objective:** errors\_in\_variables
- **Absolute sigma:** True
- **Free parameters:** V0; K0
- **Fixed parameters:** K0\_prime

### Curves and residuals

![Original/source and refitted curves with pressure residuals for cairo3_post_perovskite_martin_2007_bm2](figures/cairo3_post_perovskite_martin_2007_bm2-curves.svg#only-light)
![Original/source and refitted curves with pressure residuals for cairo3_post_perovskite_martin_2007_bm2](figures/cairo3_post_perovskite_martin_2007_bm2-curves-dark.svg#only-dark)

| Fit | Pressure RMS error (GPa) |
| --- | ---: |
| Original / source fit | 0.576 |
| Reconstruction / refit | 0.587 |

Both fits use the same 15 recovered audit input rows. **Volume coordinate:** unit\_cell\_volume\_a3. **Row selection:** all rows.

### Coefficients

![Source/target and reconstructed central values for cairo3_post_perovskite_martin_2007_bm2](figures/cairo3_post_perovskite_martin_2007_bm2.svg#only-light)
![Source/target and reconstructed central values for cairo3_post_perovskite_martin_2007_bm2](figures/cairo3_post_perovskite_martin_2007_bm2-dark.svg#only-dark)

| Parameter | Source / target | Source error | Reconstruction | Reconstruction error | Fit role |
| --- | --- | --- | --- | --- | --- |
| V0 | 226.63 | 0.05 | 226.599 | 0.014 | Free |
| K0 | 180.2 | 2.8 | 184.0 | 1.0 | Free |

<details markdown="1">
<summary>Recorded diagnostics, covariance and additional protocol</summary>

- **Columns:**
    - **Pressure:** pressure\_gpa
    - **Temperature:** Not specified
    - **Volume:** unit\_cell\_volume\_a3
- **Observed pressure range gpa:** 0.3; 29
- **Observed temperature range k:** Not specified
- **Observed volume range:** 200.92; 226.203
- **Degrees of freedom:** 13
- **Solver success:** True
- **Solver message:** Both \`ftol\` and \`xtol\` termination conditions are satisfied.
- **Rmse gpa:** 0.559939
- **Published rmse gpa:** 0.575795
- **Reduced chi square:** 3.64091

</details>

File: docs/reconstruction-reports/calcium_germanate_perovskite.md
# Calcium germanate perovskite: EOS reconstruction reports

<!-- Generated by scripts.generate_reconstruction_reports; edit EOSMAT instead. -->

[All reconstruction reports](index.md) · [Material and EOS parameters](../material-summaries/calcium_germanate_perovskite.md) · [EOSMAT record file](https://github.com/CPrescher/peritheos/blob/main/peritheos/data/materials/calcium_germanate_perovskite.eosmat) · [Audit sidecar](https://github.com/CPrescher/peritheos/blob/main/peritheos/data/audits/calcium_germanate_perovskite.audit.json)

Each section opens with the record's reproduction headline and any usage
warning ([label definitions](../eos-labels.md)), then the scope and basis of
the stored check. Only recorded content is shown: missing selections, weights,
errors or conventions are unknown, not zero, and are not inferred. Generating
this page fits nothing and changes no classification or source coefficient.
Every record is also listed by identifier in the
[numerical ledger](../primary-eos-refits.md#records), its
[machine-readable form](https://github.com/CPrescher/peritheos/blob/main/docs/data/primary-eos-refits.json) and the
[source-audit reports](../source-audits.md).

**Curves and residuals** replay the full stored source and reconstructed
coefficients on the same recorded audit inputs. Residual = model − input in
the fitted quantity's native units; for pressure, P(model) − P(input) at each
input volume and temperature (isothermal records use their reference
temperature). RMS is an unweighted descriptive error, not a parameter
uncertainty or the weighted fitting objective. With more than five
temperatures, the minimum, middle and maximum isotherms are drawn; residuals
include every selected row. Error bars appear only where all widths are
recoverable and keep the source meaning, including digitization widths.
No uncertainty band is inferred.

**Coefficient graphs** show stored central values and recorded error widths
in the audit's units; each panel includes zero. They are not observation or
residual plots. Fixed/adopted values are constraints, not recovered values.
Tables round an error to two significant digits when its leading digit is 1
or 2, otherwise one, and the value to the error's decimal place; values
without a positive error show at most six significant digits. Full precision
stays in EOSMAT and the ledger.

| EOS record | Reproduction | Warning |
| --- | --- | --- |
| [Ross and Angel (1999), single-crystal BM3](#record-calcium_germanate_perovskite_ross_1999_bm3_1) | **reproduced** |  |

<a id="record-calcium_germanate_perovskite_ross_1999_bm3_1"></a>

## Ross and Angel (1999), single-crystal BM3

**reproduced** · `calcium_germanate_perovskite_ross_1999_bm3_1` · `BM3` · [Coefficients and source](../material-summaries/calcium_germanate_perovskite.md#record-calcium_germanate_perovskite_ross_1999_bm3_1)

**Scope:** Comparison with the source parameterization. **Basis:** Every compared free coefficient meets both the recorded combined-two-sigma comparison and parameter-specific numerical similarity screen. Error conventions and fit qualifications remain applicable.

### Method

- **Dataset identifiers:** calcium\_germanate\_perovskite\_ross\_1999\_table1\_compression
- **Observations:** 9
- **Fit kind:** isothermal\_pv
- **Selection:** all rows
- **Objective:** errors\_in\_variables
- **Absolute sigma:** True
- **Free parameters:** V0; K0; K0\_prime
- **Fixed parameters:** None declared

### Curves and residuals

![Original/source and refitted curves with pressure residuals for calcium_germanate_perovskite_ross_1999_bm3_1](figures/calcium_germanate_perovskite_ross_1999_bm3_1-curves.svg#only-light)
![Original/source and refitted curves with pressure residuals for calcium_germanate_perovskite_ross_1999_bm3_1](figures/calcium_germanate_perovskite_ross_1999_bm3_1-curves-dark.svg#only-dark)

| Fit | Pressure RMS error (GPa) |
| --- | ---: |
| Original / source fit | 0.0191 |
| Reconstruction / refit | 0.0188 |

Both fits use the same 9 recovered audit input rows. **Volume coordinate:** unit\_cell\_volume\_a3. **Row selection:** all rows.

### Coefficients

![Source/target and reconstructed central values for calcium_germanate_perovskite_ross_1999_bm3_1](figures/calcium_germanate_perovskite_ross_1999_bm3_1.svg#only-light)
![Source/target and reconstructed central values for calcium_germanate_perovskite_ross_1999_bm3_1](figures/calcium_germanate_perovskite_ross_1999_bm3_1-dark.svg#only-dark)

| Parameter | Source / target | Source error | Reconstruction | Reconstruction error | Fit role |
| --- | --- | --- | --- | --- | --- |
| V0 | 206.490 | 0.017 | 206.5 | 0.9 | Free |
| K0 | 194.0 | 2.1 | 190 | 100 | Free |
| K0\_prime | 6.1 | 0.5 | 6 | 25 | Free |

<details markdown="1">
<summary>Recorded diagnostics, covariance and additional protocol</summary>

- **Columns:**
    - **Pressure:** pressure\_gpa
    - **Temperature:** Not specified
    - **Volume:** unit\_cell\_volume\_a3
- **Observed pressure range gpa:** 0.0001; 8.553
- **Observed temperature range k:** Not specified
- **Observed volume range:** 198.577; 206.484
- **Degrees of freedom:** 6
- **Solver success:** True
- **Solver message:** \`ftol\` termination condition is satisfied.
- **Rmse gpa:** 0.0187632
- **Published rmse gpa:** 0.0191109
- **Reduced chi square:** 0.000528331

</details>

File: docs/reconstruction-reports/calcium_titanate_perovskite.md
# Calcium titanate perovskite: EOS reconstruction reports

<!-- Generated by scripts.generate_reconstruction_reports; edit EOSMAT instead. -->

[All reconstruction reports](index.md) · [Material and EOS parameters](../material-summaries/calcium_titanate_perovskite.md) · [EOSMAT record file](https://github.com/CPrescher/peritheos/blob/main/peritheos/data/materials/calcium_titanate_perovskite.eosmat) · [Audit sidecar](https://github.com/CPrescher/peritheos/blob/main/peritheos/data/audits/calcium_titanate_perovskite.audit.json)

Each section opens with the record's reproduction headline and any usage
warning ([label definitions](../eos-labels.md)), then the scope and basis of
the stored check. Only recorded content is shown: missing selections, weights,
errors or conventions are unknown, not zero, and are not inferred. Generating
this page fits nothing and changes no classification or source coefficient.
Every record is also listed by identifier in the
[numerical ledger](../primary-eos-refits.md#records), its
[machine-readable form](https://github.com/CPrescher/peritheos/blob/main/docs/data/primary-eos-refits.json) and the
[source-audit reports](../source-audits.md).

**Curves and residuals** replay the full stored source and reconstructed
coefficients on the same recorded audit inputs. Residual = model − input in
the fitted quantity's native units; for pressure, P(model) − P(input) at each
input volume and temperature (isothermal records use their reference
temperature). RMS is an unweighted descriptive error, not a parameter
uncertainty or the weighted fitting objective. With more than five
temperatures, the minimum, middle and maximum isotherms are drawn; residuals
include every selected row. Error bars appear only where all widths are
recoverable and keep the source meaning, including digitization widths.
No uncertainty band is inferred.

**Coefficient graphs** show stored central values and recorded error widths
in the audit's units; each panel includes zero. They are not observation or
residual plots. Fixed/adopted values are constraints, not recovered values.
Tables round an error to two significant digits when its leading digit is 1
or 2, otherwise one, and the value to the error's decimal place; values
without a positive error show at most six significant digits. Full precision
stays in EOSMAT and the ledger.

| EOS record | Reproduction | Warning |
| --- | --- | --- |
| [Ross and Angel (1999), single-crystal BM3](#record-calcium_titanate_perovskite_ross_1999_bm3_1) | **reproduced** |  |

<a id="record-calcium_titanate_perovskite_ross_1999_bm3_1"></a>

## Ross and Angel (1999), single-crystal BM3

**reproduced** · `calcium_titanate_perovskite_ross_1999_bm3_1` · `BM3` · [Coefficients and source](../material-summaries/calcium_titanate_perovskite.md#record-calcium_titanate_perovskite_ross_1999_bm3_1)

**Scope:** Comparison with the source parameterization. **Basis:** Every compared free coefficient meets both the recorded combined-two-sigma comparison and parameter-specific numerical similarity screen. Error conventions and fit qualifications remain applicable.

### Method

- **Dataset identifiers:** calcium\_titanate\_perovskite\_ross\_1999\_table1\_compression
- **Observations:** 11
- **Fit kind:** isothermal\_pv
- **Selection:** all rows
- **Objective:** errors\_in\_variables
- **Absolute sigma:** True
- **Free parameters:** V0; K0; K0\_prime
- **Fixed parameters:** None declared

### Curves and residuals

![Original/source and refitted curves with pressure residuals for calcium_titanate_perovskite_ross_1999_bm3_1](figures/calcium_titanate_perovskite_ross_1999_bm3_1-curves.svg#only-light)
![Original/source and refitted curves with pressure residuals for calcium_titanate_perovskite_ross_1999_bm3_1](figures/calcium_titanate_perovskite_ross_1999_bm3_1-curves-dark.svg#only-dark)

| Fit | Pressure RMS error (GPa) |
| --- | ---: |
| Original / source fit | 0.0189 |
| Reconstruction / refit | 0.0181 |

Both fits use the same 11 recovered audit input rows. **Volume coordinate:** unit\_cell\_volume\_a3. **Row selection:** all rows.

### Coefficients

![Source/target and reconstructed central values for calcium_titanate_perovskite_ross_1999_bm3_1](figures/calcium_titanate_perovskite_ross_1999_bm3_1.svg#only-light)
![Source/target and reconstructed central values for calcium_titanate_perovskite_ross_1999_bm3_1](figures/calcium_titanate_perovskite_ross_1999_bm3_1-dark.svg#only-dark)

| Parameter | Source / target | Source error | Reconstruction | Reconstruction error | Fit role |
| --- | --- | --- | --- | --- | --- |
| V0 | 223.764 | 0.017 | 223.8 | 1.0 | Free |
| K0 | 170.9 | 1.4 | 170 | 70 | Free |
| K0\_prime | 6.6 | 0.3 | 7 | 17 | Free |

<details markdown="1">
<summary>Recorded diagnostics, covariance and additional protocol</summary>

- **Columns:**
    - **Pressure:** pressure\_gpa
    - **Temperature:** Not specified
    - **Volume:** unit\_cell\_volume\_a3
- **Observed pressure range gpa:** 0.001; 9.7
- **Observed temperature range k:** Not specified
- **Observed volume range:** 213.207; 223.769
- **Degrees of freedom:** 8
- **Solver success:** True
- **Solver message:** \`ftol\` termination condition is satisfied.
- **Rmse gpa:** 0.0180632
- **Published rmse gpa:** 0.018946
- **Reduced chi square:** 0.000448772

</details>

File: docs/reconstruction-reports/casio3_perovskite_tetragonal.md
# Tetragonal CaSiO3 perovskite: EOS reconstruction reports

<!-- Generated by scripts.generate_reconstruction_reports; edit EOSMAT instead. -->

[All reconstruction reports](index.md) · [Material and EOS parameters](../material-summaries/casio3_perovskite_tetragonal.md) · [EOSMAT record file](https://github.com/CPrescher/peritheos/blob/main/peritheos/data/materials/casio3_perovskite_tetragonal.eosmat) · [Audit sidecar](https://github.com/CPrescher/peritheos/blob/main/peritheos/data/audits/casio3_perovskite_tetragonal.audit.json)

Each section opens with the record's reproduction headline and any usage
warning ([label definitions](../eos-labels.md)), then the scope and basis of
the stored check. Only recorded content is shown: missing selections, weights,
errors or conventions are unknown, not zero, and are not inferred. Generating
this page fits nothing and changes no classification or source coefficient.
Every record is also listed by identifier in the
[numerical ledger](../primary-eos-refits.md#records), its
[machine-readable form](https://github.com/CPrescher/peritheos/blob/main/docs/data/primary-eos-refits.json) and the
[source-audit reports](../source-audits.md).

**Curves and residuals** replay the full stored source and reconstructed
coefficients on the same recorded audit inputs. Residual = model − input in
the fitted quantity's native units; for pressure, P(model) − P(input) at each
input volume and temperature (isothermal records use their reference
temperature). RMS is an unweighted descriptive error, not a parameter
uncertainty or the weighted fitting objective. With more than five
temperatures, the minimum, middle and maximum isotherms are drawn; residuals
include every selected row. Error bars appear only where all widths are
recoverable and keep the source meaning, including digitization widths.
No uncertainty band is inferred.

**Coefficient graphs** show stored central values and recorded error widths
in the audit's units; each panel includes zero. They are not observation or
residual plots. Fixed/adopted values are constraints, not recovered values.
Tables round an error to two significant digits when its leading digit is 1
or 2, otherwise one, and the value to the error's decimal place; values
without a positive error show at most six significant digits. Full precision
stays in EOSMAT and the ledger.

| EOS record | Reproduction | Warning |
| --- | --- | --- |
| [Shim et al. (2002), tetragonal CaSiO3 BM3](#record-casio3_perovskite_tetragonal_shim_2002_bm3_1) | **reproduced** |  |

<a id="record-casio3_perovskite_tetragonal_shim_2002_bm3_1"></a>

## Shim et al. (2002), tetragonal CaSiO3 BM3

**reproduced** · `casio3_perovskite_tetragonal_shim_2002_bm3_1` · `BM3` · [Coefficients and source](../material-summaries/casio3_perovskite_tetragonal.md#record-casio3_perovskite_tetragonal_shim_2002_bm3_1)

**Scope:** Comparison with the source parameterization. **Basis:** Every compared free coefficient meets both the recorded combined-two-sigma comparison and parameter-specific numerical similarity screen. Error conventions and fit qualifications remain applicable.

### Method

- **Dataset identifiers:** casio3\_perovskite\_tetragonal\_shim\_2002\_figure2a\_digitized
- **Observations:** 6
- **Fit kind:** isothermal\_pv
- **Selection:** all rows
- **Objective:** errors\_in\_variables
- **Absolute sigma:** True
- **Free parameters:** K0
- **Fixed parameters:** V0; K0\_prime

### Curves and residuals

![Original/source and refitted curves with pressure residuals for casio3_perovskite_tetragonal_shim_2002_bm3_1](figures/casio3_perovskite_tetragonal_shim_2002_bm3_1-curves.svg#only-light)
![Original/source and refitted curves with pressure residuals for casio3_perovskite_tetragonal_shim_2002_bm3_1](figures/casio3_perovskite_tetragonal_shim_2002_bm3_1-curves-dark.svg#only-dark)

| Fit | Pressure RMS error (GPa) |
| --- | ---: |
| Original / source fit | 2.02 |
| Reconstruction / refit | 2.02 |

Both fits use the same 6 recovered audit input rows. **Volume coordinate:** volume\_a3. **Row selection:** all rows.

### Coefficients

![Source/target and reconstructed central values for casio3_perovskite_tetragonal_shim_2002_bm3_1](figures/casio3_perovskite_tetragonal_shim_2002_bm3_1.svg#only-light)
![Source/target and reconstructed central values for casio3_perovskite_tetragonal_shim_2002_bm3_1](figures/casio3_perovskite_tetragonal_shim_2002_bm3_1-dark.svg#only-dark)

| Parameter | Source / target | Source error | Reconstruction | Reconstruction error | Fit role |
| --- | --- | --- | --- | --- | --- |
| K0 | 255 | 5 | 255.0 | 1.0 | Free |

<details markdown="1">
<summary>Recorded diagnostics, covariance and additional protocol</summary>

- **Columns:**
    - **Pressure:** pressure\_gpa
    - **Temperature:** Not specified
    - **Volume:** volume\_a3
- **Observed pressure range gpa:** 19.7; 45.8
- **Observed temperature range k:** Not specified
- **Observed volume range:** 39.7012; 42.7372
- **Degrees of freedom:** 5
- **Solver success:** True
- **Solver message:** Both \`ftol\` and \`xtol\` termination conditions are satisfied.
- **Rmse gpa:** 1.62325
- **Published rmse gpa:** 2.0239
- **Reduced chi square:** 20.5247

</details>

File: docs/reconstruction-reports/fesio3_post_perovskite.md
# Iron silicate post-perovskite: EOS reconstruction reports

<!-- Generated by scripts.generate_reconstruction_reports; edit EOSMAT instead. -->

[All reconstruction reports](index.md) · [Material and EOS parameters](../material-summaries/fesio3_post_perovskite.md) · [EOSMAT record file](https://github.com/CPrescher/peritheos/blob/main/peritheos/data/materials/fesio3_post_perovskite.eosmat) · [Audit sidecar](https://github.com/CPrescher/peritheos/blob/main/peritheos/data/audits/fesio3_post_perovskite.audit.json)

Each section opens with the record's reproduction headline and any usage
warning ([label definitions](../eos-labels.md)), then the scope and basis of
the stored check. Only recorded content is shown: missing selections, weights,
errors or conventions are unknown, not zero, and are not inferred. Generating
this page fits nothing and changes no classification or source coefficient.
Every record is also listed by identifier in the
[numerical ledger](../primary-eos-refits.md#records), its
[machine-readable form](https://github.com/CPrescher/peritheos/blob/main/docs/data/primary-eos-refits.json) and the
[source-audit reports](../source-audits.md).

| EOS record | Reproduction | Warning |
| --- | --- | --- |
| [Cohen and Lin (2014), static GGA+U FeSiO3 PPv Vinet](#record-fesio3_post_perovskite_cohen_lin_2014_vinet_1) | **untested** (not refittable) |  |

<a id="record-fesio3_post_perovskite_cohen_lin_2014_vinet_1"></a>

## Cohen and Lin (2014), static GGA+U FeSiO3 PPv Vinet

**untested** (not refittable) · `fesio3_post_perovskite_cohen_lin_2014_vinet_1` · `Vinet` · [Coefficients and source](../material-summaries/fesio3_post_perovskite.md#record-fesio3_post_perovskite_cohen_lin_2014_vinet_1)

**Scope:** Comparison with the source parameterization. **Basis:** The energy-volume observations remain plot-only after source exhaustion. Table III independently prints V100=33.98 A3/FeSiO3, K100=579 GPa, and K100'=3.47; the Table I lattice product gives 33.9343 A3/FeSiO3.

File: docs/reconstruction-reports/fesio3_post_perovskite_ii.md
# Iron silicate post-perovskite II: EOS reconstruction reports

<!-- Generated by scripts.generate_reconstruction_reports; edit EOSMAT instead. -->

[All reconstruction reports](index.md) · [Material and EOS parameters](../material-summaries/fesio3_post_perovskite_ii.md) · [EOSMAT record file](https://github.com/CPrescher/peritheos/blob/main/peritheos/data/materials/fesio3_post_perovskite_ii.eosmat) · [Audit sidecar](https://github.com/CPrescher/peritheos/blob/main/peritheos/data/audits/fesio3_post_perovskite_ii.audit.json)

Each section opens with the record's reproduction headline and any usage
warning ([label definitions](../eos-labels.md)), then the scope and basis of
the stored check. Only recorded content is shown: missing selections, weights,
errors or conventions are unknown, not zero, and are not inferred. Generating
this page fits nothing and changes no classification or source coefficient.
Every record is also listed by identifier in the
[numerical ledger](../primary-eos-refits.md#records), its
[machine-readable form](https://github.com/CPrescher/peritheos/blob/main/docs/data/primary-eos-refits.json) and the
[source-audit reports](../source-audits.md).

| EOS record | Reproduction | Warning |
| --- | --- | --- |
| [Cohen and Lin (2014), static GGA+U FeSiO3 PPv-II Vinet](#record-fesio3_post_perovskite_ii_cohen_lin_2014_vinet_1) | **untested** (not refittable) |  |

<a id="record-fesio3_post_perovskite_ii_cohen_lin_2014_vinet_1"></a>

## Cohen and Lin (2014), static GGA+U FeSiO3 PPv-II Vinet

**untested** (not refittable) · `fesio3_post_perovskite_ii_cohen_lin_2014_vinet_1` · `Vinet` · [Coefficients and source](../material-summaries/fesio3_post_perovskite_ii.md#record-fesio3_post_perovskite_ii_cohen_lin_2014_vinet_1)

**Scope:** Comparison with the source parameterization. **Basis:** The energy-volume observations remain plot-only after source exhaustion. Table III independently prints V100=34.49 A3/FeSiO3, K100=580 GPa, and K100'=3.44; the Table I lattice product gives 34.4492 A3/FeSiO3.

File: docs/reconstruction-reports/klb1_ca_perovskite.md
# KLB-1 Ca-perovskite: EOS reconstruction reports

<!-- Generated by scripts.generate_reconstruction_reports; edit EOSMAT instead. -->

[All reconstruction reports](index.md) · [Material and EOS parameters](../material-summaries/klb1_ca_perovskite.md) · [EOSMAT record file](https://github.com/CPrescher/peritheos/blob/main/peritheos/data/materials/klb1_ca_perovskite.eosmat) · [Audit sidecar](https://github.com/CPrescher/peritheos/blob/main/peritheos/data/audits/klb1_ca_perovskite.audit.json)

Each section opens with the record's reproduction headline and any usage
warning ([label definitions](../eos-labels.md)), then the scope and basis of
the stored check. Only recorded content is shown: missing selections, weights,
errors or conventions are unknown, not zero, and are not inferred. Generating
this page fits nothing and changes no classification or source coefficient.
Every record is also listed by identifier in the
[numerical ledger](../primary-eos-refits.md#records), its
[machine-readable form](https://github.com/CPrescher/peritheos/blob/main/docs/data/primary-eos-refits.json) and the
[source-audit reports](../source-audits.md).

**Curves and residuals** replay the full stored source and reconstructed
coefficients on the same recorded audit inputs. Residual = model − input in
the fitted quantity's native units; for pressure, P(model) − P(input) at each
input volume and temperature (isothermal records use their reference
temperature). RMS is an unweighted descriptive error, not a parameter
uncertainty or the weighted fitting objective. With more than five
temperatures, the minimum, middle and maximum isotherms are drawn; residuals
include every selected row. Error bars appear only where all widths are
recoverable and keep the source meaning, including digitization widths.
No uncertainty band is inferred.

**Coefficient graphs** show stored central values and recorded error widths
in the audit's units; each panel includes zero. They are not observation or
residual plots. Fixed/adopted values are constraints, not recovered values.
Tables round an error to two significant digits when its leading digit is 1
or 2, otherwise one, and the value to the error's decimal place; values
without a positive error show at most six significant digits. Full precision
stays in EOSMAT and the ledger.

| EOS record | Reproduction | Warning |
| --- | --- | --- |
| [Ricolleau et al. (2009), KLB-1 Ca-perovskite thermal BM2](#record-klb1_ca_perovskite_ricolleau_2009_bm2_alphakt) | **close** |  |

<a id="record-klb1_ca_perovskite_ricolleau_2009_bm2_alphakt"></a>

## Ricolleau et al. (2009), KLB-1 Ca-perovskite thermal BM2

**close** · `klb1_ca_perovskite_ricolleau_2009_bm2_alphakt` · `BM2` · [Coefficients and source](../material-summaries/klb1_ca_perovskite.md#record-klb1_ca_perovskite_ricolleau_2009_bm2_alphakt)

**Scope:** Comparison with the source parameterization. **Basis:** Every compared free coefficient meets either the recorded combined-two-sigma comparison or parameter-specific numerical similarity screen; the audit does not classify the complete comparison as parity.

- The complete source table is bundled. Limiting ferropericlase spin branches reproduce the published V0 values and printed errors; exact thermal parity remains conditional because the source does not state row flags, weights, temperature-error treatment, or covariance scaling.

### Method

- **Dataset identifiers:** klb1\_ricolleau\_2009\_table\_s1\_ca\_perovskite\_pvt
- **Observations:** 153
- **Fit kind:** staged\_source\_constrained\_thermal\_bm2\_odr
- **Selection:** all 153 Table S1 P-V-T rows
- **Objective:** orthogonal distance regression using printed pressure and volume sigmas; temperature held fixed
- **Absolute sigma:** True
- **Free parameters:** K0; alpha0; alpha1; dK\_dT
- **Fixed parameters:** V0; Tr

### Curves and residuals

![Original/source and refitted curves with pressure residuals for klb1_ca_perovskite_ricolleau_2009_bm2_alphakt](figures/klb1_ca_perovskite_ricolleau_2009_bm2_alphakt-curves.svg#only-light)
![Original/source and refitted curves with pressure residuals for klb1_ca_perovskite_ricolleau_2009_bm2_alphakt](figures/klb1_ca_perovskite_ricolleau_2009_bm2_alphakt-curves-dark.svg#only-dark)

| Fit | Pressure RMS error (GPa) |
| --- | ---: |
| Original / source fit | 1.73 |
| Reconstruction / refit | 1.71 |

Both fits use the same 153 recovered audit input rows. **Volume coordinate:** audit volume in record units. **Row selection:** all 153 Table S1 P-V-T rows.

### Coefficients

![Source/target and reconstructed central values for klb1_ca_perovskite_ricolleau_2009_bm2_alphakt](figures/klb1_ca_perovskite_ricolleau_2009_bm2_alphakt.svg#only-light)
![Source/target and reconstructed central values for klb1_ca_perovskite_ricolleau_2009_bm2_alphakt](figures/klb1_ca_perovskite_ricolleau_2009_bm2_alphakt-dark.svg#only-dark)

| Parameter | Source / target | Source error | Reconstruction | Reconstruction error | Fit role |
| --- | --- | --- | --- | --- | --- |
| K0 | 244.0 | 1.0 | 243.6 | 1.1 | Free |
| alpha0 | 30.6e-6 | 1.9e-6 | 34.6e-6 | 1.8e-6 | Free |
| alpha1 | 8.7e-9 | 1.8e-9 | 5.6e-9 | 1.6e-9 | Free |
| dK\_dT | -0.0350 | 0.0020 | -0.0351 | 0.0014 | Free |

<details markdown="1">
<summary>Recorded diagnostics, covariance and additional protocol</summary>

- **Observed pressure range gpa:** 27.56; 113
- **Solver success:** True
- **Solver message:** dedicated Ricolleau et al. (2009) audit completed
- **Rmse gpa:** 1.71035

</details>

### More evidence

- [Earlier detailed record investigation](../primary-eos-refits.md#investigation-klb1_ca_perovskite_ricolleau_2009_bm2_alphakt).
