Repository: CPrescher/peritheos

# Peritheos

A Python library for thermodynamic equations of state calculations for solid materials.

Built-in EOS evaluation, inversion, bounded robust fitting, and uncertainty
statistics are implemented in Rust and exposed through the established Python API.
NumPy broadcasting and user-defined `EosBase` subclasses remain supported.
The package includes PEP 561 typing metadata for type checkers and IDEs.

Full model, fitting, units, and development documentation is available at
[peritheos.readthedocs.io](https://peritheos.readthedocs.io/).
Rust users can start with the workflow-oriented [Rust API guide](docs/rust-api.md)
and the runnable examples in the unified Rust crate.

File: docs/reconstruction-reports/mg09375al0125si09375o3_post_perovskite.md
# 6.25 mol.% charge-coupled Al post-perovskite model: EOS reconstruction reports

<!-- Generated by scripts.generate_reconstruction_reports; edit EOSMAT instead. -->

[All reconstruction reports](index.md) · [Material and EOS parameters](../material-summaries/mg09375al0125si09375o3_post_perovskite.md) · [EOSMAT record file](https://github.com/CPrescher/peritheos/blob/main/peritheos/data/materials/mg09375al0125si09375o3_post_perovskite.eosmat) · [Audit sidecar](https://github.com/CPrescher/peritheos/blob/main/peritheos/data/audits/mg09375al0125si09375o3_post_perovskite.audit.json)

Each section opens with the record's reproduction headline and any usage
warning ([label definitions](../eos-labels.md)), then the scope and basis of
the stored check. Only recorded content is shown: missing selections, weights,
errors or conventions are unknown, not zero, and are not inferred. Generating
this page fits nothing and changes no classification or source coefficient.
Every record is also listed by identifier in the
[numerical ledger](../primary-eos-refits.md#records), its
[machine-readable form](https://github.com/CPrescher/peritheos/blob/main/docs/data/primary-eos-refits.json) and the
[source-audit reports](../source-audits.md).

| EOS record | Reproduction | Warning |
| --- | --- | --- |
| [Akber-Knutson et al. (2005), static GGA CCM BM3](#record-mg09375al0125si09375o3_post_perovskite_akber_knutson_2005_gga_bm3) | **untested** (not refittable) |  |

<a id="record-mg09375al0125si09375o3_post_perovskite_akber_knutson_2005_gga_bm3"></a>

## Akber-Knutson et al. (2005), static GGA CCM BM3

**untested** (not refittable) · `mg09375al0125si09375o3_post_perovskite_akber_knutson_2005_gga_bm3` · `BM3` · [Coefficients and source](../material-summaries/mg09375al0125si09375o3_post_perovskite.md#record-mg09375al0125si09375o3_post_perovskite_akber_knutson_2005_gga_bm3)

**Scope:** Comparison with the source parameterization. **Basis:** The source states the E(V) volume envelope but does not tabulate the individual calculated E(V) observations, fit weights, residuals, or covariance.

File: docs/reconstruction-reports/mgal00625h00625si09375o3_post_perovskite.md
# 3.125 mol.% hydrous Al post-perovskite model: EOS reconstruction reports

<!-- Generated by scripts.generate_reconstruction_reports; edit EOSMAT instead. -->

[All reconstruction reports](index.md) · [Material and EOS parameters](../material-summaries/mgal00625h00625si09375o3_post_perovskite.md) · [EOSMAT record file](https://github.com/CPrescher/peritheos/blob/main/peritheos/data/materials/mgal00625h00625si09375o3_post_perovskite.eosmat) · [Audit sidecar](https://github.com/CPrescher/peritheos/blob/main/peritheos/data/audits/mgal00625h00625si09375o3_post_perovskite.audit.json)

Each section opens with the record's reproduction headline and any usage
warning ([label definitions](../eos-labels.md)), then the scope and basis of
the stored check. Only recorded content is shown: missing selections, weights,
errors or conventions are unknown, not zero, and are not inferred. Generating
this page fits nothing and changes no classification or source coefficient.
Every record is also listed by identifier in the
[numerical ledger](../primary-eos-refits.md#records), its
[machine-readable form](https://github.com/CPrescher/peritheos/blob/main/docs/data/primary-eos-refits.json) and the
[source-audit reports](../source-audits.md).

| EOS record | Reproduction | Warning |
| --- | --- | --- |
| [Akber-Knutson et al. (2005), static GGA AlHM BM3](#record-mgal00625h00625si09375o3_post_perovskite_akber_knutson_2005_gga_bm3) | **untested** (not refittable) |  |

<a id="record-mgal00625h00625si09375o3_post_perovskite_akber_knutson_2005_gga_bm3"></a>

## Akber-Knutson et al. (2005), static GGA AlHM BM3

**untested** (not refittable) · `mgal00625h00625si09375o3_post_perovskite_akber_knutson_2005_gga_bm3` · `BM3` · [Coefficients and source](../material-summaries/mgal00625h00625si09375o3_post_perovskite.md#record-mgal00625h00625si09375o3_post_perovskite_akber_knutson_2005_gga_bm3)

**Scope:** Comparison with the source parameterization. **Basis:** The source states the E(V) volume envelope but does not tabulate the individual calculated E(V) observations, fit weights, residuals, or covariance.

File: docs/reconstruction-reports/mgal0125si0875o29375_post_perovskite.md
# 6.25 mol.% oxygen-vacancy Al post-perovskite model: EOS reconstruction reports

<!-- Generated by scripts.generate_reconstruction_reports; edit EOSMAT instead. -->

[All reconstruction reports](index.md) · [Material and EOS parameters](../material-summaries/mgal0125si0875o29375_post_perovskite.md) · [EOSMAT record file](https://github.com/CPrescher/peritheos/blob/main/peritheos/data/materials/mgal0125si0875o29375_post_perovskite.eosmat) · [Audit sidecar](https://github.com/CPrescher/peritheos/blob/main/peritheos/data/audits/mgal0125si0875o29375_post_perovskite.audit.json)

Each section opens with the record's reproduction headline and any usage
warning ([label definitions](../eos-labels.md)), then the scope and basis of
the stored check. Only recorded content is shown: missing selections, weights,
errors or conventions are unknown, not zero, and are not inferred. Generating
this page fits nothing and changes no classification or source coefficient.
Every record is also listed by identifier in the
[numerical ledger](../primary-eos-refits.md#records), its
[machine-readable form](https://github.com/CPrescher/peritheos/blob/main/docs/data/primary-eos-refits.json) and the
[source-audit reports](../source-audits.md).

| EOS record | Reproduction | Warning |
| --- | --- | --- |
| [Akber-Knutson et al. (2005), static GGA OVM BM3](#record-mgal0125si0875o29375_post_perovskite_akber_knutson_2005_gga_bm3) | **untested** (not refittable) |  |

<a id="record-mgal0125si0875o29375_post_perovskite_akber_knutson_2005_gga_bm3"></a>

## Akber-Knutson et al. (2005), static GGA OVM BM3

**untested** (not refittable) · `mgal0125si0875o29375_post_perovskite_akber_knutson_2005_gga_bm3` · `BM3` · [Coefficients and source](../material-summaries/mgal0125si0875o29375_post_perovskite.md#record-mgal0125si0875o29375_post_perovskite_akber_knutson_2005_gga_bm3)

**Scope:** Comparison with the source parameterization. **Basis:** The source states the E(V) volume envelope but does not tabulate the individual calculated E(V) observations, fit weights, residuals, or covariance.

File: docs/reconstruction-reports/mgsio3_post_perovskite.md
# MgSiO3 post-perovskite: EOS reconstruction reports

<!-- Generated by scripts.generate_reconstruction_reports; edit EOSMAT instead. -->

[All reconstruction reports](index.md) · [Material and EOS parameters](../material-summaries/mgsio3_post_perovskite.md) · [EOSMAT record file](https://github.com/CPrescher/peritheos/blob/main/peritheos/data/materials/mgsio3_post_perovskite.eosmat) · [Audit sidecar](https://github.com/CPrescher/peritheos/blob/main/peritheos/data/audits/mgsio3_post_perovskite.audit.json)

Each section opens with the record's reproduction headline and any usage
warning ([label definitions](../eos-labels.md)), then the scope and basis of
the stored check. Only recorded content is shown: missing selections, weights,
errors or conventions are unknown, not zero, and are not inferred. Generating
this page fits nothing and changes no classification or source coefficient.
Every record is also listed by identifier in the
[numerical ledger](../primary-eos-refits.md#records), its
[machine-readable form](https://github.com/CPrescher/peritheos/blob/main/docs/data/primary-eos-refits.json) and the
[source-audit reports](../source-audits.md).

**Curves and residuals** replay the full stored source and reconstructed
coefficients on the same recorded audit inputs. Residual = model − input in
the fitted quantity's native units; for pressure, P(model) − P(input) at each
input volume and temperature (isothermal records use their reference
temperature). RMS is an unweighted descriptive error, not a parameter
uncertainty or the weighted fitting objective. With more than five
temperatures, the minimum, middle and maximum isotherms are drawn; residuals
include every selected row. Error bars appear only where all widths are
recoverable and keep the source meaning, including digitization widths.
No uncertainty band is inferred.

**Coefficient graphs** show stored central values and recorded error widths
in the audit's units; each panel includes zero. They are not observation or
residual plots. Fixed/adopted values are constraints, not recovered values.
Tables round an error to two significant digits when its leading digit is 1
or 2, otherwise one, and the value to the error's decimal place; values
without a positive error show at most six significant digits. Full precision
stays in EOSMAT and the ledger.

| EOS record | Reproduction | Warning |
| --- | --- | --- |
| [Mosenfelder et al. (2009), shock-static BM3-MGD](#record-mgsio3_post_perovskite_mosenfelder_2009_bm3_1) | **reproduced** |  |
| [Sakai et al. (2016), experimental multi-megabar BM3](#record-mgsio3_post_perovskite_sakai_2016_bm3_2) | **reproduced** |  |
| [Ono et al. (2006), Anderson-gold-scale constrained BM3 (BM2)](#record-mgsio3_post_perovskite_ono_2006_anderson_bm2_3) | **reproduced** |  |
| [Ono et al. (2006), Jamieson-gold-scale constrained BM3 (BM2)](#record-mgsio3_post_perovskite_ono_2006_jamieson_bm2_4) | **reproduced** |  |
| [Ono et al. (2006), Dewaele-gold-scale constrained BM3 (BM2)](#record-mgsio3_post_perovskite_ono_2006_dewaele_bm2_5) | **reproduced** |  |
| [Akber-Knutson et al. (2005), pure-MgSiO3 post-perovskite static GGA BM3](#record-mgsio3_post_perovskite_akber_knutson_2005_gga_bm3) | **untested** (not refittable) |  |
| [Zhang and Wentzcovitch (2022), PHQ-LDA 300 K BM3](#record-mgsio3_post_perovskite_zhang_wentzcovitch_2022_phq_lda_300k_bm3) | **untested** (not refittable) |  |
| [Zhang and Wentzcovitch (2022), PHQ-PBE 300 K BM3](#record-mgsio3_post_perovskite_zhang_wentzcovitch_2022_phq_pbe_300k_bm3) | **untested** (not refittable) |  |
| [Li and Zeng (2009), GGA BM3](#record-mgsio3_post_perovskite_li_zeng_2009_gga_bm3) | **untested** (not refittable) |  |
| [Li and Zeng (2009), GGA Vinet sensitivity](#record-mgsio3_post_perovskite_li_zeng_2009_gga_vinet) | **untested** (not refittable) |  |
| [Li and Zeng (2009), GGA natural-strain-3 sensitivity](#record-mgsio3_post_perovskite_li_zeng_2009_gga_natural_strain3) | **untested** (not refittable) |  |
| [Liu et al. (2010), LDA static BM3](#record-mgsio3_post_perovskite_liu_2010_lda_static_bm3) | **untested** (not refittable) |  |
| [Dorogokupets et al. (2015), 298 K generalized Rydberg-Stacey](#record-mgsio3_post_perovskite_dorogokupets_2015_298k_rydberg_stacey) | **disagrees** |  |
| [Komabayashi et al. (2008), MgO-scale thermal BM3](#record-mgsio3_post_perovskite_komabayashi_2008_thermal_bm3) | **reproduced** |  |

<a id="record-mgsio3_post_perovskite_mosenfelder_2009_bm3_1"></a>

## Mosenfelder et al. (2009), shock-static BM3-MGD

**reproduced** · `mgsio3_post_perovskite_mosenfelder_2009_bm3_1` · `BM3` · [Coefficients and source](../material-summaries/mgsio3_post_perovskite.md#record-mgsio3_post_perovskite_mosenfelder_2009_bm3_1)

**Scope:** Comparison with the source parameterization. **Basis:** Every compared free coefficient meets both the recorded combined-two-sigma comparison and parameter-specific numerical similarity screen. Error conventions and fit qualifications remain applicable.

- Shock temperatures are not imputed. Rankine-Hugoniot energy closes the six solid PPv pressure-density constraints; the three measured pyrometric temperatures are independent diagnostics because the source specifies shock-temperature fitting only for MgSiO3 liquid.

### Method

- **Dataset identifiers:** mgsio3\_post\_perovskite\_guignot\_2007\_table1\_pvt; mgsio3\_post\_perovskite\_mosenfelder\_2009\_table2\_shock
- **Observations:** 54
- **Fit kind:** joint\_static\_pvt\_shock\_hugoniot\_mgd
- **Selection:** 48 Guignot Table 1 P-V-T rows and six PPv Table 2 P-density shock states
- **Objective:** orthogonal errors in P, V, T, and shock density; source datum-counting chi-square
- **Free parameters:** K0; K0\_prime; gamma0; q; Cvm; theta0
- **Fixed parameters:** V0; Tr; n

### Curves and residuals

![Source and refit curves with native-coordinate residuals for mgsio3_post_perovskite_mosenfelder_2009_bm3_1](figures/mgsio3_post_perovskite_mosenfelder_2009_bm3_1-curves.svg#only-light)
![Source and refit curves with native-coordinate residuals for mgsio3_post_perovskite_mosenfelder_2009_bm3_1](figures/mgsio3_post_perovskite_mosenfelder_2009_bm3_1-curves-dark.svg#only-dark)

| Output / replay scope | Points | Residual units | Source RMS | Refit RMS |
| --- | ---: | --- | ---: | ---: |
| Static P–V–T observations | 48 | GPa | 0.306 | 0.305 |
| Solid PPv shock observations | 6 | GPa | 9.12 | 7.11 |

Joint audit replay of 48 Guignot P–V–T observations and six PPv shock states, with the audit's specific-heat Cvm convention and starting-material transition energies. Static curves are labelled representative isotherms; shock curves retain each initial density and transition energy. Residuals use each observation's actual state. The displayed vertical pressure RMS is at observed coordinates, distinct from the stored orthogonal objective with latent P,V,T/density adjustments. Shock temperatures are independent diagnostics and were not fitted to the solid PPv inversion.

### Coefficients

![Source/target and reconstructed central values for mgsio3_post_perovskite_mosenfelder_2009_bm3_1](figures/mgsio3_post_perovskite_mosenfelder_2009_bm3_1.svg#only-light)
![Source/target and reconstructed central values for mgsio3_post_perovskite_mosenfelder_2009_bm3_1](figures/mgsio3_post_perovskite_mosenfelder_2009_bm3_1-dark.svg#only-dark)

| Parameter | Source / target | Source error | Reconstruction | Reconstruction error | Fit role |
| --- | --- | --- | --- | --- | --- |
| K0 | 225.0 | 2.0 | 225 | 6 | Free |
| K0\_prime | 4.21 | 0.07 | 4.22 | 0.17 | Free |
| gamma0 | 2.6 | 0.7 | 2.5 | 1.0 | Free |
| q | 2.1 | 0.8 | 2.1 | 1.4 | Free |
| Cvm | 1.04 | 0.05 | 1.05 | 0.15 | Free |
| theta0 | 990 | 150 | 1000 | 500 | Free |

<details markdown="1">
<summary>Recorded diagnostics, covariance and additional protocol</summary>

- **Degrees of freedom:** 48
- **Solver success:** True
- **Solver message:** \`ftol\` termination condition is satisfied.
- **Reduced chi square:** 0.180046

</details>

<a id="record-mgsio3_post_perovskite_sakai_2016_bm3_2"></a>

## Sakai et al. (2016), experimental multi-megabar BM3

**reproduced** · `mgsio3_post_perovskite_sakai_2016_bm3_2` · `BM3` · [Coefficients and source](../material-summaries/mgsio3_post_perovskite.md#record-mgsio3_post_perovskite_sakai_2016_bm3_2)

**Scope:** Comparison with the source parameterization. **Basis:** Every compared free coefficient meets both the recorded combined-two-sigma comparison and parameter-specific numerical similarity screen. Error conventions and fit qualifications remain applicable.

### Method

- **Dataset identifiers:** mgsio3\_post\_perovskite\_sakai\_2016\_table\_s1\_pvt
- **Observations:** 18
- **Fit kind:** isothermal\_pv
- **Selection:** all rows; reference-T rows
- **Objective:** errors\_in\_variables
- **Absolute sigma:** True
- **Free parameters:** V0; K0; K0\_prime
- **Fixed parameters:** None declared

### Curves and residuals

![Original/source and refitted curves with pressure residuals for mgsio3_post_perovskite_sakai_2016_bm3_2](figures/mgsio3_post_perovskite_sakai_2016_bm3_2-curves.svg#only-light)
![Original/source and refitted curves with pressure residuals for mgsio3_post_perovskite_sakai_2016_bm3_2](figures/mgsio3_post_perovskite_sakai_2016_bm3_2-curves-dark.svg#only-dark)

| Fit | Pressure RMS error (GPa) |
| --- | ---: |
| Original / source fit | 1.68 |
| Reconstruction / refit | 1.76 |

Both fits use the same 18 recovered audit input rows. **Volume coordinate:** mgsio3\_unit\_cell\_volume\_a3. **Row selection:** all rows; reference-T rows.

### Coefficients

![Source/target and reconstructed central values for mgsio3_post_perovskite_sakai_2016_bm3_2](figures/mgsio3_post_perovskite_sakai_2016_bm3_2.svg#only-light)
![Source/target and reconstructed central values for mgsio3_post_perovskite_sakai_2016_bm3_2](figures/mgsio3_post_perovskite_sakai_2016_bm3_2-dark.svg#only-dark)

| Parameter | Source / target | Source error | Reconstruction | Reconstruction error | Fit role |
| --- | --- | --- | --- | --- | --- |
| V0 | 158.0 | 1.5 | 158 | 4 | Free |
| K0 | 292 | 22 | 290 | 60 | Free |
| K0\_prime | 3.74 | 0.13 | 3.8 | 0.4 | Free |

<details markdown="1">
<summary>Recorded diagnostics, covariance and additional protocol</summary>

- **Columns:**
    - **Pressure:** pressure\_bm3\_gpa
    - **Temperature:** temperature\_k
    - **Volume:** mgsio3\_unit\_cell\_volume\_a3
- **Observed pressure range gpa:** 119.5; 275.3
- **Observed temperature range k:** 300; 300
- **Observed volume range:** 102.92; 122.61
- **Degrees of freedom:** 15
- **Solver success:** True
- **Solver message:** \`ftol\` termination condition is satisfied.
- **Rmse gpa:** 1.37054
- **Published rmse gpa:** 1.68096
- **Reduced chi square:** 0.723365

</details>

<a id="record-mgsio3_post_perovskite_ono_2006_anderson_bm2_3"></a>

## Ono et al. (2006), Anderson-gold-scale constrained BM3 (BM2)

**reproduced** · `mgsio3_post_perovskite_ono_2006_anderson_bm2_3` · `BM2` · [Coefficients and source](../material-summaries/mgsio3_post_perovskite.md#record-mgsio3_post_perovskite_ono_2006_anderson_bm2_3)

**Scope:** Comparison with the source parameterization. **Basis:** Every compared free coefficient meets both the recorded combined-two-sigma comparison and parameter-specific numerical similarity screen. Error conventions and fit qualifications remain applicable.

### Method

- **Dataset identifiers:** mgsio3\_post\_perovskite\_ono\_2006\_table2\_compression
- **Observations:** 6
- **Fit kind:** isothermal\_pv
- **Selection:** all rows; reference-T rows
- **Objective:** errors\_in\_variables
- **Absolute sigma:** True
- **Free parameters:** K0
- **Fixed parameters:** V0

### Curves and residuals

![Original/source and refitted curves with pressure residuals for mgsio3_post_perovskite_ono_2006_anderson_bm2_3](figures/mgsio3_post_perovskite_ono_2006_anderson_bm2_3-curves.svg#only-light)
![Original/source and refitted curves with pressure residuals for mgsio3_post_perovskite_ono_2006_anderson_bm2_3](figures/mgsio3_post_perovskite_ono_2006_anderson_bm2_3-curves-dark.svg#only-dark)

| Fit | Pressure RMS error (GPa) |
| --- | ---: |
| Original / source fit | 1.43 |
| Reconstruction / refit | 1.46 |

Both fits use the same 6 recovered audit input rows. **Volume coordinate:** mgsio3\_unit\_cell\_volume\_a3. **Row selection:** all rows; reference-T rows.

### Coefficients

![Source/target and reconstructed central values for mgsio3_post_perovskite_ono_2006_anderson_bm2_3](figures/mgsio3_post_perovskite_ono_2006_anderson_bm2_3.svg#only-light)
![Source/target and reconstructed central values for mgsio3_post_perovskite_ono_2006_anderson_bm2_3](figures/mgsio3_post_perovskite_ono_2006_anderson_bm2_3-dark.svg#only-dark)

| Parameter | Source / target | Source error | Reconstruction | Reconstruction error | Fit role |
| --- | --- | --- | --- | --- | --- |
| K0 | 237.0 | 1.0 | 237.2 | 0.7 | Free |

<details markdown="1">
<summary>Recorded diagnostics, covariance and additional protocol</summary>

- **Columns:**
    - **Pressure:** pressure\_anderson\_1989\_gpa
    - **Temperature:** temperature\_k
    - **Volume:** mgsio3\_unit\_cell\_volume\_a3
- **Observed pressure range gpa:** 116.1; 144.4
- **Observed temperature range k:** 300; 300
- **Observed volume range:** 117.91; 123.26
- **Degrees of freedom:** 5
- **Solver success:** True
- **Solver message:** Both \`ftol\` and \`xtol\` termination conditions are satisfied.
- **Rmse gpa:** 0.218445
- **Published rmse gpa:** 1.43161
- **Reduced chi square:** 2.13828

</details>

<a id="record-mgsio3_post_perovskite_ono_2006_jamieson_bm2_4"></a>

## Ono et al. (2006), Jamieson-gold-scale constrained BM3 (BM2)

**reproduced** · `mgsio3_post_perovskite_ono_2006_jamieson_bm2_4` · `BM2` · [Coefficients and source](../material-summaries/mgsio3_post_perovskite.md#record-mgsio3_post_perovskite_ono_2006_jamieson_bm2_4)

**Scope:** Comparison with the source parameterization. **Basis:** Every compared free coefficient meets both the recorded combined-two-sigma comparison and parameter-specific numerical similarity screen. Error conventions and fit qualifications remain applicable.

### Method

- **Dataset identifiers:** mgsio3\_post\_perovskite\_ono\_2006\_table2\_compression
- **Observations:** 6
- **Fit kind:** isothermal\_pv
- **Selection:** all rows; reference-T rows
- **Objective:** errors\_in\_variables
- **Absolute sigma:** True
- **Free parameters:** K0
- **Fixed parameters:** V0

### Curves and residuals

![Original/source and refitted curves with pressure residuals for mgsio3_post_perovskite_ono_2006_jamieson_bm2_4](figures/mgsio3_post_perovskite_ono_2006_jamieson_bm2_4-curves.svg#only-light)
![Original/source and refitted curves with pressure residuals for mgsio3_post_perovskite_ono_2006_jamieson_bm2_4](figures/mgsio3_post_perovskite_ono_2006_jamieson_bm2_4-curves-dark.svg#only-dark)

| Fit | Pressure RMS error (GPa) |
| --- | ---: |
| Original / source fit | 1.74 |
| Reconstruction / refit | 1.91 |

Both fits use the same 6 recovered audit input rows. **Volume coordinate:** mgsio3\_unit\_cell\_volume\_a3. **Row selection:** all rows; reference-T rows.

### Coefficients

![Source/target and reconstructed central values for mgsio3_post_perovskite_ono_2006_jamieson_bm2_4](figures/mgsio3_post_perovskite_ono_2006_jamieson_bm2_4.svg#only-light)
![Source/target and reconstructed central values for mgsio3_post_perovskite_ono_2006_jamieson_bm2_4](figures/mgsio3_post_perovskite_ono_2006_jamieson_bm2_4-dark.svg#only-dark)

| Parameter | Source / target | Source error | Reconstruction | Reconstruction error | Fit role |
| --- | --- | --- | --- | --- | --- |
| K0 | 226.0 | 1.0 | 226.8 | 0.6 | Free |

<details markdown="1">
<summary>Recorded diagnostics, covariance and additional protocol</summary>

- **Columns:**
    - **Pressure:** pressure\_jamieson\_1982\_gpa
    - **Temperature:** temperature\_k
    - **Volume:** mgsio3\_unit\_cell\_volume\_a3
- **Observed pressure range gpa:** 111.5; 137
- **Observed temperature range k:** 300; 300
- **Observed volume range:** 117.91; 123.26
- **Degrees of freedom:** 5
- **Solver success:** True
- **Solver message:** Both \`ftol\` and \`xtol\` termination conditions are satisfied.
- **Rmse gpa:** 0.306478
- **Published rmse gpa:** 1.74311
- **Reduced chi square:** 4.6179

</details>

<a id="record-mgsio3_post_perovskite_ono_2006_dewaele_bm2_5"></a>

## Ono et al. (2006), Dewaele-gold-scale constrained BM3 (BM2)

**reproduced** · `mgsio3_post_perovskite_ono_2006_dewaele_bm2_5` · `BM2` · [Coefficients and source](../material-summaries/mgsio3_post_perovskite.md#record-mgsio3_post_perovskite_ono_2006_dewaele_bm2_5)

**Scope:** Comparison with the source parameterization. **Basis:** Every compared free coefficient meets both the recorded combined-two-sigma comparison and parameter-specific numerical similarity screen. Error conventions and fit qualifications remain applicable.

### Method

- **Dataset identifiers:** mgsio3\_post\_perovskite\_ono\_2006\_table2\_compression
- **Observations:** 6
- **Fit kind:** isothermal\_pv
- **Selection:** all rows; reference-T rows
- **Objective:** errors\_in\_variables
- **Absolute sigma:** True
- **Free parameters:** K0
- **Fixed parameters:** V0

### Curves and residuals

![Original/source and refitted curves with pressure residuals for mgsio3_post_perovskite_ono_2006_dewaele_bm2_5](figures/mgsio3_post_perovskite_ono_2006_dewaele_bm2_5-curves.svg#only-light)
![Original/source and refitted curves with pressure residuals for mgsio3_post_perovskite_ono_2006_dewaele_bm2_5](figures/mgsio3_post_perovskite_ono_2006_dewaele_bm2_5-curves-dark.svg#only-dark)

| Fit | Pressure RMS error (GPa) |
| --- | ---: |
| Original / source fit | 1.49 |
| Reconstruction / refit | 1.49 |

Both fits use the same 6 recovered audit input rows. **Volume coordinate:** mgsio3\_unit\_cell\_volume\_a3. **Row selection:** all rows; reference-T rows.

### Coefficients

![Source/target and reconstructed central values for mgsio3_post_perovskite_ono_2006_dewaele_bm2_5](figures/mgsio3_post_perovskite_ono_2006_dewaele_bm2_5.svg#only-light)
![Source/target and reconstructed central values for mgsio3_post_perovskite_ono_2006_dewaele_bm2_5](figures/mgsio3_post_perovskite_ono_2006_dewaele_bm2_5-dark.svg#only-dark)

| Parameter | Source / target | Source error | Reconstruction | Reconstruction error | Fit role |
| --- | --- | --- | --- | --- | --- |
| K0 | 248.0 | 1.0 | 248.0 | 0.7 | Free |

<details markdown="1">
<summary>Recorded diagnostics, covariance and additional protocol</summary>

- **Columns:**
    - **Pressure:** pressure\_dewaele\_2004\_gpa
    - **Temperature:** temperature\_k
    - **Volume:** mgsio3\_unit\_cell\_volume\_a3
- **Observed pressure range gpa:** 121.4; 151.1
- **Observed temperature range k:** 300; 300
- **Observed volume range:** 117.91; 123.26
- **Degrees of freedom:** 5
- **Solver success:** True
- **Solver message:** Both \`ftol\` and \`xtol\` termination conditions are satisfied.
- **Rmse gpa:** 0.209677
- **Published rmse gpa:** 1.48591
- **Reduced chi square:** 2.07074

</details>

<a id="record-mgsio3_post_perovskite_akber_knutson_2005_gga_bm3"></a>

## Akber-Knutson et al. (2005), pure-MgSiO3 post-perovskite static GGA BM3

**untested** (not refittable) · `mgsio3_post_perovskite_akber_knutson_2005_gga_bm3` · `BM3` · [Coefficients and source](../material-summaries/mgsio3_post_perovskite.md#record-mgsio3_post_perovskite_akber_knutson_2005_gga_bm3)

**Scope:** Comparison with the source parameterization. **Basis:** The E(V) rows, weights, residuals, and covariance are not tabulated.

<a id="record-mgsio3_post_perovskite_zhang_wentzcovitch_2022_phq_lda_300k_bm3"></a>

## Zhang and Wentzcovitch (2022), PHQ-LDA 300 K BM3

**untested** (not refittable) · `mgsio3_post_perovskite_zhang_wentzcovitch_2022_phq_lda_300k_bm3` · `BM3` · [Coefficients and source](../material-summaries/mgsio3_post_perovskite.md#record-mgsio3_post_perovskite_zhang_wentzcovitch_2022_phq_lda_300k_bm3)

**Scope:** Comparison with the source parameterization. **Basis:** Five F(V) states per temperature are described and plotted but not numerically deposited.

<a id="record-mgsio3_post_perovskite_zhang_wentzcovitch_2022_phq_pbe_300k_bm3"></a>

## Zhang and Wentzcovitch (2022), PHQ-PBE 300 K BM3

**untested** (not refittable) · `mgsio3_post_perovskite_zhang_wentzcovitch_2022_phq_pbe_300k_bm3` · `BM3` · [Coefficients and source](../material-summaries/mgsio3_post_perovskite.md#record-mgsio3_post_perovskite_zhang_wentzcovitch_2022_phq_pbe_300k_bm3)

**Scope:** Comparison with the source parameterization. **Basis:** Five F(V) states per temperature are described and plotted but not numerically deposited.

<a id="record-mgsio3_post_perovskite_li_zeng_2009_gga_bm3"></a>

## Li and Zeng (2009), GGA BM3

**untested** (not refittable) · `mgsio3_post_perovskite_li_zeng_2009_gga_bm3` · `BM3` · [Coefficients and source](../material-summaries/mgsio3_post_perovskite.md#record-mgsio3_post_perovskite_li_zeng_2009_gga_bm3)

**Scope:** Comparison with the source parameterization. **Basis:** Figure 1 plots E(V), but the individual energy grid is not tabulated.

<a id="record-mgsio3_post_perovskite_li_zeng_2009_gga_vinet"></a>

## Li and Zeng (2009), GGA Vinet sensitivity

**untested** (not refittable) · `mgsio3_post_perovskite_li_zeng_2009_gga_vinet` · `Vinet` · [Coefficients and source](../material-summaries/mgsio3_post_perovskite.md#record-mgsio3_post_perovskite_li_zeng_2009_gga_vinet)

**Scope:** Comparison with the source parameterization. **Basis:** Figure 1 plots E(V), but the individual energy grid is not tabulated.

<a id="record-mgsio3_post_perovskite_li_zeng_2009_gga_natural_strain3"></a>

## Li and Zeng (2009), GGA natural-strain-3 sensitivity

**untested** (not refittable) · `mgsio3_post_perovskite_li_zeng_2009_gga_natural_strain3` · `NaturalStrain3` · [Coefficients and source](../material-summaries/mgsio3_post_perovskite.md#record-mgsio3_post_perovskite_li_zeng_2009_gga_natural_strain3)

**Scope:** Comparison with the source parameterization. **Basis:** Figure 1 plots E(V), but the individual energy grid is not tabulated.

<a id="record-mgsio3_post_perovskite_liu_2010_lda_static_bm3"></a>

## Liu et al. (2010), LDA static BM3

**untested** (not refittable) · `mgsio3_post_perovskite_liu_2010_lda_static_bm3` · `BM3` · [Coefficients and source](../material-summaries/mgsio3_post_perovskite.md#record-mgsio3_post_perovskite_liu_2010_lda_static_bm3)

**Scope:** Comparison with the source parameterization. **Basis:** Figure 1 plots the EOS, but the underlying calculated E-V points and regression covariance are not tabulated; validation uses the exact printed equation and coefficients.

<a id="record-mgsio3_post_perovskite_dorogokupets_2015_298k_rydberg_stacey"></a>

## Dorogokupets et al. (2015), 298 K generalized Rydberg-Stacey

**disagrees** · `mgsio3_post_perovskite_dorogokupets_2015_298k_rydberg_stacey` · `RydbergStacey` · [Coefficients and source](../material-summaries/mgsio3_post_perovskite.md#record-mgsio3_post_perovskite_dorogokupets_2015_298k_rydberg_stacey)

**Scope:** Comparison with the source parameterization. **Basis:** Only a partial 298 K slice of the source's joint thermoelastic objective is recoverable, and that transparent slice does not reproduce the published coefficient pair.

- This is a partial room-temperature diagnostic, not a reproduction of the joint thermoelastic objective. The paper states no point-weighting rule or covariance, and at least one source pressure-coordinate choice or joint-fit constraint remains unresolved. Published coefficients are therefore retained.

### Method

- **Dataset identifiers:** dorogokupets\_2015\_post\_perovskite\_298k\_reconstruction
- **Observations:** 27
- **Fit kind:** partial\_298k\_rydberg\_stacey\_diagnostic
- **Selection:** recoverable 298 K literature slice
- **Objective:** unweighted pressure residuals
- **Free parameters:** K0; K0\_prime
- **Fixed parameters:** V0; K\_infinity\_prime

### Curves and residuals

![Original/source and refitted curves with pressure residuals for mgsio3_post_perovskite_dorogokupets_2015_298k_rydberg_stacey](figures/mgsio3_post_perovskite_dorogokupets_2015_298k_rydberg_stacey-curves.svg#only-light)
![Original/source and refitted curves with pressure residuals for mgsio3_post_perovskite_dorogokupets_2015_298k_rydberg_stacey](figures/mgsio3_post_perovskite_dorogokupets_2015_298k_rydberg_stacey-curves-dark.svg#only-dark)

| Fit | Pressure RMS error (GPa) |
| --- | ---: |
| Original / source fit | 3.84 |
| Reconstruction / refit | 0.755 |

Both fits use the same 27 recovered audit input rows. **Volume coordinate:** audit volume in record units. **Row selection:** recoverable 298 K literature slice.

### Coefficients

![Source/target and reconstructed central values for mgsio3_post_perovskite_dorogokupets_2015_298k_rydberg_stacey](figures/mgsio3_post_perovskite_dorogokupets_2015_298k_rydberg_stacey.svg#only-light)
![Source/target and reconstructed central values for mgsio3_post_perovskite_dorogokupets_2015_298k_rydberg_stacey](figures/mgsio3_post_perovskite_dorogokupets_2015_298k_rydberg_stacey-dark.svg#only-dark)

| Parameter | Source / target | Source error | Reconstruction | Reconstruction error | Fit role |
| --- | --- | --- | --- | --- | --- |
| K0 | 253.7 | Not reported | 246.783 | Not reported | Free |
| K0\_prime | 4.03 | Not reported | 4.0162 | Not reported | Free |

<details markdown="1">
<summary>Recorded diagnostics, covariance and additional protocol</summary>

- **Observed pressure range gpa:** 112.074; 133.502
- **Solver success:** True
- **Solver message:** dedicated Dorogokupets (2015) slice fit completed
- **Rmse gpa:** 0.755168
- **Published rmse gpa:** 3.8442

</details>

### More evidence

- [Earlier detailed record investigation](../primary-eos-refits.md#investigation-mgsio3_post_perovskite_dorogokupets_2015_298k_rydberg_stacey).
- [Supporting source report: dorogokupets-2015-mgsio3-refit](../literature-reproductions/dorogokupets-2015-mgsio3-refit.md).

<a id="record-mgsio3_post_perovskite_komabayashi_2008_thermal_bm3"></a>

## Komabayashi et al. (2008), MgO-scale thermal BM3

**reproduced** · `mgsio3_post_perovskite_komabayashi_2008_thermal_bm3` · `BM3` · [Coefficients and source](../material-summaries/mgsio3_post_perovskite.md#record-mgsio3_post_perovskite_komabayashi_2008_thermal_bm3)

**Scope:** Comparison with the source parameterization. **Basis:** Agreement within the source's reported parameter error widths; this is not an inferred confidence convention.

- Every compared free central value lies inside its printed source error width, with finite reconstructed standard errors under the explicit conditional error model. This is numerical parameter parity, not a formal source-confidence test or recovery of author workflow. Cold-stage K0 uncertainty propagated into the thermal stage, including covariance from reuse of the three cold observations; fixed V0, K0-prime and alpha(300) conditioned on. Earlier audit statement (superseded only as to missing reconstruction uncertainty and the resulting numerical label): All free coefficients agree within the printed source errors. Exact optimizer, weighting, covariance and confidence convention are not recovered; common-ledger classification is similar, not strict statistical parity. See docs/literature-reproductions/uncertainty-reconstruction.md for the complete conditional uncertainty budget.

### Method

- **Dataset identifiers:** mgsio3\_post\_perovskite\_komabayashi\_2008\_table1\_pvt
- **Observations:** 21
- **Fit kind:** original\_scale\_source\_constrained\_bm3
- **Selection:** All 21 Table 1 rows with PPv volume, using original Speziale-MgO pressures; the Pv-only row is excluded
- **Objective:** unweighted pressure residuals
- **Weighting:** Cold-stage K0 uncertainty propagated into the thermal stage, including covariance from reuse of the three cold observations; fixed V0, K0-prime and alpha(300) conditioned on.
- **Absolute sigma:** False
- **Free parameters:** K0; alpha1; dK\_dT
- **Fixed parameters:** V0; K0\_prime; Tr
- **Fixed values:**
    - **K0 prime:** 4
    - **Tr:** 300
    - **V0:** 163.813
    - **Alpha at 300k:** 1.7e-05

### Curves and residuals

![Original/source and refitted curves with pressure residuals for mgsio3_post_perovskite_komabayashi_2008_thermal_bm3](figures/mgsio3_post_perovskite_komabayashi_2008_thermal_bm3-curves.svg#only-light)
![Original/source and refitted curves with pressure residuals for mgsio3_post_perovskite_komabayashi_2008_thermal_bm3](figures/mgsio3_post_perovskite_komabayashi_2008_thermal_bm3-curves-dark.svg#only-dark)

| Fit | Pressure RMS error (GPa) |
| --- | ---: |
| Original / source fit | 0.525 |
| Reconstruction / refit | 0.526 |

Both fits use the same 21 recovered audit input rows. **Volume coordinate:** audit volume in record units. **Row selection:** All 21 Table 1 rows with PPv volume, using original Speziale-MgO pressures; the Pv-only row is excluded.

### Coefficients

![Source/target and reconstructed central values for mgsio3_post_perovskite_komabayashi_2008_thermal_bm3](figures/mgsio3_post_perovskite_komabayashi_2008_thermal_bm3.svg#only-light)
![Source/target and reconstructed central values for mgsio3_post_perovskite_komabayashi_2008_thermal_bm3](figures/mgsio3_post_perovskite_komabayashi_2008_thermal_bm3-dark.svg#only-dark)

| Parameter | Source / target | Source error | Reconstruction | Reconstruction error | Fit role |
| --- | --- | --- | --- | --- | --- |
| K0 | 223.20 | 0.20 | 223.2 | 0.6 | Free |
| alpha1 | 0.1e-8 | 1.1e-8 | 1.1e-9 | 2.0e-9 | Free |
| dK\_dT | -0.0085 | 0.0011 | -0.0084 | 0.0022 | Free |

<details markdown="1">
<summary>Recorded diagnostics, covariance and additional protocol</summary>

- **Observed pressure range gpa:** 114.5; 129.7
- **Observed temperature range k:** 300; 2330
- **Degrees of freedom:** 18.7705
- **Solver success:** True
- **Rmse gpa:** 0.525963
- **Published rmse gpa:** 0.525096
- **Parameter covariance:** \[\["0.327383", "9.02087e-10", "-0.00106438"\], \["9.02087e-10", "3.85009e-18", "-4.18811e-12"\], \["-0.00106438", "-4.18811e-12", "4.66758e-06"\]\]
- **Covariance:**
    - **Parameters:** K0; alpha1; dK\_dT
    - **Matrix:** \[\["0.327383", "9.02087e-10", "-0.00106438"\], \["9.02087e-10", "3.85009e-18", "-4.18811e-12"\], \["-0.00106438", "-4.18811e-12", "4.66758e-06"\]\]
    - **Standard errors:**
        - **K0:** 0.572174
        - **Alpha1:** 1.96216e-09
        - **Dk dt:** 0.00216046
    - **Correlation matrix:** \[\["1", "0.803499", "-0.861039"\], \["0.803499", "1", "-0.987954"\], \["-0.861039", "-0.987954", "1"\]\]
    - **Degrees of freedom:** 18.7705
    - **Local student t 95 intervals:**
        - **K0:** 221.972; 224.369
        - **Alpha1:** -3.01326e-09; 5.20725e-09
        - **Dk dt:** -0.0129412; -0.00388996
    - **Method:** Linear influence propagation through the cold and thermal stages on shared observations; common independent pressure-residual variance estimated with tr((I-JA)(I-JA)^T) effective residual degrees of freedom.
    - **Residual count:** 21
    - **Residual sum squares:** 5.80937
    - **Residual variance:** 0.309495
    - **Estimator influence:** \[\["0.591169", "0", "0", "0", "0", "0", "0", "0.614078", "0", "0", "0", "0.575521", "0", "0", "0", "0", "0", "0", "0", "0", "0"\], \["1.62894e-09", "-2.05601e-10", "-3.18369e-10", "-4.56156e-10", "-5.87173e-10", "-6.99165e-10", "-7.84941e-10", "1.69206e-09", "-3.47445e-10", "-5.43853e-10", "-7.01856e-10", "1.58582e-09", "-2.7522e-10", "-4.19896e-10", "-5.44693e-10", "2.42597e-10", "2.21192e-10", "-3.07456e-10", "4.20691e-12", "-2.86272e-10", "9.30053e-10"\], \["-0.001922", "0.000198287", "0.000307675", "0.000442271", "0.000571615", "0.000683753", "0.000771469", "-0.00199648", "0.000335821", "0.000528045", "0.000685318", "-0.00187112", "0.000265796", "0.00040686", "0.000529789", "-5.13877e-05", "-3.2975e-05", "0.000419502", "0.000152637", "0.00040309", "-0.000661481"\]\]
    - **Prediction jacobian:** \[\["0.558868", "0", "0"\], \["0.552104", "3.14037e+06", "54.1061"\], \["0.547016", "8.30394e+06", "87.5225"\], \["0.539965", "1.97266e+07", "133.911"\], \["0.539385", "3.80099e+07", "186.088"\], \["0.544251", "6.22186e+07", "240.015"\], \["0.549154", "9.07261e+07", "292.15"\], \["0.580526", "0", "0"\], \["0.573579", "9.3123e+06", "95.7877"\], \["0.567729", "2.75832e+07", "164.074"\], \["0.563986", "5.66437e+07", "234.618"\], \["0.544075", "0", "0"\], \["0.536666", "6.19949e+06", "74.5965"\], \["0.529408", "1.67761e+07", "121.764"\], \["0.527434", "3.2692e+07", "169.834"\], \["0.571585", "9.91045e+08", "1017.42"\], \["0.570532", "9.79218e+08", "1009.84"\], \["0.54678", "6.74746e+08", "809.234"\], \["0.55835", "8.53657e+08", "926.861"\], \["0.551639", "6.96317e+08", "827.458"\], \["0.56642", "1.2688e+09", "1149.83"\]\]
    - **Stage sizes:** \[3, 21\]
    - **Stage uncertainty propagated:** True
    - **Input array sha256:** 6c107bd33cd685d31ae21e769cb817de5badc0b5756a131db2fd4edc688f17c8
    - **Previous assessment:**
        - **Status:** similar
        - **Qualification:** All free coefficients agree within the printed source errors. Exact optimizer, weighting, covariance and confidence convention are not recovered; common-ledger classification is similar, not strict statistical parity.
    - **Assumptions:** Cold-stage K0 uncertainty propagated into the thermal stage, including covariance from reuse of the three cold observations; fixed V0, K0-prime and alpha(300) conditioned on.; Local standard errors condition on the recorded row selection, fixed/adopted parameters and pressure-coordinate reduction; calibration systematics and cross-row correlations are not propagated.; Residual-scaled estimates assume independent residuals with common variance after any frozen weighting. They are not published parameter uncertainties or a recovered author error budget.; Student-t intervals, where supplied, are marginal local approximations, not exact nonlinear or joint confidence regions.; Source error confidence is retained as reported (including Dewaele's 95% intervals); missing confidence remains unknown and no new combined-two-sigma flag is inferred.
- **Covariance convention:** Linear influence propagation through the cold and thermal stages on shared observations; common independent pressure-residual variance estimated with tr((I-JA)(I-JA)^T) effective residual degrees of freedom.
- **Stages:**
    - **Fixed parameters:** V0; K0\_prime
    - **Free parameters:** K0
    - **Observations:** 3
    - **Rmse gpa:** 0.228622
    - **Stage:** 300 K BM3
    - **Dependent parameters:**
        - **Alpha0:** 1.7e-5 - 300\*alpha1
    - **Fixed parameters:** V0; K0; K0\_prime; Tr; alpha\_at\_300k
    - **Free parameters:** alpha1; dK\_dT
    - **Observations:** 21
    - **Stage:** P-V-T

</details>

### More evidence

- [Supporting source report: uncertainty-reconstruction](../literature-reproductions/uncertainty-reconstruction.md).
