Repository: CPrescher/peritheos

# Peritheos

A Python library for thermodynamic equations of state calculations for solid materials.

Built-in EOS evaluation, inversion, bounded robust fitting, and uncertainty
statistics are implemented in Rust and exposed through the established Python API.
NumPy broadcasting and user-defined `EosBase` subclasses remain supported.
The package includes PEP 561 typing metadata for type checkers and IDEs.

Full model, fitting, units, and development documentation is available at
[peritheos.readthedocs.io](https://peritheos.readthedocs.io/).
Rust users can start with the workflow-oriented [Rust API guide](docs/rust-api.md)
and the runnable examples in the unified Rust crate.

File: docs/reconstruction-reports/na093al102si100o4_calcium_ferrite.md
# Na0.93Al1.02Si1.00O4 (calcium-ferrite type): EOS reconstruction reports

<!-- Generated by scripts.generate_reconstruction_reports; edit EOSMAT instead. -->

[All reconstruction reports](index.md) · [Material and EOS parameters](../material-summaries/na093al102si100o4_calcium_ferrite.md) · [EOSMAT record file](https://github.com/CPrescher/peritheos/blob/main/peritheos/data/materials/na093al102si100o4_calcium_ferrite.eosmat) · [Audit sidecar](https://github.com/CPrescher/peritheos/blob/main/peritheos/data/audits/na093al102si100o4_calcium_ferrite.audit.json)

Each section opens with the record's reproduction headline and any usage
warning ([label definitions](../eos-labels.md)), then the scope and basis of
the stored check. Only recorded content is shown: missing selections, weights,
errors or conventions are unknown, not zero, and are not inferred. Generating
this page fits nothing and changes no classification or source coefficient.
Every record is also listed by identifier in the
[numerical ledger](../primary-eos-refits.md#records), its
[machine-readable form](https://github.com/CPrescher/peritheos/blob/main/docs/data/primary-eos-refits.json) and the
[source-audit reports](../source-audits.md).

**Curves and residuals** replay the full stored source and reconstructed
coefficients on the same recorded audit inputs. Residual = model − input in
the fitted quantity's native units; for pressure, P(model) − P(input) at each
input volume and temperature (isothermal records use their reference
temperature). RMS is an unweighted descriptive error, not a parameter
uncertainty or the weighted fitting objective. With more than five
temperatures, the minimum, middle and maximum isotherms are drawn; residuals
include every selected row. Error bars appear only where all widths are
recoverable and keep the source meaning, including digitization widths.
No uncertainty band is inferred.

**Coefficient graphs** show stored central values and recorded error widths
in the audit's units; each panel includes zero. They are not observation or
residual plots. Fixed/adopted values are constraints, not recovered values.
Tables round an error to two significant digits when its leading digit is 1
or 2, otherwise one, and the value to the error's decimal place; values
without a positive error show at most six significant digits. Full precision
stays in EOSMAT and the ledger.

| EOS record | Reproduction | Warning |
| --- | --- | --- |
| [Qin et al. (2023), Fe-free CF BM3](#record-na093al102si100o4_calcium_ferrite_qin_2023_bm3_1) | **reproduced** |  |

<a id="record-na093al102si100o4_calcium_ferrite_qin_2023_bm3_1"></a>

## Qin et al. (2023), Fe-free CF BM3

**reproduced** · `na093al102si100o4_calcium_ferrite_qin_2023_bm3_1` · `BM3` · [Coefficients and source](../material-summaries/na093al102si100o4_calcium_ferrite.md#record-na093al102si100o4_calcium_ferrite_qin_2023_bm3_1)

**Scope:** Comparison with the source parameterization. **Basis:** Every compared free coefficient meets both the recorded combined-two-sigma comparison and parameter-specific numerical similarity screen. Error conventions and fit qualifications remain applicable.

### Method

- **Dataset identifiers:** na093al102si100o4\_qin\_2023\_table\_s3\_pv
- **Observations:** 22
- **Fit kind:** isothermal\_pv
- **Selection:** all rows
- **Objective:** errors\_in\_variables
- **Absolute sigma:** True
- **Free parameters:** V0; K0; K0\_prime
- **Fixed parameters:** None declared

### Curves and residuals

![Original/source and refitted curves with pressure residuals for na093al102si100o4_calcium_ferrite_qin_2023_bm3_1](figures/na093al102si100o4_calcium_ferrite_qin_2023_bm3_1-curves.svg#only-light)
![Original/source and refitted curves with pressure residuals for na093al102si100o4_calcium_ferrite_qin_2023_bm3_1](figures/na093al102si100o4_calcium_ferrite_qin_2023_bm3_1-curves-dark.svg#only-dark)

| Fit | Pressure RMS error (GPa) |
| --- | ---: |
| Original / source fit | 0.326 |
| Reconstruction / refit | 0.275 |

Both fits use the same 22 recovered audit input rows. **Volume coordinate:** volume\_a3\_conventional\_cell. **Row selection:** all rows.

### Coefficients

![Source/target and reconstructed central values for na093al102si100o4_calcium_ferrite_qin_2023_bm3_1](figures/na093al102si100o4_calcium_ferrite_qin_2023_bm3_1.svg#only-light)
![Source/target and reconstructed central values for na093al102si100o4_calcium_ferrite_qin_2023_bm3_1](figures/na093al102si100o4_calcium_ferrite_qin_2023_bm3_1-dark.svg#only-dark)

| Parameter | Source / target | Source error | Reconstruction | Reconstruction error | Fit role |
| --- | --- | --- | --- | --- | --- |
| V0 | 241.60 | 0.10 | 242.0 | 0.7 | Free |
| K0 | 220 | 4 | 209 | 17 | Free |
| K0\_prime | 2.6 | 0.3 | 3.1 | 0.8 | Free |

<details markdown="1">
<summary>Recorded diagnostics, covariance and additional protocol</summary>

- **Columns:**
    - **Pressure:** pressure\_gpa
    - **Temperature:** Not specified
    - **Volume:** volume\_a3\_conventional\_cell
- **Observed pressure range gpa:** 0.0001; 41
- **Observed temperature range k:** Not specified
- **Observed volume range:** 207.3; 241.5
- **Degrees of freedom:** 19
- **Solver success:** True
- **Solver message:** Both \`ftol\` and \`xtol\` termination conditions are satisfied.
- **Rmse gpa:** 0.246752
- **Published rmse gpa:** 0.326278
- **Reduced chi square:** 0.0782914

</details>

File: docs/reconstruction-reports/naalsio4_calcium_ferrite.md
# NaAlSiO4 (calcium-ferrite type): EOS reconstruction reports

<!-- Generated by scripts.generate_reconstruction_reports; edit EOSMAT instead. -->

[All reconstruction reports](index.md) · [Material and EOS parameters](../material-summaries/naalsio4_calcium_ferrite.md) · [EOSMAT record file](https://github.com/CPrescher/peritheos/blob/main/peritheos/data/materials/naalsio4_calcium_ferrite.eosmat) · [Audit sidecar](https://github.com/CPrescher/peritheos/blob/main/peritheos/data/audits/naalsio4_calcium_ferrite.audit.json)

Each section opens with the record's reproduction headline and any usage
warning ([label definitions](../eos-labels.md)), then the scope and basis of
the stored check. Only recorded content is shown: missing selections, weights,
errors or conventions are unknown, not zero, and are not inferred. Generating
this page fits nothing and changes no classification or source coefficient.
Every record is also listed by identifier in the
[numerical ledger](../primary-eos-refits.md#records), its
[machine-readable form](https://github.com/CPrescher/peritheos/blob/main/docs/data/primary-eos-refits.json) and the
[source-audit reports](../source-audits.md).

**Curves and residuals** replay the full stored source and reconstructed
coefficients on the same recorded audit inputs. Residual = model − input in
the fitted quantity's native units; for pressure, P(model) − P(input) at each
input volume and temperature (isothermal records use their reference
temperature). RMS is an unweighted descriptive error, not a parameter
uncertainty or the weighted fitting objective. With more than five
temperatures, the minimum, middle and maximum isotherms are drawn; residuals
include every selected row. Error bars appear only where all widths are
recoverable and keep the source meaning, including digitization widths.
No uncertainty band is inferred.

**Coefficient graphs** show stored central values and recorded error widths
in the audit's units; each panel includes zero. They are not observation or
residual plots. Fixed/adopted values are constraints, not recovered values.
Tables round an error to two significant digits when its leading digit is 1
or 2, otherwise one, and the value to the error's decimal place; values
without a positive error show at most six significant digits. Full precision
stays in EOSMAT and the ledger.

| EOS record | Reproduction | Warning |
| --- | --- | --- |
| [Dubrovinsky et al. (2002)](#record-naalsio4_calcium_ferrite_dubrovinsky_2002_bm3_1) | **reproduced** |  |

<a id="record-naalsio4_calcium_ferrite_dubrovinsky_2002_bm3_1"></a>

## Dubrovinsky et al. (2002)

**reproduced** · `naalsio4_calcium_ferrite_dubrovinsky_2002_bm3_1` · `BM3` · [Coefficients and source](../material-summaries/naalsio4_calcium_ferrite.md#record-naalsio4_calcium_ferrite_dubrovinsky_2002_bm3_1)

**Scope:** Comparison with the source parameterization. **Basis:** Every compared free coefficient meets both the recorded combined-two-sigma comparison and parameter-specific numerical similarity screen. Error conventions and fit qualifications remain applicable.

### Method

- **Dataset identifiers:** naalsio4\_dubrovinsky\_2002\_figure2\_digitized
- **Observations:** 19
- **Fit kind:** isothermal\_pv
- **Selection:** all rows
- **Objective:** errors\_in\_variables
- **Absolute sigma:** True
- **Free parameters:** V0; K0; K0\_prime
- **Fixed parameters:** None declared

### Curves and residuals

![Original/source and refitted curves with pressure residuals for naalsio4_calcium_ferrite_dubrovinsky_2002_bm3_1](figures/naalsio4_calcium_ferrite_dubrovinsky_2002_bm3_1-curves.svg#only-light)
![Original/source and refitted curves with pressure residuals for naalsio4_calcium_ferrite_dubrovinsky_2002_bm3_1](figures/naalsio4_calcium_ferrite_dubrovinsky_2002_bm3_1-curves-dark.svg#only-dark)

| Fit | Pressure RMS error (GPa) |
| --- | ---: |
| Original / source fit | 0.139 |
| Reconstruction / refit | 0.103 |

Both fits use the same 19 recovered audit input rows. **Volume coordinate:** volume\_a3\_conventional\_cell. **Row selection:** all rows.

### Coefficients

![Source/target and reconstructed central values for naalsio4_calcium_ferrite_dubrovinsky_2002_bm3_1](figures/naalsio4_calcium_ferrite_dubrovinsky_2002_bm3_1.svg#only-light)
![Source/target and reconstructed central values for naalsio4_calcium_ferrite_dubrovinsky_2002_bm3_1](figures/naalsio4_calcium_ferrite_dubrovinsky_2002_bm3_1-dark.svg#only-dark)

| Parameter | Source / target | Source error | Reconstruction | Reconstruction error | Fit role |
| --- | --- | --- | --- | --- | --- |
| V0 | 242.96 | 0.13 | 243.1 | 0.6 | Free |
| K0 | 220.0 | 1.0 | 217 | 16 | Free |
| K0\_prime | 4.10 | 0.10 | 4.2 | 0.8 | Free |

<details markdown="1">
<summary>Recorded diagnostics, covariance and additional protocol</summary>

- **Columns:**
    - **Pressure:** pressure\_gpa
    - **Temperature:** Not specified
    - **Volume:** volume\_a3\_conventional\_cell
- **Observed pressure range gpa:** 3.947; 41.176
- **Observed temperature range k:** Not specified
- **Observed volume range:** 211.088; 238.783
- **Degrees of freedom:** 16
- **Solver success:** True
- **Solver message:** Both \`ftol\` and \`xtol\` termination conditions are satisfied.
- **Rmse gpa:** 0.0345784
- **Published rmse gpa:** 0.138515
- **Reduced chi square:** 0.0259138

</details>

File: docs/reconstruction-reports/srsio3_6h_perovskite.md
# 6H SrSiO3 perovskite: EOS reconstruction reports

<!-- Generated by scripts.generate_reconstruction_reports; edit EOSMAT instead. -->

[All reconstruction reports](index.md) · [Material and EOS parameters](../material-summaries/srsio3_6h_perovskite.md) · [EOSMAT record file](https://github.com/CPrescher/peritheos/blob/main/peritheos/data/materials/srsio3_6h_perovskite.eosmat) · [Audit sidecar](https://github.com/CPrescher/peritheos/blob/main/peritheos/data/audits/srsio3_6h_perovskite.audit.json)

Each section opens with the record's reproduction headline and any usage
warning ([label definitions](../eos-labels.md)), then the scope and basis of
the stored check. Only recorded content is shown: missing selections, weights,
errors or conventions are unknown, not zero, and are not inferred. Generating
this page fits nothing and changes no classification or source coefficient.
Every record is also listed by identifier in the
[numerical ledger](../primary-eos-refits.md#records), its
[machine-readable form](https://github.com/CPrescher/peritheos/blob/main/docs/data/primary-eos-refits.json) and the
[source-audit reports](../source-audits.md).

| EOS record | Reproduction | Warning |
| --- | --- | --- |
| [Xiao et al. (2013), static-GGA 6H SrSiO3](#record-srsio3_6h_xiao_2013_gga_bm2_1) | **untested** (not refittable) |  |

<a id="record-srsio3_6h_xiao_2013_gga_bm2_1"></a>

## Xiao et al. (2013), static-GGA 6H SrSiO3

**untested** (not refittable) · `srsio3_6h_xiao_2013_gga_bm2_1` · `BM3` · [Coefficients and source](../material-summaries/srsio3_6h_perovskite.md#record-srsio3_6h_xiao_2013_gga_bm2_1)

**Scope:** Comparison with the source parameterization. **Basis:** Calculated states are plotted but not tabulated; no graphical pseudo-precision was introduced.

### Method

- **Fixed parameters:** K0\_prime

File: docs/reconstruction-reports/srsio3_cubic_perovskite.md
# Cubic SrSiO3 perovskite: EOS reconstruction reports

<!-- Generated by scripts.generate_reconstruction_reports; edit EOSMAT instead. -->

[All reconstruction reports](index.md) · [Material and EOS parameters](../material-summaries/srsio3_cubic_perovskite.md) · [EOSMAT record file](https://github.com/CPrescher/peritheos/blob/main/peritheos/data/materials/srsio3_cubic_perovskite.eosmat) · [Audit sidecar](https://github.com/CPrescher/peritheos/blob/main/peritheos/data/audits/srsio3_cubic_perovskite.audit.json)

Each section opens with the record's reproduction headline and any usage
warning ([label definitions](../eos-labels.md)), then the scope and basis of
the stored check. Only recorded content is shown: missing selections, weights,
errors or conventions are unknown, not zero, and are not inferred. Generating
this page fits nothing and changes no classification or source coefficient.
Every record is also listed by identifier in the
[numerical ledger](../primary-eos-refits.md#records), its
[machine-readable form](https://github.com/CPrescher/peritheos/blob/main/docs/data/primary-eos-refits.json) and the
[source-audit reports](../source-audits.md).

**Curves and residuals** replay the full stored source and reconstructed
coefficients on the same recorded audit inputs. Residual = model − input in
the fitted quantity's native units; for pressure, P(model) − P(input) at each
input volume and temperature (isothermal records use their reference
temperature). RMS is an unweighted descriptive error, not a parameter
uncertainty or the weighted fitting objective. With more than five
temperatures, the minimum, middle and maximum isotherms are drawn; residuals
include every selected row. Error bars appear only where all widths are
recoverable and keep the source meaning, including digitization widths.
No uncertainty band is inferred.

**Coefficient graphs** show stored central values and recorded error widths
in the audit's units; each panel includes zero. They are not observation or
residual plots. Fixed/adopted values are constraints, not recovered values.
Tables round an error to two significant digits when its leading digit is 1
or 2, otherwise one, and the value to the error's decimal place; values
without a positive error show at most six significant digits. Full precision
stays in EOSMAT and the ledger.

| EOS record | Reproduction | Warning |
| --- | --- | --- |
| [Xiao et al. (2013), experimental cubic SrSiO3](#record-srsio3_cubic_xiao_2013_experimental_bm2_1) | **close** |  |
| [Xiao et al. (2013), static-GGA cubic SrSiO3](#record-srsio3_cubic_xiao_2013_gga_bm2_2) | **untested** (not refittable) |  |

<a id="record-srsio3_cubic_xiao_2013_experimental_bm2_1"></a>

## Xiao et al. (2013), experimental cubic SrSiO3

**close** · `srsio3_cubic_xiao_2013_experimental_bm2_1` · `BM3` · [Coefficients and source](../material-summaries/srsio3_cubic_perovskite.md#record-srsio3_cubic_xiao_2013_experimental_bm2_1)

**Scope:** Comparison with the source parameterization. **Basis:** Every compared free coefficient meets either the recorded combined-two-sigma comparison or parameter-specific numerical similarity screen; the audit does not classify the complete comparison as parity.

### Method

- **Dataset identifiers:** srsio3\_cubic\_xiao\_2013\_table1\_pv
- **Observations:** 17
- **Fit kind:** isothermal\_pv
- **Selection:** all rows
- **Objective:** errors\_in\_variables
- **Absolute sigma:** True
- **Free parameters:** V0; K0
- **Fixed parameters:** K0\_prime

### Curves and residuals

![Original/source and refitted curves with pressure residuals for srsio3_cubic_xiao_2013_experimental_bm2_1](figures/srsio3_cubic_xiao_2013_experimental_bm2_1-curves.svg#only-light)
![Original/source and refitted curves with pressure residuals for srsio3_cubic_xiao_2013_experimental_bm2_1](figures/srsio3_cubic_xiao_2013_experimental_bm2_1-curves-dark.svg#only-dark)

| Fit | Pressure RMS error (GPa) |
| --- | ---: |
| Original / source fit | 0.833 |
| Reconstruction / refit | 0.821 |

Both fits use the same 17 recovered audit input rows. **Volume coordinate:** volume\_a3. **Row selection:** all rows.

### Coefficients

![Source/target and reconstructed central values for srsio3_cubic_xiao_2013_experimental_bm2_1](figures/srsio3_cubic_xiao_2013_experimental_bm2_1.svg#only-light)
![Source/target and reconstructed central values for srsio3_cubic_xiao_2013_experimental_bm2_1](figures/srsio3_cubic_xiao_2013_experimental_bm2_1-dark.svg#only-dark)

| Parameter | Source / target | Source error | Reconstruction | Reconstruction error | Fit role |
| --- | --- | --- | --- | --- | --- |
| V0 | 49.18 | 0.05 | 48.87 | 0.05 | Free |
| K0 | 211 | 3 | 227 | 3 | Free |

<details markdown="1">
<summary>Recorded diagnostics, covariance and additional protocol</summary>

- **Columns:**
    - **Pressure:** pressure\_gpa
    - **Temperature:** Not specified
    - **Volume:** volume\_a3
- **Observed pressure range gpa:** 6.2; 37.8
- **Observed temperature range k:** Not specified
- **Observed volume range:** 43; 47.21
- **Degrees of freedom:** 15
- **Solver success:** True
- **Solver message:** \`ftol\` termination condition is satisfied.
- **Rmse gpa:** 0.634865
- **Published rmse gpa:** 0.833323
- **Reduced chi square:** 4.47839

</details>

### More evidence

- [Earlier detailed record investigation](../primary-eos-refits.md#investigation-srsio3_cubic_xiao_2013_experimental_bm2_1).

<a id="record-srsio3_cubic_xiao_2013_gga_bm2_2"></a>

## Xiao et al. (2013), static-GGA cubic SrSiO3

**untested** (not refittable) · `srsio3_cubic_xiao_2013_gga_bm2_2` · `BM3` · [Coefficients and source](../material-summaries/srsio3_cubic_perovskite.md#record-srsio3_cubic_xiao_2013_gga_bm2_2)

**Scope:** Comparison with the source parameterization. **Basis:** Calculated states are plotted but not tabulated; no graphical pseudo-precision was introduced.

### Method

- **Fixed parameters:** K0\_prime
