Repository: CPrescher/peritheos

# Peritheos

A Python library for thermodynamic equations of state calculations for solid materials.

Built-in EOS evaluation, inversion, bounded robust fitting, and uncertainty
statistics are implemented in Rust and exposed through the established Python API.
NumPy broadcasting and user-defined `EosBase` subclasses remain supported.
The package includes PEP 561 typing metadata for type checkers and IDEs.

Full model, fitting, units, and development documentation is available at
[peritheos.readthedocs.io](https://peritheos.readthedocs.io/).
Rust users can start with the workflow-oriented [Rust API guide](docs/rust-api.md)
and the runnable examples in the unified Rust crate.
Release history is recorded in the [changelog](CHANGELOG.md).
Project goals and guidance for coding agents are in [AGENTS.md](AGENTS.md).

## Features

- Room temperature equations of state (EOS) implementations
  - Birch-Murnaghan
  - Murnaghan
  - Natural strain (orders 2-4)
  - Modified Tait
  - Baonza pseudospinodal
  - Vinet
  - Generalized Rydberg-Stacey
  - Morse and Sun-Morse
  - Holzapfel
- Thermal equations of state (EOS) implementations
  - Mie-Gruneisen-Debye
  - Mie-Gruneisen-Einstein
  - Linear thermal pressure
  - Second-order temperature-compression thermal pressure
  - Logarithmic-volume thermal pressure
  - Holland-Powell Einstein thermal pressure with generic reference isotherms
  - Double-Debye Helmholtz free-energy models
  - Dorogokupets-Oganov four-oscillator model
  - Multi-oscillator Gruneisen thermal pressure
- Phase-specific linear Us-up shock Hugoniots
- P-V and P-V-T parameter fitting with covariance and diagnostics
- Joint reference-isotherm and thermal fitting with cross-covariance
- Correlated observation errors and robust least-squares losses
- Reproducible fit summaries and versioned JSON export
- EOS prediction uncertainty from fitted covariance or published parameter errors
- Thermoelastic derivatives, heat capacities, and vibrational potentials
- Versioned material and EOS-record catalog with explicit literature provenance,
  calibration/data envelopes, extrapolation enabled by default, inversion, and
  measurement/parameter uncertainty
- A Peritheos-owned `.eosmat` schema and a bundled library of material
  documents and EOS records with optional diffraction structure, stable
  identifiers, and Dioptas 0.10 storage-read compatibility
- Recursive pressure-scale normalization across Au, Pt, KCl, ruby R1, and
  diamond Raman standards with source-documented cross-calibration edges
- Native wheels for supported CPython releases on Linux, macOS, and Windows

## Unit conventions

- Public pressure and bulk-modulus values are in GPa.
- Temperatures are in K.
- Birch-Murnaghan, Murnaghan, modified Tait, and Vinet accept any consistent
  volume unit.
- Holzapfel and energy-based thermal EOS implementations require molar volume in
  J bar^-1 mol^-1, which is equivalent to cm^3/mol divided by 10.
- The linear and second-order Taylor thermal-pressure corrections use the same
  volume convention as their reference isotherm.

### Materials and EOS records

Materials group one or more literature-specific EOS records. The calculation
API uses GPa, K, and conventional unit-cell volumes in angstrom cubed. Each EOS
record carries its primary reference, parameter provenance, calibration/data
coverage, and uncertainty assumptions.

```python
from peritheos import get_material, search_eos_records

mgo = get_material("mgo")  # also "periclase", "MgO"
print(mgo.summary())  # records with model, P/T range, reproduction, reference
scale = mgo.get_eos_record("mgo_sokolova_2013_holzapfel_4")
print(scale.reproduction, scale.compared)  # "untested", "source_equation"
print(scale.source_check, scale.warning)  # "verified", None
pressure = scale.pressure(volume=60.0, temperature=2000.0)
recovered_volume = scale.volume(pressure, temperature=2000.0)

prediction = scale.pressure_with_uncertainty(
    volume=60.0,
    temperature=2000.0,
    volume_sigma=0.02,
    temperature_sigma=20.0,
)

# V0 may use any volume unit for a room-temperature EOS; K0 is in GPa here.
eos = BM3(V0=50, K0=130, K0_prime=4.3)

# Infer temperature from volumes measured before and during DAC heating.
ambient_volume = 0.80000
heated_volume = 0.80001
temperature_with_dac = eos.temperature_from_volumes(
    V_ambient=ambient_volume,
    V_heated=heated_volume,
    f_dac=0.25,
)
ambient_pressure = eos.rt_eos.pressure(ambient_volume)
heated_pressure_from_pair = ambient_pressure + eos.dac_thermal_pressure(
    heated_volume,
    temperature_with_dac,
    0.25,
)
```

Both DAC methods use the empirical `f_dac * thermal_pressure_increment`
confinement term and require `0 <= f_dac < 1`; report and sensitivity-test the
assumed fraction.

Multi-oscillator thermal EOS with a freely chosen reference isotherm

```python
from peritheos.eos.rt.holzapfel import Holzapfel
from peritheos.eos.thermal import MultiOscillatorGruneisenThermalEOS

File: peritheos/data/datasets/fei-2007/grl23467-sup-0002-ts01.txt
names		a_NaCl	error1	P_NaCl	a_fp20	error2
mw20a_005	5.6003	0.0006	 0.54	4.2323	0.0004
mw20a_034	5.4003	0.0005	 4.34	4.2102	0.0009
mw20a_080	5.1530	0.0031	12.59	4.1401	0.0007
mw20a_051	5.1254	0.0002	13.84	4.1412	0.0008
mw20a_082	5.1170	0.0027	14.23	4.1359	0.0005
mw20a_246	5.0346	0.0025	18.52	4.1071	0.0006
mw20a_109	4.9971	0.0000	20.73	4.0869	0.0007
mw20a_298	3.0438	0.0000	27.15	4.0686	0.0000
mw20a_295	3.0373	0.0000	28.00	4.0641	0.0002
mw20a_110	4.8738	0.0015	29.30	4.0385	0.0011
mw20a_300	3.0228	0.0000	29.97	4.0428	0.0005
mw20a_189	2.9889	0.0003	35.01	4.0142	0.0008
mw20a_216	2.9867	0.0000	35.36	4.0083	0.0004
mw20a_240	2.9834	0.0009	35.89	4.0059	0.0005
mw20a_327	2.9742	0.0007	37.40	4.0003	0.0028
mw20a_163	2.9655	0.0010	38.88	3.9874	0.0002
mw20a_137	2.9538	0.0000	40.95	3.9820	0.0010
mw20a_352	2.9474	0.0000	42.12	3.9790	0.0013
mw20a_111	2.9450	0.0005	42.56	3.9760	0.0012
mw20a_370	2.9425	0.0021	42.66	3.9648	0.0011
mw20a_491	2.9266	0.0005	46.12	3.9537	0.0001
mw20a_467	2.9151	0.0015	48.46	3.9461	0.0015
mw20a_444	2.9038	0.0001	50.87	3.9362	0.0000
mw20a_381	2.8806	0.0005	56.14	3.9162	0.0021
mw20a_396	2.8727	0.0022	58.05	3.9081	0.0024
mw20a_413	2.8506	0.0005	63.68	3.8887	0.0026
mw20c_006	5.5180	0.0022	 1.86	4.2289	0.0005
mw20b_001	5.3447	0.0002	 5.79	4.1937	0.0032
mw20b_014	5.2705	0.0010	 8.07	4.1839	0.0012
mw20c_192	5.2142	0.0042	10.08	4.1537	0.0025
mw20b_038	5.1042	0.0001	14.85	4.1308	0.0006
mw20b_039	5.1034	0.0014	14.89	4.1297	0.0004
mw20b_022	5.0760	0.0003	16.27	4.1184	0.0023
mw20c_308	3.0460	0.0022	26.86	4.0503	0.0001
mw20c_309	3.0375	0.0039	27.97	4.0406	0.0019
w20c_331	2.9924	0.0008	34.46	4.0151	0.0008
mw20c_354	2.9789	0.0008	36.62	3.9958	0.0012
mw20c_384	2.9467	0.0011	42.25	3.9780	0.0034
mw20c_413	2.9136	0.0003	48.78	3.9435	0.0017
mw20c_478	2.9012	0.0006	51.44	3.9276	0.0002
mw20b_057	2.8666	0.0024	59.56	3.9037	0.0026
mw20b_064	2.8409	0.0006	66.31	3.8771	0.0020
mw20b_069	2.8232	0.0004	71.35	3.8597	0.0025
mw20b_075	2.7919	0.0009	81.14	3.8302	0.0026
mw20b_080	2.7625	0.0010	91.46	3.8060	0.0030
mw20b_083	2.7519	0.0018	95.48	3.7948	0.0045
