Repository: CPrescher/peritheos

# Peritheos

A Python library for thermodynamic equations of state calculations for solid materials.

Built-in EOS evaluation, inversion, bounded robust fitting, and uncertainty
statistics are implemented in Rust and exposed through the established Python API.
NumPy broadcasting and user-defined `EosBase` subclasses remain supported.
The package includes PEP 561 typing metadata for type checkers and IDEs.

Full model, fitting, units, and development documentation is available at
[peritheos.readthedocs.io](https://peritheos.readthedocs.io/).
Rust users can start with the workflow-oriented [Rust API guide](docs/rust-api.md)
and the runnable examples in the unified Rust crate.
Release history is recorded in the [changelog](CHANGELOG.md).
Project goals and guidance for coding agents are in [AGENTS.md](AGENTS.md).

## Features

- Room temperature equations of state (EOS) implementations
  - Birch-Murnaghan
  - Murnaghan
  - Natural strain (orders 2-4)
  - Modified Tait
  - Baonza pseudospinodal
  - Vinet
  - Generalized Rydberg-Stacey
  - Morse and Sun-Morse
  - Holzapfel
- Thermal equations of state (EOS) implementations
  - Mie-Gruneisen-Debye
  - Mie-Gruneisen-Einstein
  - Linear thermal pressure
  - Second-order temperature-compression thermal pressure
  - Logarithmic-volume thermal pressure
  - Holland-Powell Einstein thermal pressure with generic reference isotherms
  - Double-Debye Helmholtz free-energy models
  - Dorogokupets-Oganov four-oscillator model
  - Multi-oscillator Gruneisen thermal pressure
- Phase-specific linear Us-up shock Hugoniots
- P-V and P-V-T parameter fitting with covariance and diagnostics
- Joint reference-isotherm and thermal fitting with cross-covariance
- Correlated observation errors and robust least-squares losses
- Reproducible fit summaries and versioned JSON export
- EOS prediction uncertainty from fitted covariance or published parameter errors
- Thermoelastic derivatives, heat capacities, and vibrational potentials
- Versioned material and EOS-record catalog with explicit literature provenance,
  calibration/data envelopes, extrapolation enabled by default, inversion, and
  measurement/parameter uncertainty
- A Peritheos-owned `.eosmat` schema and a bundled library of material
  documents and EOS records with optional diffraction structure, stable
  identifiers, and Dioptas 0.10 storage-read compatibility
- Recursive pressure-scale normalization across Au, Pt, KCl, ruby R1, and
  diamond Raman standards with source-documented cross-calibration edges
- Native wheels for supported CPython releases on Linux, macOS, and Windows

## Unit conventions

- Public pressure and bulk-modulus values are in GPa.
- Temperatures are in K.
- Birch-Murnaghan, Murnaghan, modified Tait, and Vinet accept any consistent
  volume unit.
- Holzapfel and energy-based thermal EOS implementations require molar volume in
  J bar^-1 mol^-1, which is equivalent to cm^3/mol divided by 10.
- The linear and second-order Taylor thermal-pressure corrections use the same
  volume convention as their reference isotherm.

### Materials and EOS records

Materials group one or more literature-specific EOS records. The calculation
API uses GPa, K, and conventional unit-cell volumes in angstrom cubed. Each EOS
record carries its primary reference, parameter provenance, calibration/data
coverage, and uncertainty assumptions.

```python
from peritheos import get_material, search_eos_records

mgo = get_material("mgo")  # also "periclase", "MgO"
print(mgo.summary())  # records with model, P/T range, reproduction, reference
scale = mgo.get_eos_record("mgo_sokolova_2013_holzapfel_4")
print(scale.reproduction, scale.compared)  # "untested", "source_equation"
print(scale.source_check, scale.warning)  # "verified", None
pressure = scale.pressure(volume=60.0, temperature=2000.0)
recovered_volume = scale.volume(pressure, temperature=2000.0)

prediction = scale.pressure_with_uncertainty(
    volume=60.0,
    temperature=2000.0,
    volume_sigma=0.02,
    temperature_sigma=20.0,
)

# V0 may use any volume unit for a room-temperature EOS; K0 is in GPa here.
eos = BM3(V0=50, K0=130, K0_prime=4.3)

# Infer temperature from volumes measured before and during DAC heating.
ambient_volume = 0.80000
heated_volume = 0.80001
temperature_with_dac = eos.temperature_from_volumes(
    V_ambient=ambient_volume,
    V_heated=heated_volume,
    f_dac=0.25,
)
ambient_pressure = eos.rt_eos.pressure(ambient_volume)
heated_pressure_from_pair = ambient_pressure + eos.dac_thermal_pressure(
    heated_volume,
    temperature_with_dac,
    0.25,
)
```

Both DAC methods use the empirical `f_dac * thermal_pressure_increment`
confinement term and require `0 <= f_dac < 1`; report and sensitivity-test the
assumed fraction.

Multi-oscillator thermal EOS with a freely chosen reference isotherm

```python
from peritheos.eos.rt.holzapfel import Holzapfel
from peritheos.eos.thermal import MultiOscillatorGruneisenThermalEOS

File: peritheos/data/datasets/mgsio3-post-perovskite-murakami-2004-cod-9009217.cif
#------------------------------------------------------------------------------
#$Date: 2024-05-06 10:39:41 +0300 (Mon, 06 May 2024) $
#$Revision: 291735 $
#$URL: file:///home/coder/svn-repositories/_RELOADED_COD/cod-reloaded/cif/9/00/92/9009217.cif $
#------------------------------------------------------------------------------
#
# This file is available in the Crystallography Open Database (COD),
# http://www.crystallography.net/. The original data for this entry
# were provided the American Mineralogist Crystal Structure Database,
# http://rruff.geo.arizona.edu/AMS/amcsd.php
#
# The file may be used within the scientific community so long as
# proper attribution is given to the journal article from which the
# data were obtained.
#
data_9009217
loop_
_publ_author_name
'Murakami, M.'
'Hirose, K.'
'Kawamura, K.'
'Sata, N.'
'Ohishi, Y.'
_publ_section_title
;Post-perovskite phase transition in MgSiO3 Sample: P = 121 GPa, T = 300 K
 Note: CaIrO3-type structure from ab initio calculations using observed cell
 parameters
;
_journal_name_full               Science
_journal_page_first              855
_journal_page_last               858
_journal_paper_doi               10.1126/science.1095932
_journal_volume                  304
_journal_year                    2004
_chemical_formula_structural     MgSiO3
_chemical_formula_sum            'Mg O3 Si'
_space_group_IT_number           63
_symmetry_space_group_name_Hall  '-C 2c 2'
_symmetry_space_group_name_H-M   'C m c m'
_cell_angle_alpha                90
_cell_angle_beta                 90
_cell_angle_gamma                90
_cell_length_a                   2.456
_cell_length_b                   8.042
_cell_length_c                   6.093
_cell_formula_units_Z            4
_cell_volume                     120.344
_database_code_amcsd             0015437
_diffrn_ambient_pressure         1.21e+08
_diffrn_ambient_temperature      300
_exptl_crystal_density_diffrn    5.541
_cod_original_formula_sum        'Mg Si O3'
_cod_database_code               9009217
_amcsd_formula_title             MgSiO3
loop_
_space_group_symop_operation_xyz
x,y,z
1/2+x,1/2+y,z
x,-y,1/2+z
1/2+x,1/2-y,1/2+z
-x,y,1/2-z
1/2-x,1/2+y,1/2-z
-x,y,z
1/2-x,1/2+y,z
x,-y,-z
1/2+x,1/2-y,-z
x,y,1/2-z
1/2+x,1/2+y,1/2-z
-x,-y,1/2+z
1/2-x,1/2-y,1/2+z
-x,-y,-z
1/2-x,1/2-y,-z
loop_
_atom_site_label
_atom_site_fract_x
_atom_site_fract_y
_atom_site_fract_z
Mg 0.00000 0.25300 0.25000
Si 0.00000 0.00000 0.00000
O1 0.00000 0.92300 0.25000
O2 0.00000 0.63100 0.43600
loop_
_cod_related_entry_id
_cod_related_entry_database
_cod_related_entry_code
1 AMCSD 0015437
