Repository: CPrescher/peritheos

# Peritheos

A Python library for thermodynamic equations of state calculations for solid materials.

Built-in EOS evaluation, inversion, bounded robust fitting, and uncertainty
statistics are implemented in Rust and exposed through the established Python API.
NumPy broadcasting and user-defined `EosBase` subclasses remain supported.
The package includes PEP 561 typing metadata for type checkers and IDEs.

Full model, fitting, units, and development documentation is available at
[peritheos.readthedocs.io](https://peritheos.readthedocs.io/).
Rust users can start with the workflow-oriented [Rust API guide](docs/rust-api.md)
and the runnable examples in the unified Rust crate.
Release history is recorded in the [changelog](CHANGELOG.md).
Project goals and guidance for coding agents are in [AGENTS.md](AGENTS.md).

## Features

- Room temperature equations of state (EOS) implementations
  - Birch-Murnaghan
  - Murnaghan
  - Natural strain (orders 2-4)
  - Modified Tait
  - Baonza pseudospinodal
  - Vinet
  - Generalized Rydberg-Stacey
  - Morse and Sun-Morse
  - Holzapfel
- Thermal equations of state (EOS) implementations
  - Mie-Gruneisen-Debye
  - Mie-Gruneisen-Einstein
  - Linear thermal pressure
  - Second-order temperature-compression thermal pressure
  - Logarithmic-volume thermal pressure
  - Holland-Powell Einstein thermal pressure with generic reference isotherms
  - Double-Debye Helmholtz free-energy models
  - Dorogokupets-Oganov four-oscillator model
  - Multi-oscillator Gruneisen thermal pressure
- Phase-specific linear Us-up shock Hugoniots
- P-V and P-V-T parameter fitting with covariance and diagnostics
- Joint reference-isotherm and thermal fitting with cross-covariance
- Correlated observation errors and robust least-squares losses
- Reproducible fit summaries and versioned JSON export
- EOS prediction uncertainty from fitted covariance or published parameter errors
- Thermoelastic derivatives, heat capacities, and vibrational potentials
- Versioned material and EOS-record catalog with explicit literature provenance,
  calibration/data envelopes, extrapolation enabled by default, inversion, and
  measurement/parameter uncertainty
- A Peritheos-owned `.eosmat` schema and a bundled library of material
  documents and EOS records with optional diffraction structure, stable
  identifiers, and Dioptas 0.10 storage-read compatibility
- Recursive pressure-scale normalization across Au, Pt, KCl, ruby R1, and
  diamond Raman standards with source-documented cross-calibration edges
- Native wheels for supported CPython releases on Linux, macOS, and Windows

## Unit conventions

- Public pressure and bulk-modulus values are in GPa.
- Temperatures are in K.
- Birch-Murnaghan, Murnaghan, modified Tait, and Vinet accept any consistent
  volume unit.
- Holzapfel and energy-based thermal EOS implementations require molar volume in
  J bar^-1 mol^-1, which is equivalent to cm^3/mol divided by 10.
- The linear and second-order Taylor thermal-pressure corrections use the same
  volume convention as their reference isotherm.

### Materials and EOS records

Materials group one or more literature-specific EOS records. The calculation
API uses GPa, K, and conventional unit-cell volumes in angstrom cubed. Each EOS
record carries its primary reference, parameter provenance, calibration/data
coverage, and uncertainty assumptions.

```python
from peritheos import get_material, search_eos_records

mgo = get_material("mgo")  # also "periclase", "MgO"
print(mgo.summary())  # records with model, P/T range, reproduction, reference
scale = mgo.get_eos_record("mgo_sokolova_2013_holzapfel_4")
print(scale.reproduction, scale.compared)  # "untested", "source_equation"
print(scale.source_check, scale.warning)  # "verified", None
pressure = scale.pressure(volume=60.0, temperature=2000.0)
recovered_volume = scale.volume(pressure, temperature=2000.0)

prediction = scale.pressure_with_uncertainty(
    volume=60.0,
    temperature=2000.0,
    volume_sigma=0.02,
    temperature_sigma=20.0,
)

# V0 may use any volume unit for a room-temperature EOS; K0 is in GPa here.
eos = BM3(V0=50, K0=130, K0_prime=4.3)

# Infer temperature from volumes measured before and during DAC heating.
ambient_volume = 0.80000
heated_volume = 0.80001
temperature_with_dac = eos.temperature_from_volumes(
    V_ambient=ambient_volume,
    V_heated=heated_volume,
    f_dac=0.25,
)
ambient_pressure = eos.rt_eos.pressure(ambient_volume)
heated_pressure_from_pair = ambient_pressure + eos.dac_thermal_pressure(
    heated_volume,
    temperature_with_dac,
    0.25,
)
```

Both DAC methods use the empirical `f_dac * thermal_pressure_increment`
confinement term and require `0 <= f_dac < 1`; report and sensitivity-test the
assumed fraction.

Multi-oscillator thermal EOS with a freely chosen reference isotherm

```python
from peritheos.eos.rt.holzapfel import Holzapfel
from peritheos.eos.thermal import MultiOscillatorGruneisenThermalEOS

File: peritheos/data/datasets/almandine-milani-2015-table-a3-compression.csv
pressure_gpa,pressure_sd_gpa,lattice_a_angstrom,lattice_a_sd_angstrom,unit_cell_volume_a3,unit_cell_volume_sd_a3,compression_path
0.0001,0.0001,11.5317,0.0003,1533.493,0.126,compression
0.588,0.006,11.5184,0.0003,1528.170,0.117,compression
1.413,0.007,11.5012,0.0003,1521.345,0.118,compression
2.438,0.007,11.4794,0.0003,1512.711,0.115,compression
3.619,0.009,11.4558,0.0003,1503.388,0.122,compression
4.713,0.009,11.4345,0.0003,1495.035,0.135,compression
7.129,0.010,11.4013,0.0003,1477.828,0.170,compression
6.503,0.009,11.4013,0.0003,1482.065,0.133,decompression
5.973,0.009,11.4109,0.0003,1485.791,0.110,decompression
5.497,0.010,11.4198,0.0003,1489.274,0.123,decompression
4.067,0.007,11.4469,0.0003,1499.912,0.121,decompression
2.738,0.008,11.4739,0.0003,1510.533,0.119,decompression
1.961,0.008,11.4898,0.0003,1516.840,0.107,decompression
1.342,0.007,11.5031,0.0003,1522.113,0.117,decompression

File: peritheos/data/datasets/alumina-dewaele-2013-table1-compression.csv
run,pressure_gpa,a_a,c_a
1,22.7,4.645,12.627
1,28.8,4.62,12.563
1,49.1,4.54,12.326
1,54.9,4.523,12.268
1,63.2,4.499,12.192
1,69.2,4.482,12.138
1,74.6,4.471,12.088
1,79.3,4.451,12.054
1,91.4,4.424,11.972
1,97.5,4.411,11.926
1,103.8,4.4,11.886
1,109.4,4.388,11.845
1,115.6,4.37,11.802
1,122.2,4.352,11.77
1,129.5,4.343,11.702
1,136.3,4.329,11.651
1,144,4.314,11.619
1,148,4.306,11.586
1,153,4.293,11.577
1,159,4.283,11.538
1,165,4.275,11.501
2,22.2,4.6508,12.668
2,29.3,4.6195,12.581
2,32.0,4.6072,12.551
2,36.7,4.5894,12.498
2,42.0,4.5687,12.477
2,50.6,4.5399,12.379
2,55.3,4.5267,12.298
2,59.8,4.5122,12.262
2,66.3,4.4926,12.192
2,72.4,4.476,12.068
2,77.3,4.4637,12.079
2,82.3,4.4513,12.0
3,1.32,4.7524,12.991
3,1.9,4.7509,12.964
3,2.4,4.7481,12.964
3,3.45,4.7436,12.946
3,3.85,4.7412,12.942
3,5.9,4.7301,12.899
3,7.25,4.7222,12.875
3,8.9,4.7088,12.854
3,11.0,4.7003,12.824
3,12.55,4.6897,12.824
3,15.65,4.675,12.764
3,17.7,4.6656,12.729
3,20.2,4.6546,12.698
3,22.8,4.6433,12.648
3,25.1,4.6338,12.627
3,27.6,4.6222,12.584
3,30.2,4.6133,12.565
3,32.5,4.604,12.53
3,36.0,4.5896,12.482
3,0.56,4.7565,12.998

File: peritheos/data/datasets/beryllium-lazicki-2012-table2-he-compression.csv
run,row_in_run,pressure_dorogokupets_gpa,version_of_record_lattice_a_angstrom,lattice_c_angstrom,accepted_manuscript_lattice_a_angstrom,version_comparison
Be+He_1,1,0.65,2.284,3.580,2.284,same
Be+He_1,2,1.36,2.279,3.575,2.279,same
Be+He_1,3,2.13,2.273,3.570,2.273,same
Be+He_1,4,3.28,2.266,3.556,2.266,same
Be+He_1,5,4.18,2.260,3.548,2.260,same
Be+He_1,6,5.53,2.252,3.535,2.252,same
Be+He_1,7,6.83,2.244,3.528,2.244,same
Be+He_1,8,8.29,2.236,3.515,2.236,same
Be+He_1,9,9.60,2.229,3.508,2.229,same
Be+He_1,10,10.7,2.223,3.503,2.223,same
Be+He_1,11,12.3,2.215,3.490,2.215,same
Be+He_1,12,15.7,2.198,3.467,2.198,same
Be+He_1,13,17.8,2.189,3.451,2.189,same
Be+He_1,14,21.2,2.174,3.435,2.174,same
Be+He_2,1,0.54,2.284,3.585,2.284,same
Be+He_2,2,1.19,2.279,3.580,2.279,same
Be+He_2,3,2.38,2.272,3.564,2.272,same
Be+He_2,4,2.98,2.269,3.556,2.269,same
Be+He_2,5,3.51,2.265,3.553,2.265,same
Be+He_2,6,4.02,2.262,3.550,2.262,same
Be+He_2,7,4.65,2.258,3.544,2.258,same
Be+He_2,8,5.48,2.253,3.539,2.253,same
Be+He_2,9,6.25,2.248,3.535,2.248,same
Be+He_2,10,7.17,2.243,3.527,2.243,same
Be+He_2,11,7.80,2.240,3.521,2.240,same
Be+He_2,12,8.55,2.236,3.513,2.236,same
Be+He_2,13,9.19,2.232,3.512,2.232,same
Be+He_2,14,9.96,2.228,3.503,2.228,same
Be+He_2,15,10.7,2.225,3.496,2.225,same
Be+He_2,16,1.49,2.277,3.577,2.277,same
Be+He_2,17,0.79,2.282,3.581,2.282,same
Be+He_2,18,0.0,2.286,3.589,2.286,same
Be+He_3,1,8.59,2.236,3.509,2.236,same
Be+He_3,2,17.3,2.193,3.451,2.193,same
Be+He_3,3,24.6,2.162,3.405,2.262,version_of_record_corrects_accepted_manuscript
Be+He_3,4,38.1,2.113,3.338,2.113,same
Be+He_3,5,47.9,2.083,3.290,2.083,same
Be+He_3,6,58.4,2.054,3.252,2.054,same
Be+He_3,7,71.4,2.025,3.202,2.025,same
Be+He_3,8,83.7,2.000,3.160,2.000,same
Be+He_3,9,94.7,1.980,3.128,1.980,same

File: peritheos/data/datasets/boron-phosphide-le-godec-2014-figure2-digitized.csv
pressure_gpa,volume_ratio,pressure_digitization_uncertainty_gpa,volume_ratio_digitization_uncertainty
0.315,0.99868,0.85,0.0035
0.315,0.99968,0.85,0.0035
2.828,0.98550,0.85,0.0035
4.527,0.97556,0.85,0.0035
7.854,0.95938,0.85,0.0035
12.350,0.93865,0.85,0.0035
16.653,0.92088,0.85,0.0035
21.801,0.90198,0.85,0.0035
26.094,0.88728,0.85,0.0035
30.498,0.87227,0.85,0.0035
34.842,0.85873,0.85,0.0035
39.949,0.84303,0.85,0.0035
41.984,0.83688,0.85,0.0035
45.381,0.82969,0.85,0.0035
48.271,0.82074,0.85,0.0035
51.485,0.81291,0.85,0.0035
55.178,0.80353,0.85,0.0035

File: peritheos/data/datasets/bridgmanite-chantel-2012-table1-density-velocity.csv
source_row,pressure_gpa,temperature_k,density_g_cm3,density_sigma_g_cm3,vp_km_s,vp_sigma_km_s,vs_km_s,vs_sigma_km_s,room_temperature_fit_included
1,0.0,300,4.110,0.004,,,,,1
2,1.3,300,4.130,0.004,10.91,0.06,6.57,0.04,1
3,12.7,300,4.304,0.004,11.44,0.06,6.78,0.04,1
4,14.3,300,4.330,0.004,11.49,0.06,6.80,0.04,1
5,15.8,300,4.353,0.004,11.61,0.06,6.81,0.04,1
6,17.2,300,4.374,0.004,11.67,0.06,6.82,0.04,1
7,19.3,300,4.405,0.004,11.75,0.06,6.84,0.04,1
8,20.8,300,4.428,0.004,11.86,0.06,6.86,0.04,1
9,21.8,300,4.443,0.004,11.86,0.06,6.89,0.04,1
10,21.9,700,4.409,0.004,11.67,0.08,6.78,0.05,0
11,21.2,1200,4.368,0.004,11.39,0.10,6.61,0.07,0

File: peritheos/data/datasets/bridgmanite-criniti-2021-table1-density.csv
source_order,pressure_gpa,pressure_sd_gpa,density_g_cm3,density_sd_g_cm3,volume_a3_conventional_cell,volume_sd_a3,fit_included
1,0.00010,0.00001,4.1045,0.0010,162.453274,0.039579,1
2,4.99000,0.01000,4.1830,0.0040,159.404605,0.152431,1
3,15.40000,0.03000,4.3350,0.0040,153.815332,0.141929,1
4,21.63000,0.04000,4.4200,0.0050,150.857344,0.170653,1
5,26.77000,0.05000,4.4870,0.0050,148.604739,0.165595,1
6,31.20000,0.06000,4.5430,0.0060,146.772939,0.193845,1
7,35.61000,0.07000,4.5970,0.0060,145.048828,0.189318,1
8,9.32000,0.02000,4.2480,0.0040,156.965504,0.147802,1
9,19.40000,0.03000,4.3900,0.0060,151.888260,0.207592,1
10,29.37000,0.05000,4.5200,0.0060,147.519793,0.195823,1
11,55.59000,0.13000,4.8250,0.0060,138.194707,0.171848,1
12,61.70000,0.20000,4.8900,0.0100,136.357763,0.278850,1
13,71.50000,0.20000,4.9900,0.0100,133.625143,0.267786,1
14,78.80000,0.50000,5.0600,0.0100,131.776574,0.260428,1

File: peritheos/data/datasets/bridgmanite-fiquet-2000-table1-298k-pv.csv
source_row,table_block,pressure_gpa,pressure_sigma_gpa,cell_volume_a3,cell_volume_sigma_a3,temperature_k,fit_included
1,left,46.88,0.30,140.827,0.054,298,1
2,left,50.94,0.30,139.810,0.028,298,1
3,left,53.63,0.30,139.269,0.024,298,1
4,left,53.46,0.30,139.307,0.043,298,1
5,left,85.70,0.30,130.097,0.022,298,1
6,left,90.17,0.30,129.303,0.024,298,1
7,left,90.57,0.30,129.292,0.017,298,1
8,left,38.63,0.30,143.777,0.019,298,1
9,left,45.38,0.30,141.332,0.027,298,1
10,left,46.44,0.30,141.200,0.025,298,1
11,left,80.57,0.30,131.651,0.023,298,1
12,left,29.50,0.30,147.178,0.015,298,1
13,left,31.57,0.30,146.567,0.018,298,1
14,left,31.47,0.30,146.537,0.012,298,1
15,left,85.32,0.30,130.266,0.012,298,1
16,left,70.12,0.30,133.641,0.008,298,1
17,left,71.50,0.30,133.598,0.014,298,1
18,left,65.88,0.30,135.058,0.019,298,1
19,left,67.94,0.30,134.801,0.027,298,1
20,right,75.06,0.30,132.728,0.017,298,1
21,right,75.62,0.30,132.788,0.017,298,1
22,right,40.03,0.30,143.442,0.020,298,1
23,right,42.17,0.30,142.588,0.015,298,1
24,right,39.44,0.30,143.328,0.020,298,1
25,right,40.66,0.30,143.255,0.023,298,1

File: peritheos/data/datasets/bridgmanite-funamori-1996-table5-25gpa.csv
temperature_k,volume_ratio,volume_ratio_cumulative_error,pressure_scale_error_x1e4,statistical_2sigma_mean_error_x1e4,temperature_absolute_10pct_error_x1e4,temperature_gradient_5pct_error_x1e4,sample_v0_0p1pct_error_x1e4,marker_v0_0p1pct_error_x1e4,k0_10gpa_error_x1e4,alpha0_0p2e5_error_x1e4
300,0.9218,0.0026,0,2,0,0,0,0,26,0
400,0.9225,0.0021,6,2,1,0,3,2,19,1
500,0.9236,0.0017,8,2,1,1,5,4,13,1
600,0.9250,0.0015,8,2,1,2,7,5,8,1
700,0.9266,0.0015,7,2,0,3,8,7,4,0
800,0.9283,0.0016,9,2,0,5,9,8,1,0
900,0.9302,0.0019,11,2,1,6,10,8,2,0
1000,0.9321,0.0021,13,2,1,8,11,9,3,0
1100,0.9341,0.0023,15,2,2,9,11,9,3,0
1200,0.9361,0.0025,17,2,2,10,11,9,3,0
1300,0.9382,0.0027,19,2,2,12,11,9,3,0
1400,0.9404,0.0028,20,3,2,13,10,9,2,0
1500,0.9425,0.0030,31,3,2,14,10,8,1,0
1600,0.9447,0.0031,24,3,2,15,9,8,2,0
1700,0.9469,0.0033,26,3,2,16,9,7,3,0
1800,0.9492,0.0035,28,3,2,17,8,7,4,0
1900,0.9514,0.0039,33,3,2,18,8,7,5,1
2000,0.9535,0.0046,40,3,4,19,8,7,6,1

File: peritheos/data/datasets/bridgmanite-vanpeteghem-2006-table1-compression.csv
path,pressure_gpa,pressure_sd_gpa,lattice_a_angstrom,lattice_a_sd_angstrom,lattice_b_angstrom,lattice_b_sd_angstrom,lattice_c_angstrom,lattice_c_sd_angstrom,unit_cell_volume_a3,unit_cell_volume_sd_a3
compression,0.01,0.07,4.7783,0.0007,4.9311,0.0003,6.8993,0.0003,162.57,0.02
decompression,0.53,0.02,4.7747,0.0006,4.9283,0.0002,6.8942,0.0003,162.23,0.02
compression,1.82,0.01,4.7657,0.0007,4.9202,0.0003,6.8815,0.0003,161.35,0.02
compression,2.81,0.01,4.7588,0.0007,4.9145,0.0002,6.8725,0.0003,160.73,0.02
compression,3.63,0.01,4.7537,0.0005,4.9105,0.0002,6.8646,0.0002,160.24,0.02
decompression,3.80,0.01,4.7526,0.0007,4.9098,0.0003,6.8632,0.0003,160.15,0.03
compression,5.02,0.01,4.7450,0.0006,4.9032,0.0002,6.8525,0.0003,159.43,0.02
compression,6.39,0.01,4.7366,0.0006,4.8960,0.0002,6.8407,0.0003,158.64,0.02
compression,7.595,0.004,4.7288,0.0006,4.8900,0.0002,6.8307,0.0003,157.95,0.02
compression,8.44,0.02,4.7240,0.0006,4.8860,0.0002,6.8238,0.0003,157.50,0.02
compression,9.60,0.04,4.7179,0.0006,4.8805,0.0002,6.8142,0.0002,156.90,0.02
decompression,10.04,0.01,4.7150,0.0006,4.8786,0.0002,6.8111,0.0003,156.56,0.02

File: peritheos/data/datasets/ca-perovskite-fu-2023-candidate-observations.csv
source_id,source_order,pressure_gpa,pressure_standard_deviation_gpa,temperature_k,volume_a3,volume_standard_deviation_a3,bulk_modulus_gpa,bulk_modulus_standard_deviation_gpa,shear_modulus_gpa,shear_modulus_standard_deviation_gpa
sun_2016_table1,1,21.8,0.3,1200.0,43.07,0.07,,,,
sun_2016_table1,2,32.0,0.4,1200.0,41.73,0.02,,,,
sun_2016_table1,3,40.0,0.5,1200.0,40.83,0.04,,,,
sun_2016_table1,4,42.6,0.5,1200.0,40.54,0.02,,,,
sun_2016_table1,5,45.5,0.6,1200.0,40.23,0.02,,,,
sun_2016_table1,6,46.6,0.6,1200.0,40.1,0.4,,,,
sun_2016_table1,7,51.0,0.7,1200.0,39.66,0.04,,,,
sun_2016_table1,8,58.6,0.8,1200.0,39.05,0.04,,,,
sun_2016_table1,9,65.5,0.9,1200.0,38.29,0.01,,,,
sun_2016_table1,10,75.7,1.0,1200.0,37.46,0.03,,,,
sun_2016_table1,11,88.4,1.2,1200.0,36.73,0.04,,,,
sun_2016_table1,12,91.3,1.3,1200.0,36.47,0.03,,,,
sun_2016_table1,13,102.7,1.5,1200.0,35.82,0.05,,,,
sun_2016_table1,14,107.9,1.6,1200.0,35.5,0.4,,,,
sun_2016_table1,15,113.8,1.7,1200.0,35.17,0.03,,,,
sun_2016_table1,16,118.0,1.8,1200.0,34.95,0.03,,,,
sun_2016_table1,17,132.5,2.0,1200.0,34.05,0.04,,,,
sun_2016_table1,18,140.7,2.2,1200.0,33.75,0.07,,,,
sun_2016_table1,19,21.2,0.2,1400.0,43.2,0.2,,,,
sun_2016_table1,20,23.8,0.3,1400.0,43.05,0.07,,,,
sun_2016_table1,21,26.9,0.3,1400.0,42.62,0.02,,,,
sun_2016_table1,22,32.4,0.4,1400.0,41.94,0.06,,,,
sun_2016_table1,23,33.4,0.4,1400.0,41.75,0.05,,,,
sun_2016_table1,24,38.7,0.4,1400.0,41.11,0.05,,,,
sun_2016_table1,25,42.7,0.5,1400.0,40.61,0.03,,,,
sun_2016_table1,26,45.2,0.5,1400.0,40.34,0.04,,,,
sun_2016_table1,27,52.0,0.6,1400.0,39.62,0.04,,,,
sun_2016_table1,28,60.0,0.7,1400.0,39.01,0.03,,,,
sun_2016_table1,29,66.8,0.8,1400.0,38.47,0.05,,,,
sun_2016_table1,30,76.8,1.0,1400.0,37.57,0.02,,,,
sun_2016_table1,31,88.9,1.2,1400.0,36.82,0.06,,,,
sun_2016_table1,32,92.2,1.2,1400.0,36.57,0.05,,,,
sun_2016_table1,33,92.2,1.2,1400.0,36.57,0.02,,,,
sun_2016_table1,34,104.1,1.4,1400.0,35.89,0.14,,,,
sun_2016_table1,35,109.1,1.5,1400.0,35.55,0.1,,,,
sun_2016_table1,36,115.0,1.6,1400.0,35.25,0.1,,,,
sun_2016_table1,37,119.0,1.7,1400.0,34.96,0.05,,,,
sun_2016_table1,38,134.1,2.0,1400.0,34.09,0.08,,,,
sun_2016_table1,39,141.8,2.1,1400.0,33.79,0.06,,,,
sun_2016_table1,40,25.7,0.3,1600.0,43.07,0.02,,,,
sun_2016_table1,41,29.5,0.3,1600.0,42.45,0.04,,,,
sun_2016_table1,42,35.3,0.4,1600.0,41.74,0.04,,,,
sun_2016_table1,43,35.3,0.4,1600.0,41.72,0.09,,,,
sun_2016_table1,44,39.1,0.4,1600.0,41.24,0.03,,,,
sun_2016_table1,45,39.4,0.4,1600.0,41.19,0.03,,,,
sun_2016_table1,46,40.6,0.4,1600.0,41.09,0.01,,,,
sun_2016_table1,47,40.6,0.4,1600.0,41.06,0.05,,,,
sun_2016_table1,48,42.0,0.5,1600.0,40.96,0.02,,,,
sun_2016_table1,49,43.3,0.5,1600.0,40.69,0.06,,,,
sun_2016_table1,50,44.2,0.5,1600.0,40.61,0.03,,,,
sun_2016_table1,51,51.0,0.6,1600.0,39.87,0.05,,,,
sun_2016_table1,52,60.4,0.7,1600.0,39.06,0.02,,,,
sun_2016_table1,53,67.9,0.8,1600.0,38.48,0.02,,,,
sun_2016_table1,54,74.5,0.9,1600.0,38.01,0.07,,,,
sun_2016_table1,55,77.8,0.9,1600.0,37.65,0.02,,,,
sun_2016_table1,56,80.5,1.0,1600.0,37.44,0.04,,,,
sun_2016_table1,57,83.8,1.0,1600.0,37.19,0.04,,,,
sun_2016_table1,58,85.8,1.0,1600.0,37.08,0.03,,,,
sun_2016_table1,59,92.2,1.1,1600.0,36.6,0.3,,,,
sun_2016_table1,60,93.1,1.2,1600.0,36.6,0.7,,,,
sun_2016_table1,61,105.0,1.3,1600.0,35.94,0.02,,,,
sun_2016_table1,62,111.1,1.5,1600.0,35.58,0.06,,,,
sun_2016_table1,63,116.6,1.5,1600.0,35.24,0.01,,,,
sun_2016_table1,64,120.0,1.6,1600.0,34.98,0.1,,,,
sun_2016_table1,65,135.3,1.9,1600.0,34.12,0.11,,,,
sun_2016_table1,66,143.2,2.0,1600.0,33.82,0.05,,,,
sun_2016_table1,67,146.9,2.1,1600.0,33.6,0.3,,,,
sun_2016_table1,68,32.4,0.4,1800.0,42.36,0.03,,,,
sun_2016_table1,69,32.9,0.4,1800.0,42.17,0.06,,,,
sun_2016_table1,70,33.0,0.4,1800.0,42.24,0.05,,,,
sun_2016_table1,71,37.3,0.4,1800.0,41.65,0.08,,,,
sun_2016_table1,72,40.6,0.4,1800.0,41.27,0.02,,,,
sun_2016_table1,73,44.4,0.5,1800.0,40.77,0.07,,,,
sun_2016_table1,74,47.8,0.5,1800.0,40.42,0.07,,,,
sun_2016_table1,75,49.2,0.5,1800.0,40.21,0.03,,,,
sun_2016_table1,76,53.5,0.6,1800.0,39.85,0.09,,,,
sun_2016_table1,77,56.5,0.6,1800.0,39.64,0.03,,,,
sun_2016_table1,78,60.6,0.6,1800.0,39.3,0.3,,,,
sun_2016_table1,79,64.4,0.7,1800.0,38.83,0.02,,,,
sun_2016_table1,80,70.8,0.8,1800.0,38.45,0.03,,,,
sun_2016_table1,81,70.9,0.8,1800.0,38.45,0.05,,,,
sun_2016_table1,82,75.4,0.8,1800.0,38.03,0.1,,,,
sun_2016_table1,83,76.8,0.9,1800.0,37.92,0.05,,,,
sun_2016_table1,84,78.4,0.9,1800.0,37.66,0.04,,,,
sun_2016_table1,85,80.5,0.9,1800.0,37.59,0.02,,,,
sun_2016_table1,86,89.2,1.0,1800.0,37.02,0.06,,,,
sun_2016_table1,87,94.0,1.1,1800.0,36.6,1.0,,,,
sun_2016_table1,88,106.0,1.3,1800.0,36.0,4.0,,,,
sun_2016_table1,89,112.1,1.4,1800.0,35.62,0.12,,,,
sun_2016_table1,90,116.7,1.5,1800.0,35.33,0.07,,,,
sun_2016_table1,91,121.7,1.5,1800.0,35.01,0.02,,,,
sun_2016_table1,92,135.9,1.8,1800.0,34.15,0.04,,,,
sun_2016_table1,93,144.1,1.9,1800.0,33.86,0.06,,,,
sun_2016_table1,94,149.5,2.0,1800.0,33.6,0.7,,,,
sun_2016_table1,95,35.5,0.4,2000.0,42.27,0.07,,,,
sun_2016_table1,96,36.3,0.4,2000.0,42.13,0.04,,,,
sun_2016_table1,97,43.1,0.5,2000.0,41.05,0.04,,,,
sun_2016_table1,98,44.5,0.5,2000.0,40.91,0.04,,,,
sun_2016_table1,99,45.5,0.5,2000.0,40.87,0.06,,,,
sun_2016_table1,100,47.4,0.5,2000.0,40.57,0.03,,,,
sun_2016_table1,101,51.7,0.5,2000.0,40.37,0.03,,,,
sun_2016_table1,102,52.7,0.5,2000.0,40.35,0.05,,,,
sun_2016_table1,103,55.2,0.6,2000.0,39.89,0.03,,,,
sun_2016_table1,104,59.0,0.6,2000.0,39.66,0.02,,,,
sun_2016_table1,105,70.9,0.7,2000.0,38.45,0.07,,,,
sun_2016_table1,106,71.6,0.7,2000.0,38.42,0.02,,,,
sun_2016_table1,107,76.0,0.8,2000.0,38.11,0.04,,,,
sun_2016_table1,108,77.5,0.8,2000.0,37.95,0.06,,,,
sun_2016_table1,109,82.5,0.9,2000.0,37.5,0.4,,,,
sun_2016_table1,110,86.2,0.9,2000.0,37.18,0.07,,,,
sun_2016_table1,111,90.4,1.0,2000.0,37.01,0.06,,,,
sun_2016_table1,112,95.1,1.0,2000.0,36.61,0.05,,,,
sun_2016_table1,113,106.0,1.2,2000.0,36.09,0.05,,,,
sun_2016_table1,114,113.2,1.3,2000.0,35.63,0.03,,,,
sun_2016_table1,115,118.2,1.4,2000.0,35.34,0.04,,,,
sun_2016_table1,116,122.2,1.5,2000.0,35.05,0.04,,,,
sun_2016_table1,117,136.7,1.7,2000.0,34.17,0.03,,,,
sun_2016_table1,118,143.9,1.8,2000.0,33.9,0.5,,,,
sun_2016_table1,119,151.2,2.0,2000.0,33.62,0.02,,,,
sun_2016_table1,120,118.2,1.4,2000.0,35.34,0.06,,,,
sun_2016_table1,121,122.2,1.5,2000.0,35.05,0.05,,,,
sun_2016_table1,122,136.7,1.7,2000.0,34.17,0.02,,,,
sun_2016_table1,123,143.9,1.8,2000.0,33.9,1.4,,,,
sun_2016_table1,124,151.2,2.0,2000.0,33.62,0.1,,,,
sun_2016_table1,125,72.8,0.7,2200.0,38.5,1.0,,,,
sun_2016_table1,126,77.4,0.8,2200.0,38.13,0.05,,,,
sun_2016_table1,127,143.9,1.8,2000.0,33.9,1.4,,,,
sun_2016_table1,128,151.2,2.0,2000.0,33.62,0.1,,,,
sun_2016_table1,129,72.8,0.7,2200.0,38.5,1.0,,,,
sun_2016_table1,130,77.4,0.8,2200.0,38.13,0.05,,,,
sun_2016_table1,131,79.4,0.8,2200.0,37.99,0.06,,,,
sun_2016_table1,132,92.8,1.0,2200.0,36.91,0.08,,,,
sun_2016_table1,133,95.3,1.0,2200.0,36.68,0.01,,,,
sun_2016_table1,134,106.5,1.1,2200.0,36.07,0.11,,,,
sun_2016_table1,135,113.5,1.3,2200.0,35.71,0.05,,,,
sun_2016_table1,136,118.5,1.3,2200.0,35.37,0.04,,,,
sun_2016_table1,137,135.2,1.6,2200.0,34.34,0.03,,,,
sun_2016_table1,138,137.2,1.6,2200.0,34.24,0.03,,,,
sun_2016_table1,139,145.3,1.8,2200.0,33.87,0.07,,,,
sun_2016_table1,140,151.8,1.9,2200.0,33.62,0.07,,,,
greaux_2019_figure3b,1,14.48,0.09,700.0,43.44795457272015,0.00391458280680423,294.9238118933333,4.38738012177633,141.72313100000002,1.0496155073406226
greaux_2019_figure3b,2,16.68,0.12,700.0,43.10618108542245,0.002889929008140416,300.2756367599999,4.516334032971448,146.92066092000002,1.0901816476919566
greaux_2019_figure3b,3,18.59,0.14,700.0,42.83527772446723,0.0028537192861229307,307.72068942999994,4.628030466749443,149.40205056,1.1119723554138914
greaux_2019_figure3b,4,20.25,0.16,700.0,42.61383831239333,0.003765720827340622,314.1336682,4.704205018019539,150.1784064,1.1185798318564983
greaux_2019_figure3b,5,22.49,0.19,700.0,42.26648095208896,0.0037045801391054596,324.22897923999983,5.363863137162169,154.58347188000002,1.2306629415386867
greaux_2019_figure3b,6,12.05,0.07,700.0,43.91383929904346,0.003998983658421715,279.8707729999999,4.101399320112059,138.24119925000002,1.007496810454394
greaux_2019_figure3b,7,15.39,0.03,900.0,43.525405402226774,0.005892827411904249,289.2764107566666,4.149571488564567,140.47115173,1.0140844944368987
greaux_2019_figure3b,8,16.92,0.04,900.0,43.27056824466069,0.004853354596960461,296.23314324666677,4.267078193756475,144.32617858,1.0423571114065429
greaux_2019_figure3b,9,15.22,0.09,900.0,43.58736817486519,0.003939744942817842,291.36641832666675,4.319468059614171,139.77360376000001,1.0328492870140211
greaux_2019_figure3b,10,17.5,0.11,900.0,43.271538937355224,0.0029121434105495135,296.9022852900001,4.439791650830173,143.81610048,1.0665181925605955
greaux_2019_figure3b,11,19.55,0.14,900.0,42.90196817709757,0.002862612142329857,304.2869059300001,4.56129374934537,147.10519824,1.0929537698384975
greaux_2019_figure3b,12,20.75,0.16,900.0,42.75552235864976,0.0037908032679729374,309.41130219999997,4.624893015134293,148.12562835,1.101381474433461
greaux_2019_figure3b,13,22.33,0.19,900.0,42.522714854073534,0.00281222487020459,316.0455215733333,5.214105324875043,151.02325298,1.19932139530659
greaux_2019_figure3b,14,12.32,0.07,900.0,44.09251814319802,0.004031592396571013,273.52724255999993,4.010341842160509,136.21240908000001,0.9896922496762964
greaux_2019_figure3b,15,15.72,0.09,1100.0,43.759423575555445,0.003970909580358933,284.6457184000001,4.217152026040468,137.24925120000003,1.0137660725779132
greaux_2019_figure3b,16,17.47,0.11,1100.0,43.408843982592586,0.0029306537930456774,290.05317571999996,4.3326419089573935,140.84834484,1.0421749924750436
greaux_2019_figure3b,17,19.91,0.14,1100.0,43.030213737490435,0.002879751962265405,298.9847338266668,4.451832702604107,143.60598412000002,1.0632290569141238
greaux_2019_figure3b,18,20.59,0.16,1100.0,42.92106075099539,0.00382021412527495,304.98925023666663,4.532557849880252,144.99045184000002,1.0745656711271676
greaux_2019_figure3b,19,22.71,0.19,1100.0,42.68361822509977,0.0037780636166581645,308.97493419,5.087959296004897,148.37515839,1.1745091689725056
greaux_2019_figure3b,20,18.49,0.09,1300.0,43.51951337252632,0.005891232096996094,284.3905513599999,4.059702197911077,138.00586572,0.9931508669475421
greaux_2019_figure3b,21,16.11,0.09,1300.0,43.909840679516584,0.0029986915713662897,275.72520068999995,4.095124098744387,135.31230225,0.9956810109062585
greaux_2019_figure3b,22,18.38,0.11,1300.0,43.54898948390229,0.00294960757798539,287.1881345466667,4.259768315748844,138.40720932999997,1.0226812079441636
greaux_2019_figure3b,23,20.4,0.14,1300.0,43.189185240483724,0.0038680923595435695,288.08240536,4.327505800807431,142.06803551999997,1.0517394584808897
greaux_2019_figure3b,24,21.38,0.16,1300.0,43.06672154347013,0.003846187371316183,298.20874511999995,4.428311123099754,142.47201744,1.054266791444136
greaux_2019_figure3b,25,22.81,0.18,1300.0,42.86478647134408,0.003810203241897252,301.6060500000001,4.95738143762014,145.1808,1.1485134838357194
greaux_2019_figure3b,26,19.75,0.04,1500.0,43.53817694137062,0.005896286151323215,283.76475712,4.0441531009348735,136.95961343999997,0.9856197320020408
greaux_2019_figure3b,27,19.02,0.11,1500.0,43.70291119039545,0.0049508248397484465,281.6876304400001,4.140255671950363,134.48720447999997,0.989794328096934
greaux_2019_figure3b,28,20.74,0.05,1500.0,43.34543923081468,0.0029220987773857666,286.1942378533332,4.248484649122536,138.06390749000002,1.019879402928748
greaux_2019_figure3b,29,20.9,0.14,1500.0,43.333753986711386,0.0029205234866249,285.8623376233333,4.265739261516147,139.09466752999998,1.02844984515234
greaux_2019_figure3b,30,21.71,0.16,1500.0,43.24146770109586,0.004846828786439188,288.56498858666674,4.300966702610948,139.89068799999998,1.035270235452739
greaux_2019_figure3b,31,22.35,0.18,1500.0,43.15922831786821,0.0038627282409207904,289.87864902333325,4.773134502135205,141.66295516999998,1.1179939291962098
greaux_2019_figure3b,32,16.7,0.11,1500.0,44.09050243915253,0.004031223793837804,269.18701367999995,3.920922976244711,132.82240149,0.9630540269617601
greaux_2019_figure3b,33,22.3,0.17,1700.0,43.38931508031501,0.0048800291389593095,281.5041350133334,4.177571553218397,136.44257696,1.005330533346757
greaux_2019_figure3b,34,21.84,0.16,1700.0,43.46557734035972,0.0048971987629410655,280.3540209800001,4.172382977482604,136.6953345,1.0086887370946023

File: peritheos/data/datasets/ca-perovskite-kawai-2014-table1-isochors.csv
compression_1_minus_v_over_v0,volume_ratio,volume_a3_per_formula_unit,temperature_k,pressure_gpa
0.00,1.00,46.1700,1000,0.0
0.00,1.00,46.1700,2000,6.9
0.00,1.00,46.1700,3000,13.9
0.00,1.00,46.1700,4000,20.9
0.02,0.98,45.2466,1000,4.3
0.02,0.98,45.2466,2000,11.2
0.02,0.98,45.2466,3000,18.2
0.02,0.98,45.2466,4000,25.2
0.04,0.96,44.3232,1000,9.2
0.04,0.96,44.3232,2000,16.0
0.04,0.96,44.3232,3000,23.0
0.04,0.96,44.3232,4000,30.1
0.06,0.94,43.3998,1000,14.6
0.06,0.94,43.3998,2000,21.4
0.06,0.94,43.3998,3000,28.4
0.06,0.94,43.3998,4000,35.5
0.08,0.92,42.4764,1000,20.7
0.08,0.92,42.4764,2000,27.5
0.08,0.92,42.4764,3000,34.5
0.08,0.92,42.4764,4000,41.6
0.10,0.90,41.5530,1000,27.5
0.10,0.90,41.5530,2000,34.3
0.10,0.90,41.5530,3000,41.3
0.10,0.90,41.5530,4000,48.4
0.12,0.88,40.6296,1000,35.2
0.12,0.88,40.6296,2000,42.0
0.12,0.88,40.6296,3000,49.0
0.12,0.88,40.6296,4000,56.0
0.14,0.86,39.7062,1000,43.7
0.14,0.86,39.7062,2000,50.5
0.14,0.86,39.7062,3000,57.5
0.14,0.86,39.7062,4000,64.6
0.16,0.84,38.7828,1000,53.4
0.16,0.84,38.7828,2000,60.1
0.16,0.84,38.7828,3000,67.1
0.16,0.84,38.7828,4000,74.2
0.20,0.80,36.9360,1000,76.3
0.20,0.80,36.9360,2000,83.0
0.20,0.80,36.9360,3000,90.0
0.20,0.80,36.9360,4000,97.1
0.22,0.78,36.0126,1000,89.8
0.22,0.78,36.0126,2000,96.6
0.22,0.78,36.0126,3000,103.6
0.22,0.78,36.0126,4000,110.7
0.24,0.76,35.0892,1000,105.2
0.24,0.76,35.0892,2000,111.9
0.24,0.76,35.0892,3000,118.9
0.24,0.76,35.0892,4000,126.0
0.26,0.74,34.1658,1000,122.4
0.26,0.74,34.1658,2000,129.1
0.26,0.74,34.1658,3000,136.1
0.26,0.74,34.1658,4000,143.2
0.28,0.72,33.2424,1000,141.8
0.28,0.72,33.2424,2000,148.5
0.28,0.72,33.2424,3000,155.5
0.28,0.72,33.2424,4000,162.6
0.30,0.70,32.3190,1000,163.8
0.30,0.70,32.3190,2000,170.4
0.30,0.70,32.3190,3000,177.4
0.30,0.70,32.3190,4000,184.5

File: peritheos/data/datasets/ca-perovskite-mao-1989-table1-compression.csv
series,pressure_gpa,pressure_standard_deviation_gpa,lattice_a_angstrom,lattice_a_standard_deviation_angstrom,unit_cell_volume_a3,unit_cell_volume_standard_deviation_a3,density_mg_m3,density_standard_deviation_mg_m3
synchrotron,18.8,0.8,3.503,0.009,42.98,0.33,4.487,0.035
synchrotron,19.4,0.8,3.502,0.010,42.94,0.12,4.493,0.013
synchrotron,23.7,0.9,3.489,0.008,42.47,0.10,4.542,0.011
synchrotron,28.4,1.1,3.467,0.013,41.68,0.16,4.628,0.018
synchrotron,32.1,1.3,3.457,0.015,41.31,0.18,4.670,0.020
synchrotron,36.7,1.5,3.442,0.014,40.79,0.17,4.729,0.020
synchrotron,40.2,1.6,3.431,0.011,40.40,0.13,4.775,0.015
synchrotron,41.0,1.6,3.434,0.001,40.48,0.01,4.765,0.001
synchrotron,0.0,,3.561,0.015,45.15,0.20,4.272,0.018
moderate_low_pressure,21.5,0.6,3.490,0.002,42.51,0.07,4.538,0.007
moderate_low_pressure,26.0,0.3,3.475,0.002,41.96,0.07,4.597,0.007
moderate_low_pressure,30.7,0.4,3.460,0.003,41.42,0.11,4.657,0.012
moderate_low_pressure,36.7,1.2,3.440,0.004,40.71,0.14,4.739,0.016
moderate_low_pressure,39.6,0.5,3.428,0.005,40.28,0.18,4.789,0.021
moderate_low_pressure,17.4,1.7,3.504,0.004,43.02,0.15,4.484,0.016
moderate_low_pressure,16.0,1.1,3.506,0.004,43.10,0.15,4.476,0.015
moderate_low_pressure,12.6,0.7,3.514,0.003,43.39,0.11,4.446,0.008
moderate_low_pressure,7.6,0.8,3.533,0.002,44.10,0.08,4.374,0.008
moderate_low_pressure,4.3,0.8,3.549,0.002,44.70,0.08,4.316,0.008
moderate_low_pressure,2.3,0.3,3.557,0.004,45.00,0.15,4.286,0.014
moderate_low_pressure,3.1,0.1,3.551,0.002,44.78,0.03,4.308,0.003
moderate_low_pressure,1.8,0.2,3.562,0.002,45.19,0.04,4.268,0.004
moderate_low_pressure,1.2,0.3,3.564,0.002,45.27,0.03,4.261,0.003
moderate_low_pressure,0.8,0.1,3.559,0.005,45.08,0.06,4.279,0.006
high_pressure,15.5,0.8,3.516,0.008,43.47,0.30,4.438,0.031
high_pressure,27.3,1.0,3.472,0.007,41.85,0.25,4.609,0.028
high_pressure,39.0,1.2,3.437,0.005,40.60,0.18,4.751,0.021
high_pressure,52.0,2.3,3.400,0.007,39.39,0.24,4.908,0.030
high_pressure,59.0,3.4,3.383,0.003,38.72,0.10,4.983,0.013
high_pressure,68.6,1.6,3.358,0.004,37.87,0.14,5.095,0.019
high_pressure,83.2,4.2,3.336,0.006,37.13,0.20,5.196,0.028
high_pressure,95.2,2.0,3.316,0.006,36.46,0.20,5.291,0.029
high_pressure,107.4,1.5,3.299,0.007,35.90,0.23,5.373,0.034
high_pressure,130.6,2.6,3.267,0.004,34.87,0.13,5.532,0.021
high_pressure,134.0,5.2,3.260,0.005,34.65,0.16,5.568,0.026
high_pressure,129.4,3.5,3.259,0.004,34.61,0.13,5.573,0.021
high_pressure,131.7,6.0,3.261,0.002,34.68,0.06,5.563,0.010
high_pressure,117.5,5.6,3.277,0.004,35.19,0.13,5.482,0.020
high_pressure,106.4,5.1,3.294,0.003,35.73,0.10,5.399,0.015
high_pressure,101.6,3.5,3.303,0.005,36.04,0.16,5.353,0.024
high_pressure,85.7,3.2,3.326,0.004,36.78,0.13,5.245,0.019
high_pressure,51.4,1.4,3.407,0.005,39.55,0.17,4.878,0.021
high_pressure,52.0,0.9,3.404,0.007,39.44,0.24,4.891,0.030
high_pressure,15.5,1.9,3.516,0.008,43.47,0.30,4.438,0.031
high_pressure,8.5,1.5,3.543,0.003,44.49,0.11,4.336,0.011
high_pressure,6.9,0.5,3.548,0.008,44.66,0.30,4.319,0.029

File: peritheos/data/datasets/ca-perovskite-shim-2000-jgr-table1-dac-pvt.csv
source_order,experiment_group,pressure_medium,pressure_gpa,pressure_standard_deviation_gpa,volume_a3,volume_standard_deviation_a3,temperature_k,temperature_standard_deviation_k
1,experiment_1,nacl,35.5,0.7,41.599,0.062,1416,54
2,experiment_1,nacl,35.2,0.7,41.648,0.029,1410,54
3,experiment_1,nacl,35.5,0.8,41.658,0.036,1450,60
4,experiment_1,nacl,35.9,0.7,41.785,0.017,1592,44
5,experiment_1,nacl,34.8,0.7,41.855,0.022,1733,49
6,experiment_1,nacl,34.8,0.7,41.919,0.021,1687,51
7,experiment_1,nacl,36.1,0.8,41.813,0.040,1648,41
8,experiment_1,nacl,35.4,0.9,41.789,0.043,1640,41
9,experiment_1,nacl,35.8,0.7,41.843,0.008,1625,55
10,experiment_1,nacl,42.8,1.0,40.965,0.043,1669,31
11,experiment_1,nacl,43.4,0.9,41.010,0.034,1785,66
12,experiment_1,nacl,42.3,1.0,41.096,0.097,1993,73
13,experiment_1,nacl,46.6,1.1,40.438,0.039,1485,46
14,experiment_1,nacl,46.3,2.1,40.338,0.060,1589,35
15,experiment_1,nacl,47.2,1.1,40.309,0.071,1493,51
16,experiment_1,nacl,47.4,1.1,40.396,0.094,1520,45
17,experiment_1,nacl,47.2,1.2,40.431,0.058,1585,50
18,experiments_2_4,argon,24.3,1.2,43.311,0.013,1808,141
19,experiments_2_4,argon,25.0,1.0,43.287,0.029,1756,144
20,experiments_2_4,argon,24.6,0.9,43.447,0.030,1788,89
21,experiments_2_4,argon,23.6,0.6,43.408,0.025,1686,59
22,experiments_2_4,argon,21.9,1.6,43.418,0.074,1555,117
23,experiments_2_4,argon,22.4,0.7,43.434,0.048,1633,78
24,experiments_2_4,argon,21.6,0.8,43.467,0.037,1539,80
25,experiments_2_4,argon,67.4,2.4,38.261,0.057,1652,24
26,experiments_2_4,argon,68.4,2.3,38.203,0.025,1533,40
27,experiments_2_4,argon,68.5,2.4,38.168,0.025,1410,17
28,experiments_2_4,argon,67.2,2.3,38.058,0.060,1272,28
29,experiments_2_4,argon,22.0,0.4,43.658,0.064,1488,45
30,experiments_2_4,argon,21.7,0.7,43.662,0.014,1668,62
31,experiments_2_4,argon,20.6,0.5,43.543,0.009,1511,62
32,experiments_2_4,argon,21.0,0.7,43.569,0.033,1365,54
33,experiments_2_4,argon,56.2,1.6,39.992,0.067,2380,67
34,experiments_2_4,argon,64.3,2.0,38.515,0.083,1752,116

File: peritheos/data/datasets/ca-perovskite-sun-2016-table1-pvt.csv
source_order,source_block,pressure_gpa,pressure_uncertainty_gpa,temperature_k,volume_a3_per_formula_unit,volume_uncertainty_a3
1,1,21.8,0.3,1200,43.07,0.07
2,1,32,0.4,1200,41.73,0.02
3,1,40,0.5,1200,40.83,0.04
4,1,42.6,0.5,1200,40.54,0.02
5,1,45.5,0.6,1200,40.23,0.02
6,1,46.6,0.6,1200,40.1,0.4
7,1,51,0.7,1200,39.66,0.04
8,1,58.6,0.8,1200,39.05,0.04
9,1,65.5,0.9,1200,38.29,0.01
10,1,75.7,1,1200,37.46,0.03
11,1,88.4,1.2,1200,36.73,0.04
12,1,91.3,1.3,1200,36.47,0.03
13,1,102.7,1.5,1200,35.82,0.05
14,1,107.9,1.6,1200,35.5,0.4
15,1,113.8,1.7,1200,35.17,0.03
16,1,118,1.8,1200,34.95,0.03
17,1,132.5,2,1200,34.05,0.04
18,1,140.7,2.2,1200,33.75,0.07
19,1,21.2,0.2,1400,43.2,0.2
20,1,23.8,0.3,1400,43.05,0.07
21,1,26.9,0.3,1400,42.62,0.02
22,1,32.4,0.4,1400,41.94,0.06
23,1,33.4,0.4,1400,41.75,0.05
24,1,38.7,0.4,1400,41.11,0.05
25,1,42.7,0.5,1400,40.61,0.03
26,1,45.2,0.5,1400,40.34,0.04
27,1,52,0.6,1400,39.62,0.04
28,1,60,0.7,1400,39.01,0.03
29,1,66.8,0.8,1400,38.47,0.05
30,1,76.8,1,1400,37.57,0.02
31,1,88.9,1.2,1400,36.82,0.06
32,1,92.2,1.2,1400,36.57,0.05
33,1,92.2,1.2,1400,36.57,0.02
34,1,104.1,1.4,1400,35.89,0.14
35,1,109.1,1.5,1400,35.55,0.1
36,1,115,1.6,1400,35.25,0.1
37,1,119,1.7,1400,34.96,0.05
38,1,134.1,2,1400,34.09,0.08
39,1,141.8,2.1,1400,33.79,0.06
40,1,25.7,0.3,1600,43.07,0.02
41,1,29.5,0.3,1600,42.45,0.04
42,1,35.3,0.4,1600,41.74,0.04
43,1,35.3,0.4,1600,41.72,0.09
44,1,39.1,0.4,1600,41.24,0.03
45,1,39.4,0.4,1600,41.19,0.03
46,1,40.6,0.4,1600,41.09,0.01
47,1,40.6,0.4,1600,41.06,0.05
48,1,42,0.5,1600,40.96,0.02
49,2,43.3,0.5,1600,40.69,0.06
50,2,44.2,0.5,1600,40.61,0.03
51,2,51,0.6,1600,39.87,0.05
52,2,60.4,0.7,1600,39.06,0.02
53,2,67.9,0.8,1600,38.48,0.02
54,2,74.5,0.9,1600,38.01,0.07
55,2,77.8,0.9,1600,37.65,0.02
56,2,80.5,1,1600,37.44,0.04
57,2,83.8,1,1600,37.19,0.04
58,2,85.8,1,1600,37.08,0.03
59,2,92.2,1.1,1600,36.6,0.3
60,2,93.1,1.2,1600,36.6,0.7
61,2,105,1.3,1600,35.94,0.02
62,2,111.1,1.5,1600,35.58,0.06
63,2,116.6,1.5,1600,35.24,0.01
64,2,120,1.6,1600,34.98,0.1
65,2,135.3,1.9,1600,34.12,0.11
66,2,143.2,2,1600,33.82,0.05
67,2,146.9,2.1,1600,33.6,0.3
68,2,32.4,0.4,1800,42.36,0.03
69,2,32.9,0.4,1800,42.17,0.06
70,2,33,0.4,1800,42.24,0.05
71,2,37.3,0.4,1800,41.65,0.08
72,2,40.6,0.4,1800,41.27,0.02
73,2,44.4,0.5,1800,40.77,0.07
74,2,47.8,0.5,1800,40.42,0.07
75,2,49.2,0.5,1800,40.21,0.03
76,2,53.5,0.6,1800,39.85,0.09
77,2,56.5,0.6,1800,39.64,0.03
78,2,60.6,0.6,1800,39.3,0.3
79,2,64.4,0.7,1800,38.83,0.02
80,2,70.8,0.8,1800,38.45,0.03
81,2,70.9,0.8,1800,38.45,0.05
82,2,75.4,0.8,1800,38.03,0.1
83,2,76.8,0.9,1800,37.92,0.05
84,2,78.4,0.9,1800,37.66,0.04
85,2,80.5,0.9,1800,37.59,0.02
86,2,89.2,1,1800,37.02,0.06
87,2,94,1.1,1800,36.6,1
88,2,106,1.3,1800,36,4
89,2,112.1,1.4,1800,35.62,0.12
90,2,116.7,1.5,1800,35.33,0.07
91,2,121.7,1.5,1800,35.01,0.02
92,2,135.9,1.8,1800,34.15,0.04
93,2,144.1,1.9,1800,33.86,0.06
94,2,149.5,2,1800,33.6,0.7
95,2,35.5,0.4,2000,42.27,0.07
96,2,36.3,0.4,2000,42.13,0.04
97,3,43.1,0.5,2000,41.05,0.04
98,3,44.5,0.5,2000,40.91,0.04
99,3,45.5,0.5,2000,40.87,0.06
100,3,47.4,0.5,2000,40.57,0.03
101,3,51.7,0.5,2000,40.37,0.03
102,3,52.7,0.5,2000,40.35,0.05
103,3,55.2,0.6,2000,39.89,0.03
104,3,59,0.6,2000,39.66,0.02
105,3,70.9,0.7,2000,38.45,0.07
106,3,71.6,0.7,2000,38.42,0.02
107,3,76,0.8,2000,38.11,0.04
108,3,77.5,0.8,2000,37.95,0.06
109,3,82.5,0.9,2000,37.5,0.4
110,3,86.2,0.9,2000,37.18,0.07
111,3,90.4,1,2000,37.01,0.06
112,3,95.1,1,2000,36.61,0.05
113,3,106,1.2,2000,36.09,0.05
114,3,113.2,1.3,2000,35.63,0.03
115,3,118.2,1.4,2000,35.34,0.04
116,3,122.2,1.5,2000,35.05,0.04
117,3,136.7,1.7,2000,34.17,0.03
118,3,143.9,1.8,2000,33.9,0.5
119,3,151.2,2,2000,33.62,0.02
120,3,118.2,1.4,2000,35.34,0.06
121,3,122.2,1.5,2000,35.05,0.05
122,3,136.7,1.7,2000,34.17,0.02
123,3,143.9,1.8,2000,33.9,1.4
124,3,151.2,2,2000,33.62,0.1
125,3,72.8,0.7,2200,38.5,1
126,3,77.4,0.8,2200,38.13,0.05
127,3,143.9,1.8,2000,33.9,1.4
128,3,151.2,2,2000,33.62,0.1
129,3,72.8,0.7,2200,38.5,1
130,3,77.4,0.8,2200,38.13,0.05
131,3,79.4,0.8,2200,37.99,0.06
132,3,92.8,1,2200,36.91,0.08
133,3,95.3,1,2200,36.68,0.01
134,3,106.5,1.1,2200,36.07,0.11
135,3,113.5,1.3,2200,35.71,0.05
136,3,118.5,1.3,2200,35.37,0.04
137,3,135.2,1.6,2200,34.34,0.03
138,3,137.2,1.6,2200,34.24,0.03
139,3,145.3,1.8,2200,33.87,0.07
140,3,151.8,1.9,2200,33.62,0.07
141,3,139.5,1.6,2400,34.25,0.06
142,3,146.2,1.7,2400,33.95,0.05
143,3,150.4,1.8,2400,33.75,0.05
144,3,151.6,1.7,2600,33.83,0.08

File: peritheos/data/datasets/ca-perovskite-tetragonal-sun-2022-table1-pv.csv
source_order,source_subset,pressure_gpa,pressure_uncertainty_gpa,a_angstrom,a_uncertainty_angstrom,c_angstrom,c_uncertainty_angstrom,volume_a3_conventional_cell,volume_uncertainty_a3
1,sun_2016_reanalyzed,21.5,0.4,4.904,0.002,6.947,0.003,167.0,0.2
2,sun_2016_reanalyzed,24.9,0.6,4.882,0.003,6.926,0.004,165.1,0.3
3,sun_2016_reanalyzed,30.2,0.5,4.875,0.002,6.920,0.003,164.4,0.2
4,sun_2016_reanalyzed,38.4,0.7,4.837,0.001,6.868,0.003,160.7,0.1
5,sun_2016_reanalyzed,43.6,1.1,4.822,0.003,6.823,0.005,158.7,0.3
6,sun_2016_reanalyzed,52.0,1.3,4.776,0.002,6.796,0.003,155.0,0.2
7,sun_2016_reanalyzed,57.0,1.5,4.753,0.004,6.747,0.005,152.4,0.4
8,sun_2016_reanalyzed,59.9,1.5,4.743,0.002,6.741,0.003,151.7,0.2
9,sun_2016_reanalyzed,63.4,1.6,4.741,0.002,6.731,0.003,151.3,0.2
10,sun_2016_reanalyzed,69.9,1.7,4.717,0.003,6.701,0.004,149.1,0.3
11,sun_2016_reanalyzed,84.4,2.1,4.673,0.001,6.651,0.002,145.2,0.1
12,sun_2016_reanalyzed,93.4,2.4,4.643,0.002,6.621,0.003,142.7,0.2
13,sun_2016_reanalyzed,98.1,2.6,4.621,0.004,6.585,0.005,140.6,0.4
14,sun_2016_reanalyzed,124.0,3.0,4.565,0.003,6.503,0.005,135.5,0.3
15,sun_2022_new,148.3,3.6,4.502,0.003,6.433,0.005,130.4,0.3
16,sun_2022_new,148.4,3.6,4.500,0.003,6.430,0.005,130.2,0.3
17,sun_2022_new,159.2,3.8,4.481,0.002,6.400,0.004,128.5,0.2
18,sun_2022_new,163.3,4.0,4.471,0.002,6.384,0.003,127.6,0.2
19,sun_2022_new,171.4,4.1,4.460,0.002,6.374,0.003,126.8,0.2
20,sun_2022_new,172.6,4.1,4.461,0.001,6.378,0.002,126.9,0.1
21,sun_2022_new,179.2,4.3,4.449,0.003,6.356,0.002,125.8,0.2
22,sun_2022_new,193.1,4.8,4.428,0.003,6.333,0.005,124.2,0.3
23,sun_2022_new,199.2,4.7,4.415,0.002,6.315,0.004,123.1,0.2

File: peritheos/data/datasets/ca-perovskite-wang-1996-table1-pvt.csv
source_order,run,pressure_gpa,temperature_k,volume_a3,volume_standard_deviation_a3,differential_stress_gpa,include_in_eos_fit,exclusion_reason,source_lineage
1,13,12.04,1368,44.76,0.01,0.001,true,,Wang_et_al_1996
2,13,11.69,1172,44.54,0.02,0.006,true,,Wang_et_al_1996
3,13,11.35,970,44.41,0.03,0.007,true,,Wang_et_al_1996
4,13,11.06,977,44.45,0.02,-0.018,true,,Wang_et_al_1996
5,13,10.49,980,44.53,0.03,0.008,true,,Wang_et_al_1996
6,13,9.37,976,44.71,0.03,-0.021,true,,Wang_et_al_1996
7,13,7.95,974,44.92,0.02,-0.021,true,,Wang_et_al_1996
8,13,5.51,980,45.44,0.02,0.019,true,,Wang_et_al_1996
9,13,10.92,769,44.23,0.03,0.018,true,,Wang_et_al_1996
10,13,10.58,769,44.28,0.02,0.008,true,,Wang_et_al_1996
11,13,9.98,770,44.38,0.03,0.038,true,,Wang_et_al_1996
12,13,8.97,774,44.51,0.02,-0.035,true,,Wang_et_al_1996
13,13,7.52,772,44.78,0.02,-0.015,true,,Wang_et_al_1996
14,13,5.04,771,45.25,0.01,-0.030,true,,Wang_et_al_1996
15,13,10.58,572,44.07,0.02,-0.013,true,,Wang_et_al_1996
16,13,10.15,572,44.12,0.01,0.023,true,,Wang_et_al_1996
17,13,9.50,575,44.22,0.02,0.038,true,,Wang_et_al_1996
18,13,8.48,570,44.37,0.04,0.002,true,,Wang_et_al_1996
19,13,7.09,572,44.63,0.01,-0.007,true,,Wang_et_al_1996
20,13,4.68,570,45.12,0.01,0.011,true,,Wang_et_al_1996
21,13,10.07,306,43.83,0.02,-0.017,true,,Wang_et_al_1996
22,13,9.54,303,43.87,0.03,-0.004,true,,Wang_et_al_1996
23,13,9.63,304,43.93,0.03,-0.004,true,,Wang_et_al_1996
24,13,8.97,302,44.01,0.03,0.023,true,,Wang_et_al_1996
25,13,8.98,302,43.99,0.03,0.003,true,,Wang_et_al_1996
26,13,7.97,301,44.08,0.04,0.031,true,,Wang_et_al_1996
27,13,7.94,303,44.14,0.02,-0.001,true,,Wang_et_al_1996
28,13,6.54,303,44.38,0.04,-0.006,true,,Wang_et_al_1996
29,13,4.95,301,44.59,0.04,0.080,true,,Wang_et_al_1996
30,13,4.15,303,44.87,0.01,-0.001,true,,Wang_et_al_1996
31,13,4.12,303,44.87,0.01,-0.026,true,,Wang_et_al_1996
32,13,2.66,301,45.03,0.01,0.092,true,,Wang_et_al_1996
33,13,1.13,301,45.39,0.06,0.132,false,high_nonhydrostatic_stress,Wang_et_al_1996
34,13,0.59,301,45.22,0.04,0.145,false,amorphization_and_high_nonhydrostatic_stress,Wang_et_al_1996
35,3,12.00,1074,44.39,0.01,0.000,true,,Wang_and_Weidner_1994_reprinted_in_Wang_et_al_1996
36,3,12.08,1145,44.52,0.01,0.047,true,,Wang_and_Weidner_1994_reprinted_in_Wang_et_al_1996
37,3,12.16,1210,44.59,0.01,0.051,true,,Wang_and_Weidner_1994_reprinted_in_Wang_et_al_1996
38,3,12.23,1250,44.62,0.01,0.062,true,,Wang_and_Weidner_1994_reprinted_in_Wang_et_al_1996
39,3,11.60,1006,44.48,0.01,0.118,true,,Wang_and_Weidner_1994_reprinted_in_Wang_et_al_1996
40,3,11.21,904,44.39,0.01,0.064,true,,Wang_and_Weidner_1994_reprinted_in_Wang_et_al_1996
41,3,11.07,837,44.35,0.01,0.054,true,,Wang_and_Weidner_1994_reprinted_in_Wang_et_al_1996
42,3,10.90,761,44.29,0.01,0.071,true,,Wang_and_Weidner_1994_reprinted_in_Wang_et_al_1996
43,3,10.67,672,44.22,0.01,0.076,true,,Wang_and_Weidner_1994_reprinted_in_Wang_et_al_1996
44,3,10.46,577,44.15,0.01,0.093,true,,Wang_and_Weidner_1994_reprinted_in_Wang_et_al_1996
45,3,12.04,1207,44.60,0.01,0.043,true,,Wang_and_Weidner_1994_reprinted_in_Wang_et_al_1996
46,3,12.04,1205,44.60,0.01,0.006,true,,Wang_and_Weidner_1994_reprinted_in_Wang_et_al_1996
47,3,11.24,1182,44.73,0.02,0.043,true,,Wang_and_Weidner_1994_reprinted_in_Wang_et_al_1996
48,3,10.67,1167,44.81,0.01,0.030,true,,Wang_and_Weidner_1994_reprinted_in_Wang_et_al_1996
49,3,10.26,1159,44.88,0.02,0.003,true,,Wang_and_Weidner_1994_reprinted_in_Wang_et_al_1996
50,4,11.61,1177,44.82,0.01,0.088,true,,Wang_and_Weidner_1994_reprinted_in_Wang_et_al_1996
51,4,11.85,1261,44.82,0.01,0.013,true,,Wang_and_Weidner_1994_reprinted_in_Wang_et_al_1996
52,4,11.77,1339,44.95,0.02,-0.022,true,,Wang_and_Weidner_1994_reprinted_in_Wang_et_al_1996
53,4,11.74,1403,45.02,0.02,-0.021,true,,Wang_and_Weidner_1994_reprinted_in_Wang_et_al_1996
54,4,11.53,1301,44.90,0.01,0.018,true,,Wang_and_Weidner_1994_reprinted_in_Wang_et_al_1996
55,4,11.43,1223,44.82,0.01,0.017,true,,Wang_and_Weidner_1994_reprinted_in_Wang_et_al_1996
56,4,11.25,1137,44.76,0.02,0.023,true,,Wang_and_Weidner_1994_reprinted_in_Wang_et_al_1996
57,4,11.12,1074,44.68,0.02,0.029,true,,Wang_and_Weidner_1994_reprinted_in_Wang_et_al_1996
58,4,10.91,978,44.60,0.02,0.011,true,,Wang_and_Weidner_1994_reprinted_in_Wang_et_al_1996
59,4,10.73,894,44.52,0.01,0.008,true,,Wang_and_Weidner_1994_reprinted_in_Wang_et_al_1996
60,4,10.51,798,44.46,0.02,0.012,true,,Wang_and_Weidner_1994_reprinted_in_Wang_et_al_1996
61,4,11.31,1125,44.73,0.01,0.019,true,,Wang_and_Weidner_1994_reprinted_in_Wang_et_al_1996
62,5,12.16,1128,44.53,0.02,0.046,true,,Wang_and_Weidner_1994_reprinted_in_Wang_et_al_1996
63,5,12.25,1318,44.70,0.01,0.021,true,,Wang_and_Weidner_1994_reprinted_in_Wang_et_al_1996
64,5,12.23,1381,44.75,0.01,0.047,true,,Wang_and_Weidner_1994_reprinted_in_Wang_et_al_1996
65,5,12.01,1469,44.86,0.01,0.062,true,,Wang_and_Weidner_1994_reprinted_in_Wang_et_al_1996
66,5,11.69,1594,45.08,0.05,0.043,true,,Wang_and_Weidner_1994_reprinted_in_Wang_et_al_1996
