Repository: CPrescher/peritheos

# Peritheos

A Python library for thermodynamic equations of state calculations for solid materials.

Built-in EOS evaluation, inversion, bounded robust fitting, and uncertainty
statistics are implemented in Rust and exposed through the established Python API.
NumPy broadcasting and user-defined `EosBase` subclasses remain supported.
The package includes PEP 561 typing metadata for type checkers and IDEs.

Full model, fitting, units, and development documentation is available at
[peritheos.readthedocs.io](https://peritheos.readthedocs.io/).
Rust users can start with the workflow-oriented [Rust API guide](docs/rust-api.md)
and the runnable examples in the unified Rust crate.

File: peritheos/data/datasets/ca-perovskite-wang-1996-table1-room-temperature.csv
source_order,pressure_gpa,temperature_k,volume_a3,volume_sigma_a3,differential_stress_gpa,fit_included
1,10.07,306,43.83,0.02,-0.017,1
2,9.54,303,43.87,0.03,-0.004,1
3,9.63,304,43.93,0.03,-0.004,1
4,8.97,302,44.01,0.03,0.023,1
5,8.98,302,43.99,0.03,0.003,1
6,7.97,301,44.08,0.04,0.031,1
7,7.94,303,44.14,0.02,-0.001,1
8,6.54,303,44.38,0.04,-0.006,1
9,4.95,301,44.59,0.04,0.080,1
10,4.15,303,44.87,0.01,-0.001,1
11,4.12,303,44.87,0.01,-0.026,1
12,2.66,301,45.03,0.01,0.092,1
13,1.137,301,45.39,0.06,0.132,0
14,0.595,301,45.22,0.04,0.145,0

File: peritheos/data/datasets/cairo3-martin-2007-table1a-compression.csv
pressure_gpa,pressure_uncertainty_gpa,unit_cell_volume_a3,unit_cell_volume_uncertainty_a3,pressure_medium
0.30,0.01,226.203,0.011,methanol_ethanol_4_1
1.40,0.01,224.95,0.01,methanol_ethanol_4_1
2.60,0.06,223.348,0.009,methanol_ethanol_4_1
3.60,0.08,222.209,0.009,methanol_ethanol_4_1
4.2,0.1,221.45,0.01,methanol_ethanol_4_1
4.9,0.1,220.76,0.01,methanol_ethanol_4_1
5.7,0.2,219.99,0.01,methanol_ethanol_4_1
6.30,0.05,219.335,0.011,methanol_ethanol_4_1
6.90,0.05,218.914,0.011,methanol_ethanol_4_1
7.6,0.1,218.340,0.017,methanol_ethanol_4_1
12.5,0.5,213.59,0.19,nacl_laser_annealed
7.2,0.5,218.680,0.065,nacl_laser_annealed
11.9,0.5,213.59,0.25,nacl_laser_annealed
20.4,0.8,205.09,0.11,nacl_laser_annealed
29,1,200.92,0.23,nacl_laser_annealed

File: peritheos/data/datasets/calcite-redfern-1999-table1-compression.csv
measurement_sequence,pressure_gpa,pressure_uncertainty_gpa,lattice_a_angstrom,lattice_a_uncertainty_angstrom,lattice_c_angstrom,lattice_c_uncertainty_angstrom,unit_cell_volume_a3,unit_cell_volume_uncertainty_a3
1,0.000,0.000,4.98914,0.00030,17.06107,0.00067,367.787,0.004
2,0.902,0.005,4.97759,0.00022,16.93936,0.00051,363.468,0.031
3,0.832,0.004,4.97846,0.00019,16.94497,0.00044,363.715,0.027
4,0.136,0.006,4.98768,0.00041,17.04437,0.00093,367.205,0.058
5,0.633,0.005,4.98134,0.00033,16.97161,0.00086,364.708,0.047
6,0.226,0.004,4.98621,0.00037,17.03038,0.00086,366.688,0.053
7,0.589,0.005,4.98164,0.00033,16.98032,0.00075,364.940,0.046
8,0.274,0.005,4.98555,0.00039,17.02863,0.00096,366.553,0.055
9,0.548,0.003,4.98189,0.00037,16.98481,0.00086,365.073,0.053
10,0.465,0.006,4.98288,0.00029,16.99760,0.00064,365.493,0.041
11,1.077,0.006,4.97532,0.00026,16.91495,0.00056,362.612,0.038
12,1.340,0.006,4.97146,0.00032,16.87915,0.00077,361.284,0.045
13,1.354,0.006,4.97148,0.00026,16.87817,0.00055,361.266,0.036
14,1.425,0.008,4.97062,0.00027,16.87164,0.00065,361.001,0.039

File: peritheos/data/datasets/calcium-carbonate-post-aragonite-lv-2020-supplementary-table-pvt.csv
temperature_k,temperature_uncertainty_k,pressure_gpa,pressure_uncertainty_gpa,unit_cell_volume_a3,unit_cell_volume_uncertainty_a3,lattice_a_angstrom,lattice_a_uncertainty_angstrom,lattice_b_angstrom,lattice_b_uncertainty_angstrom,lattice_c_angstrom,lattice_c_uncertainty_angstrom
298,,49.9,0.1,77.55,0.07,4.182,0.005,4.600,0.006,4.031,0.004
298,,52.2,0.1,76.89,0.02,4.155,0.002,4.611,0.002,4.014,0.005
298,,55.4,0.1,76.23,0.06,4.132,0.004,4.594,0.005,4.016,0.009
298,,56.1,0.2,75.99,0.07,4.127,0.005,4.589,0.005,4.013,0.009
298,,56.8,0.2,75.77,0.09,4.121,0.007,4.589,0.007,4.008,0.009
298,,59.1,0.2,75.22,0.09,4.104,0.006,4.574,0.007,4.007,0.009
298,,60.6,0.2,74.95,0.07,4.102,0.005,4.576,0.006,3.994,0.009
298,,66.1,0.2,73.70,0.04,4.075,0.003,4.558,0.003,3.967,0.009
298,,67.5,0.3,73.36,0.03,4.066,0.002,4.548,0.002,3.968,0.006
1308,100,60.3,0.5,76.36,0.06,4.144,0.004,4.595,0.005,4.010,0.009
1317,100,60.1,0.5,76.35,0.04,4.145,0.003,4.597,0.003,4.007,0.009
1319,100,72.3,0.7,73.63,0.04,4.076,0.002,4.554,0.003,3.967,0.009
1320,100,61.6,0.5,76.17,0.05,4.135,0.004,4.592,0.004,4.012,0.009
1322,100,72.6,0.6,73.58,0.03,4.073,0.002,4.553,0.003,3.967,0.009
1326,100,60.8,0.5,76.30,0.07,4.143,0.005,4.597,0.006,4.007,0.009
1340,100,73.1,0.6,73.57,0.03,4.073,0.002,4.552,0.002,3.968,0.009
1348,100,64.0,0.6,75.62,0.08,4.117,0.005,4.578,0.006,4.013,0.009
1353,100,64.0,0.5,75.67,0.08,4.118,0.005,4.578,0.006,4.015,0.009
1354,100,63.8,0.5,75.72,0.09,4.119,0.006,4.578,0.007,4.015,0.009
1358,100,73.3,0.6,73.57,0.05,4.072,0.004,4.552,0.004,3.970,0.009
1360,100,57.8,0.5,77.04,0.05,4.155,0.003,4.606,0.004,4.025,0.009
1360,100,57.4,0.5,77.11,0.04,4.158,0.003,4.607,0.003,4.026,0.009
1360,100,61.3,0.5,76.22,0.04,4.140,0.003,4.594,0.003,4.007,0.009
1362,100,69.2,0.6,74.41,0.01,4.103,0.001,4.564,0.001,3.974,0.003
1366,100,69.4,0.6,74.28,0.02,4.102,0.001,4.565,0.002,3.967,0.004
1366,100,69.0,0.6,74.40,0.06,4.103,0.001,4.565,0.001,3.972,0.005
1368,100,72.6,0.7,73.60,0.02,4.075,0.002,4.554,0.002,3.966,0.009
1369,100,60.1,0.5,76.45,0.06,4.147,0.004,4.597,0.004,4.010,0.009
1369,100,64.1,0.6,75.61,0.08,4.117,0.005,4.577,0.006,4.013,0.009
1372,100,63.6,0.5,75.74,0.07,4.119,0.005,4.578,0.006,4.016,0.009
1374,100,58.2,0.5,76.96,0.05,4.155,0.003,4.605,0.004,4.022,0.009
1378,100,64.6,0.6,75.50,0.08,4.115,0.006,4.577,0.006,4.009,0.009
1381,100,64.5,0.6,75.60,0.08,4.115,0.005,4.576,0.006,4.015,0.009
1392,100,64.5,0.6,75.61,0.08,4.116,0.006,4.577,0.006,4.013,0.009
1393,100,69.7,0.6,74.22,0.04,4.100,0.003,4.565,0.003,3.965,0.008
1396,100,72.5,0.7,73.65,0.02,4.076,0.002,4.554,0.002,3.968,0.009
1402,100,69.0,0.6,74.49,0.03,4.104,0.001,4.565,0.002,3.976,0.006
1405,100,69.9,0.6,74.18,0.03,4.100,0.002,4.565,0.003,3.963,0.007
1414,100,64.9,0.6,75.51,0.08,4.113,0.006,4.576,0.006,4.012,0.009
1415,100,58.8,0.5,76.90,0.04,4.154,0.003,4.605,0.003,4.021,0.009
1422,100,65.1,0.6,75.51,0.09,4.113,0.006,4.575,0.007,4.013,0.009
1429,100,59.5,0.5,76.79,0.04,4.151,0.003,4.603,0.003,4.019,0.008
1430,100,65.8,0.6,75.40,0.09,4.109,0.007,4.574,0.007,4.011,0.009
1431,100,72.8,0.7,73.64,0.02,4.077,0.001,4.554,0.001,3.967,0.003
1438,100,62.0,0.5,76.24,0.05,4.139,0.004,4.593,0.004,4.011,0.009
1440,100,70.3,0.6,74.13,0.03,4.100,0.002,4.565,0.002,3.961,0.006
1445,100,70.3,0.6,74.10,0.02,4.098,0.001,4.564,0.002,3.962,0.004
1448,100,73.9,0.6,73.53,0.05,4.071,0.003,4.552,0.004,3.968,0.009
1456,100,57.5,0.5,77.17,0.04,4.163,0.003,4.609,0.003,4.022,0.008
1463,100,72.8,0.7,73.69,0.02,4.079,0.001,4.554,0.001,3.967,0.004
1467,100,70.6,0.6,74.15,0.02,4.098,0.001,4.564,0.001,3.965,0.003
1467,100,69.3,0.6,74.55,0.01,4.105,0.001,4.565,0.001,3.979,0.003
1471,100,55.3,0.5,78.42,0.04,4.199,0.003,4.619,0.003,4.044,0.009
1472,100,60.6,0.5,76.53,0.05,4.147,0.003,4.596,0.004,4.015,0.009
1479,100,59.4,0.5,76.85,0.04,4.152,0.003,4.604,0.003,4.020,0.007
1485,100,56.9,0.6,77.98,0.06,4.185,0.004,4.616,0.004,4.036,0.009
1485,100,69.5,0.6,74.55,0.04,4.105,0.001,4.565,0.003,3.979,0.007
1489,100,69.5,0.6,74.48,0.03,4.104,0.001,4.565,0.003,3.975,0.003
1490,100,65.9,0.6,75.37,0.07,4.111,0.005,4.576,0.006,4.007,0.009
1492,100,57.3,0.5,77.26,0.05,4.164,0.003,4.609,0.003,4.025,0.009
1492,100,64.3,0.6,75.79,0.07,4.122,0.005,4.579,0.005,4.016,0.009
1495,100,54.6,0.5,78.49,0.03,4.200,0.002,4.619,0.002,4.046,0.006
1500,100,56.4,0.5,78.24,0.03,4.193,0.002,4.616,0.003,4.042,0.007
1506,100,64.5,0.6,75.75,0.07,4.121,0.005,4.579,0.005,4.014,0.009
1507,100,62.9,0.5,76.18,0.06,4.134,0.004,4.591,0.005,4.014,0.009
1509,100,65.9,0.6,75.49,0.09,4.112,0.007,4.575,0.007,4.013,0.009
1511,100,64.6,0.6,75.74,0.07,4.121,0.004,4.579,0.005,4.013,0.009
1516,100,66.2,0.6,75.48,0.09,4.111,0.007,4.575,0.008,4.014,0.009
1521,100,69.4,0.6,74.65,0.04,4.105,0.001,4.566,0.003,3.984,0.008
1522,100,62.9,0.5,76.20,0.07,4.136,0.005,4.593,0.005,4.011,0.009
1523,100,72.5,0.7,73.80,0.04,4.082,0.003,4.555,0.003,3.970,0.009
1526,100,70.9,0.6,74.12,0.03,4.098,0.002,4.564,0.003,3.963,0.007
1529,100,57.1,0.6,78.09,0.06,4.187,0.004,4.615,0.004,4.041,0.009
1532,100,64.9,0.6,75.73,0.06,4.121,0.004,4.580,0.005,4.013,0.009
1533,100,57.1,0.6,78.08,0.05,4.187,0.004,4.615,0.004,4.041,0.009
1538,100,66.0,0.6,75.44,0.08,4.112,0.005,4.576,0.006,4.010,0.009
1542,100,60.7,0.5,76.54,0.06,4.149,0.004,4.597,0.004,4.013,0.009
1542,100,66.3,0.6,75.37,0.08,4.110,0.006,4.575,0.006,4.008,0.009
1543,100,64.9,0.6,75.74,0.08,4.120,0.005,4.578,0.006,4.015,0.009
1544,100,64.5,0.6,75.77,0.07,4.122,0.005,4.580,0.005,4.013,0.009
1582,100,71.5,0.6,74.11,0.02,4.097,0.001,4.564,0.001,3.963,0.004
1594,100,60.6,0.5,76.76,0.02,4.151,0.002,4.604,0.002,4.016,0.005
1615,100,58.9,0.5,77.11,0.04,4.159,0.003,4.609,0.003,4.022,0.009
1620,100,58.1,0.6,77.91,0.07,4.184,0.005,4.616,0.005,4.035,0.009
1629,100,64.8,0.6,75.86,0.06,4.127,0.004,4.581,0.005,4.013,0.009
1648,100,61.4,0.6,76.72,0.02,4.149,0.002,4.601,0.002,4.019,0.005
1648,100,72.0,0.5,74.05,0.04,4.096,0.003,4.564,0.003,3.961,0.009
1655,100,61.5,0.6,76.71,0.03,4.147,0.002,4.600,0.002,4.021,0.006
1656,100,73.6,0.7,73.77,0.03,4.082,0.001,4.555,0.002,3.968,0.004
1661,100,70.0,0.6,74.67,0.02,4.105,0.001,4.565,0.001,3.985,0.003
1673,100,61.6,0.5,76.56,0.04,4.149,0.003,4.597,0.003,4.014,0.009
1701,100,61.5,0.5,76.65,0.04,4.151,0.003,4.598,0.003,4.016,0.008
1704,100,73.8,0.7,73.82,0.02,4.082,0.002,4.555,0.002,3.970,0.005
1705,100,56.0,0.5,78.36,0.03,4.201,0.002,4.622,0.003,4.036,0.007
1728,100,65.4,0.6,75.80,0.06,4.126,0.004,4.581,0.005,4.010,0.009
1731,100,65.5,0.6,75.86,0.07,4.126,0.005,4.581,0.006,4.014,0.009
1734,100,64.6,0.6,76.10,0.05,4.133,0.004,4.591,0.004,4.011,0.009
1736,100,65.6,0.6,75.81,0.07,4.125,0.005,4.581,0.006,4.011,0.009
1740,100,58.7,0.6,77.31,0.04,4.165,0.003,4.609,0.003,4.027,0.009
1748,100,65.5,0.6,75.81,0.07,4.127,0.005,4.582,0.005,4.009,0.009
1785,100,65.7,0.6,75.83,0.06,4.127,0.004,4.581,0.005,4.010,0.009
1790,100,65.8,0.6,75.85,0.06,4.127,0.004,4.582,0.005,4.011,0.009
1792,100,58.5,0.6,77.27,0.05,4.168,0.003,4.612,0.004,4.020,0.009
1798,100,70.6,0.6,74.68,0.04,4.105,0.001,4.566,0.004,3.985,0.004
1813,100,74.7,0.7,73.74,0.02,4.080,0.001,4.555,0.001,3.968,0.003
1814,100,62.1,0.6,76.67,0.02,4.153,0.001,4.595,0.001,4.017,0.004
1816,100,65.9,0.6,75.85,0.06,4.127,0.004,4.581,0.005,4.012,0.009
1819,100,66.0,0.6,75.87,0.07,4.127,0.005,4.581,0.005,4.013,0.009
1820,100,74.8,0.7,73.78,0.01,4.082,0.001,4.554,0.001,3.969,0.003
1824,100,62.8,0.6,76.72,0.03,4.147,0.002,4.601,0.002,4.021,0.006
1832,100,75.0,0.7,73.77,0.03,4.083,0.003,4.554,0.003,3.967,0.008
1835,100,63.0,0.6,76.51,0.05,4.147,0.004,4.597,0.004,4.013,0.009
1840,100,66.4,0.6,75.82,0.07,4.126,0.005,4.581,0.005,4.012,0.009
1866,100,62.8,0.6,76.61,0.04,4.150,0.003,4.598,0.003,4.015,0.008
1873,100,65.9,0.6,75.87,0.07,4.128,0.005,4.583,0.006,4.011,0.009
1897,100,71.1,0.6,74.54,0.04,4.105,0.001,4.567,0.001,3.976,0.002
1937,100,63.4,0.6,76.75,0.03,4.147,0.002,4.601,0.003,4.023,0.007
1956,100,62.8,0.6,76.84,0.04,4.152,0.003,4.605,0.003,4.019,0.008
1962,100,67.0,0.6,75.74,0.06,4.128,0.004,4.582,0.004,4.004,0.009
1992,100,67.5,0.6,75.83,0.06,4.126,0.004,4.582,0.005,4.011,0.009
1999,100,71.8,0.6,74.47,0.02,4.105,0.002,4.567,0.002,3.972,0.005
2015,150,66.9,0.7,75.87,0.06,4.128,0.004,4.583,0.005,4.010,0.009
2029,150,57.8,0.6,78.03,0.02,4.192,0.001,4.623,0.001,4.026,0.001
2037,150,67.3,0.7,75.86,0.06,4.128,0.004,4.582,0.005,4.010,0.009
2054,150,60.0,0.7,77.20,0.02,4.170,0.001,4.611,0.002,4.015,0.004
2061,150,67.8,0.7,75.78,0.05,4.128,0.004,4.583,0.004,4.006,0.009
2069,150,58.4,0.6,77.96,0.02,4.190,0.002,4.624,0.002,4.024,0.005
2080,150,67.7,0.7,75.79,0.05,4.127,0.004,4.582,0.004,4.008,0.009
2103,150,72.7,0.8,74.52,0.04,4.106,0.001,4.567,0.001,3.974,0.002
2139,150,64.2,0.7,76.64,0.03,4.151,0.002,4.598,0.002,4.015,0.005
2160,150,61.1,0.7,77.18,0.01,4.166,0.001,4.609,0.001,4.019,0.002

File: peritheos/data/datasets/cementite-scott-2001-figure3-digitized.csv
pressure_gpa,volume_ratio,pressure_error_gpa,volume_ratio_error,pressure_digitization_uncertainty_gpa,volume_ratio_digitization_uncertainty
0.0000,1.000000,,,0.8,0.0035
1.8841,0.989922,,,0.8,0.0035
3.4783,0.982171,,,0.8,0.0035
6.2319,0.968217,,,0.8,0.0035
8.5507,0.956202,,,0.8,0.0035
11.5942,0.944961,,,0.8,0.0035
14.0580,0.935659,2.029,0.00969,0.8,0.0035
17.9710,0.919380,2.246,0.00620,0.8,0.0035
24.2029,0.903488,2.319,0.00814,0.8,0.0035
28.6957,0.893411,3.333,0.00853,0.8,0.0035
30.2899,0.874031,3.333,0.00581,0.8,0.0035
33.3333,0.863953,3.841,0.00620,0.8,0.0035
40.1449,0.855039,,,0.8,0.0035
42.3188,0.847674,4.275,0.00620,0.8,0.0035
45.2174,0.842248,4.348,0.00717,0.8,0.0035
47.2464,0.835271,,,0.8,0.0035
52.1739,0.832946,5.580,0.00853,0.8,0.0035
56.6667,0.824806,5.290,0.00814,0.8,0.0035
63.6232,0.812791,6.812,0.00698,0.8,0.0035
68.1159,0.805814,7.029,0.00698,0.8,0.0035
72.7536,0.794961,7.246,0.00717,0.8,0.0035

File: peritheos/data/datasets/cerium-dioxide-gerward-2005-figure3a-digitized.csv
pressure_gpa,lattice_parameter_angstrom,volume_angstrom3,pressure_digitization_uncertainty_gpa,lattice_parameter_digitization_uncertainty_angstrom
0.8481,5.403585,157.777816,0.20,0.0026
1.2278,5.401509,157.596082,0.20,0.0026
1.6709,5.396415,157.150601,0.20,0.0026
1.9873,5.394528,156.985821,0.20,0.0026
2.4304,5.392264,156.788237,0.20,0.0026
2.9114,5.386226,156.262158,0.20,0.0026
3.4051,5.383585,156.032368,0.20,0.0026
4.2152,5.378868,155.622591,0.20,0.0026
5.5190,5.370943,154.935781,0.20,0.0026
6.0253,5.365094,154.430148,0.20,0.0026
7.3924,5.357358,153.763100,0.20,0.0026
8.0633,5.351698,153.276234,0.20,0.0026
8.7722,5.344528,152.661014,0.20,0.0026
9.3797,5.340566,152.321732,0.20,0.0026
10.2025,5.333208,151.692970,0.20,0.0026
11.6456,5.327925,151.242620,0.20,0.0026
12.8608,5.318302,150.424632,0.20,0.0026
14.2025,5.309811,149.705332,0.20,0.0026
15.1392,5.300755,148.940609,0.20,0.0026
16.6835,5.291698,148.178495,0.20,0.0026
19.8101,5.274717,146.756548,0.20,0.0026

File: peritheos/data/datasets/cobalt-dewaele-2008-table2-compression.csv
run,ruby_pressure_mao_gpa,atomic_volume_a3
4,0,11.0966
4,1.5,11.0018
4,2.6,10.9294
4,5.1,10.807
4,7.8,10.6738
4,8.8,10.6285
4,11.4,10.5131
4,13.0,10.4374
4,15.2,10.3476
4,18.3,10.2132
5,3.5,10.8918
5,6.7,10.7286
5,10.2,10.5433
5,13.6,10.4193
5,16.3,10.3115
5,20.3,10.1537
5,26.4,9.93259
5,30.7,9.79297
5,35.5,9.65309
5,40.6,9.50567
5,45.5,9.36221
5,50.2,9.24947
5,54.8,9.11345
5,58.5,9.0531
5,63.4,8.92911

File: peritheos/data/datasets/cobalt-hcp-fujihisa-1996-figure3-digitized.csv
pressure_gpa,volume_ratio,pressure_digitization_uncertainty_gpa,volume_ratio_digitization_uncertainty
24.0204,0.904706,0.9,0.0050
36.4566,0.869412,0.9,0.0050
42.7598,0.850588,0.9,0.0050
46.5077,0.847647,0.9,0.0050
51.1073,0.834118,0.9,0.0050
63.8842,0.805882,0.9,0.0050
71.2095,0.792353,0.9,0.0050
79.0460,0.778235,0.9,0.0050

File: peritheos/data/datasets/coesite-ii-iii-bykova-2018-table2-pv.csv
phase,formula_units_per_source_cell,pressure_gpa,pressure_sigma_gpa,volume_a3_source_cell,volume_sigma_a3_source_cell,volume_a3_z16_equivalent_cell,volume_sigma_a3_z16_equivalent_cell,volume_a3_per_formula_unit,volume_sigma_a3_per_formula_unit,sample_id
coesite-II,32,25.6,0.3,910.2,0.9,455.1,0.45,28.44,0.03,"DAC#3, c1"
coesite-II,32,25.7,0.3,900.9,0.8,450.45,0.40,28.15,0.03,"DAC#3, c1"
coesite-II,32,26.3,0.3,901.1,0.3,450.55,0.15,28.159,0.009,"DAC#3, c1"
coesite-II,32,30.1,0.4,881.7,0.6,440.85,0.30,27.55,0.02,"DAC#3, c2"
coesite-III,24,25.6,0.3,682.0,0.5,454.666666667,0.333333333,28.42,0.02,"DAC#3, c1"
coesite-III,24,25.6,0.3,679.8,0.3,453.2,0.20,28.32,0.01,"DAC#3, c1"
coesite-III,24,25.8,0.3,676.5,0.4,451.0,0.266666667,28.19,0.02,"DAC#3, c1"
coesite-III,24,25.7,0.3,679.7,0.3,453.133333333,0.20,28.32,0.01,"DAC#3, c1"
coesite-III,24,26.3,0.3,675.3,0.4,450.2,0.266666667,28.14,0.02,"DAC#3, c2"
coesite-III,24,27.9,0.5,666.2,0.6,444.133333333,0.40,27.76,0.03,"DAC#1, c1"
coesite-III,24,27.9,0.4,666.5,0.3,444.333333333,0.20,27.77,0.01,"DAC#2, c2"
coesite-III,24,30.3,0.4,658.5,0.4,439.0,0.266666667,27.44,0.02,"DAC#3, c1"
coesite-III,24,30.1,0.4,660.5,0.5,440.333333333,0.333333333,27.52,0.02,"DAC#3, c2"
coesite-III,24,35.9,0.7,627.6,0.7,418.4,0.466666667,26.15,0.03,"DAC#1, c1"
coesite-III,24,36.9,0.4,637.3,0.7,424.866666667,0.466666667,26.55,0.03,"DAC#3, c1"

File: peritheos/data/datasets/copper-sakai-2025-table-s9-rs-eos-grid.csv
pressure_gpa,volume_a3,volume_ratio
0.00000000000000,47.2180000000000,1.00000000000000
2.84435491069518,46.2736400000000,0.980000000000000
6.06342256682104,45.3292800000000,0.960000000000000
9.70558361141427,44.3849200000000,0.940000000000000
13.8264907104528,43.4405600000000,0.920000000000000
18.4900105229277,42.4962000000000,0.900000000000000
23.7696101078072,41.5518400000000,0.880000000000000
29.7500107480883,40.6074800000000,0.860000000000000
36.5291678030957,39.6631200000000,0.840000000000000
44.2206497003069,38.7187600000000,0.820000000000000
52.9565077013624,37.7744000000000,0.800000000000000
62.8907518683982,36.8300400000000,0.780000000000000
74.2035793884617,35.8856800000000,0.760000000000000
87.1065413469239,34.9413200000000,0.740000000000000
101.848886255709,33.9969600000000,0.720000000000000
118.725387366029,33.0526000000000,0.700000000000000
138.086051875264,32.1082400000000,0.680000000000000
160.348231729044,31.1638800000000,0.660000000000000
186.011819296999,30.2195200000000,0.640000000000000
215.678433059038,29.2751600000000,0.620000000000000
250.075801945491,28.3308000000000,0.600000000000000
290.088975987260,27.3864400000000,0.580000000000000
336.800575052227,26.4420800000000,0.560000000000000
391.543110189891,25.4977200000000,0.540000000000000
455.967583810983,24.5533600000000,0.520000000000000
532.134263393017,23.6090000000000,0.500000000000000

File: peritheos/data/datasets/cscl-campbell-1994-table1-compression.csv
pressure_gpa,pressure_uncertainty_gpa,lattice_parameter_a,lattice_parameter_a_uncertainty
6.97,0.59,3.8405,0.0017
7.16,0.59,3.8375,0.0061
9.25,0.65,3.7773,0.0057
9.27,0.67,3.7718,0.0034
12.78,0.79,3.7025,0.0057
15.52,0.88,3.673,0.0094
15.93,0.85,3.6685,0.0017
18.5,0.99,3.6292,0.0063
20.4,1.1,3.6053,0.0079
22.5,1.1,3.5781,0.0059
23.6,1.1,3.5698,0.0034
23.9,1.2,3.5598,0.0066
28.7,1.3,3.5308,0.0012

File: peritheos/data/datasets/diamond-occelli-2003-figure2-digitized.csv
point_id,run,marker,pressure_mxb1986_figure_gpa,pressure_mxb1986_gpa,ruby_r1_ratio,pressure_h2005_gpa,molar_volume_cm3_mol,atomic_volume_a3,figure_x_pdf_pt,figure_y_pdf_pt,best_supported_table_ii_selection,notes
run3_00,3,filled,-0.089277102,0.000000000,1.000000000,0.000000000,3.415533443,5.671626717,343.195312,737.820312,false,"Figure marker is clipped by the vertical axis; Occelli explicitly identifies this as the unloaded zero-pressure point, so the source-scale value is set to 0 while the raw axis conversion is retained."
run3_01,3,filled,0.994115571,0.994115571,1.000521213,0.965072221,3.407394179,5.658111152,344.675781,735.707031,false,
run3_02,3,filled,1.765925891,1.765925891,1.000924628,1.716745268,3.401692180,5.648642760,345.730469,734.226562,false,
run3_03,3,filled,2.669229392,2.669229392,1.001395400,2.599127232,3.393688324,5.635352043,346.964844,732.148438,false,
run3_04,3,filled,3.595401336,3.595401336,1.001876564,3.506778366,3.388001368,5.625908632,348.230469,730.671875,false,
run3_05,3,filled,4.678794009,4.678794009,1.002437459,4.572223999,3.380674525,5.613742123,349.710938,728.769531,false,
run3_06,3,filled,5.916548307,5.916548307,1.003075721,5.794310652,3.370895375,5.597503461,351.402344,726.230469,false,
run3_07,3,filled,7.565934580,7.565934580,1.003922061,7.430695312,3.359777229,5.579041346,353.656250,723.343750,false,
run3_08,3,filled,8.880870056,8.880870056,1.004593396,8.741592440,3.351231754,5.564851251,355.453125,721.125000,false,
run3_09,3,filled,10.581710692,10.581710692,1.005457341,10.445360957,3.338202916,5.543216356,357.777344,717.742188,false,
run2_01,2,open,13.340216454,13.340216454,1.006848097,13.227651913,3.323684632,5.519108179,361.546875,713.972656,true,
run2_02,2,open,20.323667438,20.323667438,1.010312786,20.371098913,3.275526067,5.439139000,371.089844,701.468750,true,
run2_03,2,open,29.911261827,29.911261827,1.014944091,30.390391087,3.215301531,5.339133804,384.191406,685.832031,true,
run2_04,2,open,37.337789079,37.337789079,1.018437081,38.300166153,3.172980368,5.268857860,394.339844,674.843750,true,
run2_05,2,open,53.883107636,53.883107636,1.025943659,56.308835490,3.080996155,5.116114480,416.949219,650.960938,true,
run2_06,2,open,63.473561130,63.473561130,1.030132744,66.945274393,3.032160568,5.035021082,430.054688,638.281250,true,
run2_07,2,open,74.118820645,74.118820645,1.034653373,78.881559605,2.981023121,4.950105353,444.601562,625.003906,true,
run2_08,2,open,83.886504938,83.886504938,1.038688595,89.927026294,2.936926668,4.876881469,457.949219,613.554688,true,
run2_09,2,open,93.319737702,93.319737702,1.042488905,100.656605971,2.896230345,4.809303635,470.839844,602.988281,true,
run2_10,2,open,101.206492187,101.206492187,1.045596810,109.660246664,2.865298133,4.757939488,481.617188,594.957031,true,
run2_11,2,open,111.260031287,111.260031287,1.049471365,121.164247450,2.827866545,4.695782875,495.355469,585.238281,true,
run2_12,2,open,121.313570386,121.313570386,1.053252864,132.680592316,2.791232333,4.634950335,509.093750,575.726562,true,
run2_13,2,open,131.364251113,131.364251113,1.056944945,144.188863978,2.757862857,4.579539017,522.828125,567.062500,true,
run2_14,2,open,140.800342250,140.800342250,1.060334722,154.975338747,2.727743069,4.529523931,535.722656,559.242188,true,

File: peritheos/data/datasets/dorogokupets-2015-298k-literature-reconstruction.csv
phase,source,source_doi,source_order,temperature_k,volume_a3,volume_uncertainty_a3,pressure_gpa,pressure_uncertainty_gpa,pressure_coordinate,selection_note
bridgmanite,"Katsura et al. (2009), corrected Table 1",10.1029/2009GL039318,13,306.0,151.96044341964503,0.016238559886690002,19.29078097037817,0.1,Sokolova-2013 MgO from rounded source V/V0,298 K slice diagnostic; exact 2015 recalculation cannot be recovered because absolute MgO volumes are not printed
bridgmanite,"Katsura et al. (2009), corrected Table 1",10.1029/2009GL039318,14,300.0,152.39888453658565,0.016238559886690002,18.953355640520773,0.1,Sokolova-2013 MgO from rounded source V/V0,298 K slice diagnostic; exact 2015 recalculation cannot be recovered because absolute MgO volumes are not printed
bridgmanite,"Katsura et al. (2009), corrected Table 1",10.1029/2009GL039318,34,300.0,149.94686199369548,0.016238559886690002,24.10207589711949,0.1,Sokolova-2013 MgO from rounded source V/V0,298 K slice diagnostic; exact 2015 recalculation cannot be recovered because absolute MgO volumes are not printed
bridgmanite,"Katsura et al. (2009), corrected Table 1",10.1029/2009GL039318,35,300.0,149.86566919426204,0.016238559886690002,23.988327948501563,0.1,Sokolova-2013 MgO from rounded source V/V0,298 K slice diagnostic; exact 2015 recalculation cannot be recovered because absolute MgO volumes are not printed
bridgmanite,"Katsura et al. (2009), corrected Table 1",10.1029/2009GL039318,36,300.0,150.96989126655694,0.016238559886690002,21.545194167567505,0.1,Sokolova-2013 MgO from rounded source V/V0,298 K slice diagnostic; exact 2015 recalculation cannot be recovered because absolute MgO volumes are not printed
bridgmanite,"Katsura et al. (2009), corrected Table 1",10.1029/2009GL039318,62,304.0,150.8886984671235,0.048715679660069997,21.535957688478362,0.2,Sokolova-2013 MgO from rounded source V/V0,298 K slice diagnostic; exact 2015 recalculation cannot be recovered because absolute MgO volumes are not printed
bridgmanite,"Katsura et al. (2009), corrected Table 1",10.1029/2009GL039318,78,304.0,140.59345149896203,0.048715679660069997,48.32459368770077,0.3,Sokolova-2013 MgO from rounded source V/V0,298 K slice diagnostic; exact 2015 recalculation cannot be recovered because absolute MgO volumes are not printed
bridgmanite,"Katsura et al. (2009), corrected Table 1",10.1029/2009GL039318,87,308.0,143.2403367604925,0.032477119773380005,40.31349829160512,0.3,Sokolova-2013 MgO from rounded source V/V0,298 K slice diagnostic; exact 2015 recalculation cannot be recovered because absolute MgO volumes are not printed
bridgmanite,"Katsura et al. (2009), corrected Table 1",10.1029/2009GL039318,89,305.0,147.83584920842577,0.032477119773380005,28.93739917600094,0.2,Sokolova-2013 MgO from rounded source V/V0,298 K slice diagnostic; exact 2015 recalculation cannot be recovered because absolute MgO volumes are not printed
bridgmanite,"Tange et al. (2012), Table 1",10.1029/2011JB008988,M1,300.0,148.26,0.06,27.56970150325334,0.008,Sokolova-2013 MgO from measured cell volume,Source explicitly selected by Dorogokupets et al.
bridgmanite,"Tange et al. (2012), Table 1",10.1029/2011JB008988,M2,300.0,144.14,0.08,38.34880528035956,0.13,Sokolova-2013 MgO from measured cell volume,Source explicitly selected by Dorogokupets et al.
bridgmanite,"Tange et al. (2012), Table 1",10.1029/2011JB008988,M3,300.0,140.82,0.05,47.77535869583245,0.15,Sokolova-2013 MgO from measured cell volume,Source explicitly selected by Dorogokupets et al.
bridgmanite,"Tange et al. (2012), Table 1",10.1029/2011JB008988,M4,300.0,137.38,0.16,59.29784355619261,0.4,Sokolova-2013 MgO from measured cell volume,Source explicitly selected by Dorogokupets et al.
bridgmanite,"Tange et al. (2012), Table 1",10.1029/2011JB008988,D1,300.0,139.41,0.03,52.71392380695814,0.2,Sokolova-2013 MgO from measured cell volume,Source explicitly selected by Dorogokupets et al.
bridgmanite,"Tange et al. (2012), Table 1",10.1029/2011JB008988,D1,300.0,140.11,0.04,50.68947152559613,0.3,Sokolova-2013 MgO from measured cell volume,Source explicitly selected by Dorogokupets et al.
bridgmanite,"Tange et al. (2012), Table 1",10.1029/2011JB008988,D2,300.0,137.32,0.04,59.354933551531026,0.08,Sokolova-2013 MgO from measured cell volume,Source explicitly selected by Dorogokupets et al.
bridgmanite,"Tange et al. (2012), Table 1",10.1029/2011JB008988,D3,300.0,133.28,0.03,74.3764042598752,0.14,Sokolova-2013 MgO from measured cell volume,Source explicitly selected by Dorogokupets et al.
bridgmanite,"Tange et al. (2012), Table 1",10.1029/2011JB008988,D4,300.0,128.1,0.05,95.41648812348971,0.13,Sokolova-2013 MgO from measured cell volume,Source explicitly selected by Dorogokupets et al.
bridgmanite,"Tange et al. (2012), Table 1",10.1029/2011JB008988,D4,300.0,130.14,0.03,86.75800012554915,0.14,Sokolova-2013 MgO from measured cell volume,Source explicitly selected by Dorogokupets et al.
akimotoite_ruby,"Reynard et al. (1996), Table 1",10.2138/am-1996-1-206,1,298.0,262.17,0.49,0.0,,published ruby pressure,Alternative assignment of the same experiment; exact ruby calibration is not stated
akimotoite_ice_vii,"Reynard et al. (1996), Table 1/Figure 3f",10.2138/am-1996-1-206,1,298.0,262.17,0.49,0.0,,published ice-VII pressure,"Preferred Reynard scale; bracketed values are maximum gradients, not stated one-sigma errors"
akimotoite_ruby,"Reynard et al. (1996), Table 1",10.2138/am-1996-1-206,2,298.0,260.49,0.89,0.95,0.05,published ruby pressure,Alternative assignment of the same experiment; exact ruby calibration is not stated
akimotoite_ruby,"Reynard et al. (1996), Table 1",10.2138/am-1996-1-206,3,298.0,259.32,0.26,2.4,0.05,published ruby pressure,Alternative assignment of the same experiment; exact ruby calibration is not stated
akimotoite_ice_vii,"Reynard et al. (1996), Table 1/Figure 3f",10.2138/am-1996-1-206,3,298.0,259.32,0.26,2.35,0.03,published ice-VII pressure,"Preferred Reynard scale; bracketed values are maximum gradients, not stated one-sigma errors"
akimotoite_ruby,"Reynard et al. (1996), Table 1",10.2138/am-1996-1-206,4,298.0,257.67,0.42,4.25,0.1,published ruby pressure,Alternative assignment of the same experiment; exact ruby calibration is not stated
akimotoite_ruby,"Reynard et al. (1996), Table 1",10.2138/am-1996-1-206,5,298.0,255.83,0.38,6.1,0.1,published ruby pressure,Alternative assignment of the same experiment; exact ruby calibration is not stated
akimotoite_ice_vii,"Reynard et al. (1996), Table 1/Figure 3f",10.2138/am-1996-1-206,5,298.0,255.83,0.38,5.8,0.1,published ice-VII pressure,"Preferred Reynard scale; bracketed values are maximum gradients, not stated one-sigma errors"
akimotoite_ruby,"Reynard et al. (1996), Table 1",10.2138/am-1996-1-206,6,298.0,253.01,0.46,9.1,0.1,published ruby pressure,Alternative assignment of the same experiment; exact ruby calibration is not stated
akimotoite_ice_vii,"Reynard et al. (1996), Table 1/Figure 3f",10.2138/am-1996-1-206,6,298.0,253.01,0.46,8.6,0.2,published ice-VII pressure,"Preferred Reynard scale; bracketed values are maximum gradients, not stated one-sigma errors"
akimotoite_ruby,"Reynard et al. (1996), Table 1",10.2138/am-1996-1-206,7,298.0,251.2,0.75,10.9,0.1,published ruby pressure,Alternative assignment of the same experiment; exact ruby calibration is not stated
akimotoite_ice_vii,"Reynard et al. (1996), Table 1/Figure 3f",10.2138/am-1996-1-206,7,298.0,251.2,0.75,10.3,0.2,published ice-VII pressure,"Preferred Reynard scale; bracketed values are maximum gradients, not stated one-sigma errors"
akimotoite_ruby,"Reynard et al. (1996), Table 1",10.2138/am-1996-1-206,8,298.0,249.21,1.14,13.0,0.2,published ruby pressure,Alternative assignment of the same experiment; exact ruby calibration is not stated
akimotoite_ice_vii,"Reynard et al. (1996), Table 1/Figure 3f",10.2138/am-1996-1-206,8,298.0,249.21,1.14,12.4,0.4,published ice-VII pressure,"Preferred Reynard scale; bracketed values are maximum gradients, not stated one-sigma errors"
akimotoite_ruby,"Reynard et al. (1996), Table 1",10.2138/am-1996-1-206,9,298.0,247.81,0.97,15.5,0.2,published ruby pressure,Alternative assignment of the same experiment; exact ruby calibration is not stated
akimotoite_ice_vii,"Reynard et al. (1996), Table 1/Figure 3f",10.2138/am-1996-1-206,9,298.0,247.81,0.97,15.0,0.6,published ice-VII pressure,"Preferred Reynard scale; bracketed values are maximum gradients, not stated one-sigma errors"
akimotoite_ruby,"Reynard et al. (1996), Table 1",10.2138/am-1996-1-206,10,298.0,246.12,0.48,17.8,0.2,published ruby pressure,Alternative assignment of the same experiment; exact ruby calibration is not stated
akimotoite_ice_vii,"Reynard et al. (1996), Table 1/Figure 3f",10.2138/am-1996-1-206,10,298.0,246.12,0.48,16.3,0.5,published ice-VII pressure,"Preferred Reynard scale; bracketed values are maximum gradients, not stated one-sigma errors"
akimotoite_ruby,"Reynard et al. (1996), Table 1",10.2138/am-1996-1-206,11,298.0,243.49,0.73,20.7,0.4,published ruby pressure,Alternative assignment of the same experiment; exact ruby calibration is not stated
akimotoite_ice_vii,"Reynard et al. (1996), Table 1/Figure 3f",10.2138/am-1996-1-206,11,298.0,243.49,0.73,19.0,0.7,published ice-VII pressure,"Preferred Reynard scale; bracketed values are maximum gradients, not stated one-sigma errors"
akimotoite_ruby,"Reynard et al. (1996), Table 1",10.2138/am-1996-1-206,12,298.0,240.66,0.51,24.5,0.5,published ruby pressure,Alternative assignment of the same experiment; exact ruby calibration is not stated
akimotoite_ice_vii,"Reynard et al. (1996), Table 1/Figure 3f",10.2138/am-1996-1-206,12,298.0,240.66,0.51,22.2,1.1,published ice-VII pressure,"Preferred Reynard scale; bracketed values are maximum gradients, not stated one-sigma errors"
akimotoite_ruby,"Reynard et al. (1996), Table 1",10.2138/am-1996-1-206,13,298.0,239.13,0.67,27.8,0.5,published ruby pressure,Alternative assignment of the same experiment; exact ruby calibration is not stated
akimotoite_ice_vii,"Reynard et al. (1996), Table 1/Figure 3f",10.2138/am-1996-1-206,13,298.0,239.13,0.67,25.2,1.4,published ice-VII pressure,"Preferred Reynard scale; bracketed values are maximum gradients, not stated one-sigma errors"
akimotoite_ruby,"Reynard et al. (1996), Table 1",10.2138/am-1996-1-206,14,298.0,242.3,0.53,20.4,0.5,published ruby pressure,Alternative assignment of the same experiment; exact ruby calibration is not stated
akimotoite_ice_vii,"Reynard et al. (1996), Table 1/Figure 3f",10.2138/am-1996-1-206,14,298.0,242.3,0.53,21.4,1.3,published ice-VII pressure,"Preferred Reynard scale; bracketed values are maximum gradients, not stated one-sigma errors"
akimotoite_ruby,"Reynard et al. (1996), Table 1",10.2138/am-1996-1-206,15,298.0,251.76,1.08,10.1,0.3,published ruby pressure,Alternative assignment of the same experiment; exact ruby calibration is not stated
akimotoite_ice_vii,"Reynard et al. (1996), Table 1/Figure 3f",10.2138/am-1996-1-206,15,298.0,251.76,1.08,12.1,0.8,published ice-VII pressure,"Preferred Reynard scale; bracketed values are maximum gradients, not stated one-sigma errors"
akimotoite_ruby,"Reynard et al. (1996), Table 1",10.2138/am-1996-1-206,16,298.0,262.45,0.33,0.0,,published ruby pressure,Alternative assignment of the same experiment; exact ruby calibration is not stated
akimotoite_ice_vii,"Reynard et al. (1996), Table 1/Figure 3f",10.2138/am-1996-1-206,16,298.0,262.45,0.33,0.0,,published ice-VII pressure,"Preferred Reynard scale; bracketed values are maximum gradients, not stated one-sigma errors"
akimotoite_wang,"Wang et al. (2004), Table 1",10.1016/j.pepi.2003.08.007,T0133-1,298.0,263.59,0.45,0.16055010173729736,,Sokolova-2013 Au from Anderson-1989 pressure inversion,Figure 6 recalculation: inferred Au volume is the unique state that reproduces Wang's printed Anderson pressure
akimotoite_wang,"Wang et al. (2004), Table 1",10.1016/j.pepi.2003.08.007,T0133-8,298.0,247.21,1.05,16.715387305588717,,Sokolova-2013 Au from Anderson-1989 pressure inversion,Figure 6 recalculation: inferred Au volume is the unique state that reproduces Wang's printed Anderson pressure
akimotoite_wang,"Wang et al. (2004), Table 1",10.1016/j.pepi.2003.08.007,T0133-15,298.0,247.41,0.57,16.426243756473546,,Sokolova-2013 Au from Anderson-1989 pressure inversion,Figure 6 recalculation: inferred Au volume is the unique state that reproduces Wang's printed Anderson pressure
akimotoite_wang,"Wang et al. (2004), Table 1",10.1016/j.pepi.2003.08.007,T0133-22,298.0,248.13,0.66,15.858516611642887,,Sokolova-2013 Au from Anderson-1989 pressure inversion,Figure 6 recalculation: inferred Au volume is the unique state that reproduces Wang's printed Anderson pressure
akimotoite_wang,"Wang et al. (2004), Table 1",10.1016/j.pepi.2003.08.007,T0133-29,298.0,248.89,0.05,15.322046884146086,,Sokolova-2013 Au from Anderson-1989 pressure inversion,Figure 6 recalculation: inferred Au volume is the unique state that reproduces Wang's printed Anderson pressure
akimotoite_wang,"Wang et al. (2004), Table 1",10.1016/j.pepi.2003.08.007,T0133-36,298.0,249.64,0.44,13.971855067428754,,Sokolova-2013 Au from Anderson-1989 pressure inversion,Figure 6 recalculation: inferred Au volume is the unique state that reproduces Wang's printed Anderson pressure
akimotoite_wang,"Wang et al. (2004), Table 1",10.1016/j.pepi.2003.08.007,T0133-43,298.0,250.88,0.53,12.685325814571977,,Sokolova-2013 Au from Anderson-1989 pressure inversion,Figure 6 recalculation: inferred Au volume is the unique state that reproduces Wang's printed Anderson pressure
akimotoite_wang,"Wang et al. (2004), Table 1",10.1016/j.pepi.2003.08.007,T0133-50,298.0,252.24,0.1,11.020817692858017,,Sokolova-2013 Au from Anderson-1989 pressure inversion,Figure 6 recalculation: inferred Au volume is the unique state that reproduces Wang's printed Anderson pressure
akimotoite_wang,"Wang et al. (2004), Table 1",10.1016/j.pepi.2003.08.007,T0133-57,298.0,254.11,0.34,9.431458734963691,,Sokolova-2013 Au from Anderson-1989 pressure inversion,Figure 6 recalculation: inferred Au volume is the unique state that reproduces Wang's printed Anderson pressure
akimotoite_wang,"Wang et al. (2004), Table 1",10.1016/j.pepi.2003.08.007,T0133-64,298.0,255.99,0.11,7.7126750557977894,,Sokolova-2013 Au from Anderson-1989 pressure inversion,Figure 6 recalculation: inferred Au volume is the unique state that reproduces Wang's printed Anderson pressure
akimotoite_wang,"Wang et al. (2004), Table 1",10.1016/j.pepi.2003.08.007,T0133-71,298.0,257.73,0.39,6.028871273101326,,Sokolova-2013 Au from Anderson-1989 pressure inversion,Figure 6 recalculation: inferred Au volume is the unique state that reproduces Wang's printed Anderson pressure
akimotoite_wang,"Wang et al. (2004), Table 1",10.1016/j.pepi.2003.08.007,T0133-77,298.0,259.58,0.56,4.329412121232143,,Sokolova-2013 Au from Anderson-1989 pressure inversion,Figure 6 recalculation: inferred Au volume is the unique state that reproduces Wang's printed Anderson pressure
akimotoite_wang,"Wang et al. (2004), Table 1",10.1016/j.pepi.2003.08.007,T0133-78,298.0,264.46,0.94,0.16055010173729736,,Sokolova-2013 Au from Anderson-1989 pressure inversion,Figure 6 recalculation: inferred Au volume is the unique state that reproduces Wang's printed Anderson pressure
akimotoite_wang,"Wang et al. (2004), Table 2",10.1016/j.pepi.2003.08.007,T0150-1,298.0,263.22,0.27,0.0,,published Decker-1971 NaCl pressure,Figure 6 retains the non-Au Wang observations as original
akimotoite_wang,"Wang et al. (2004), Table 2",10.1016/j.pepi.2003.08.007,T0150-9,298.0,246.6,0.08,17.044,,published Decker-1971 NaCl pressure,Figure 6 retains the non-Au Wang observations as original
akimotoite_wang,"Wang et al. (2004), Table 2",10.1016/j.pepi.2003.08.007,T0150-18,298.0,247.95,0.06,15.154,,published Decker-1971 NaCl pressure,Figure 6 retains the non-Au Wang observations as original
akimotoite_wang,"Wang et al. (2004), Table 2",10.1016/j.pepi.2003.08.007,T0150-25,298.0,249.46,0.07,13.974,,published Decker-1971 NaCl pressure,Figure 6 retains the non-Au Wang observations as original
akimotoite_wang,"Wang et al. (2004), Table 2",10.1016/j.pepi.2003.08.007,T0150-31,298.0,250.94,0.07,12.504,,published Decker-1971 NaCl pressure,Figure 6 retains the non-Au Wang observations as original
akimotoite_wang,"Wang et al. (2004), Table 2",10.1016/j.pepi.2003.08.007,T0150-37,298.0,252.12,0.03,11.213,,published Decker-1971 NaCl pressure,Figure 6 retains the non-Au Wang observations as original
akimotoite_wang,"Wang et al. (2004), Table 2",10.1016/j.pepi.2003.08.007,T0150-43,298.0,254.03,0.03,9.425,,published Decker-1971 NaCl pressure,Figure 6 retains the non-Au Wang observations as original
akimotoite_wang,"Wang et al. (2004), Table 2",10.1016/j.pepi.2003.08.007,T0150-49,298.0,255.99,0.06,7.273,,published Decker-1971 NaCl pressure,Figure 6 retains the non-Au Wang observations as original
akimotoite_wang,"Wang et al. (2004), Table 2",10.1016/j.pepi.2003.08.007,T0150-55,298.0,257.71,0.02,5.283,,published Decker-1971 NaCl pressure,Figure 6 retains the non-Au Wang observations as original
akimotoite_wang,"Wang et al. (2004), Table 2",10.1016/j.pepi.2003.08.007,T0150-56,298.0,263.57,0.09,-0.05,,published Decker-1971 NaCl pressure,Figure 6 retains the non-Au Wang observations as original
post_perovskite,"Guignot et al. (2007), Table 1",10.1016/j.epsl.2007.01.025,1,300.0,123.0,0.08,112.07389686309455,0.5,Sokolova-2013 MgO from measured lattice a,Source explicitly selected by Dorogokupets et al.
post_perovskite,"Guignot et al. (2007), Table 1",10.1016/j.epsl.2007.01.025,2,300.0,122.32,0.07,115.83846235951101,0.5,Sokolova-2013 MgO from measured lattice a,Source explicitly selected by Dorogokupets et al.
post_perovskite,"Guignot et al. (2007), Table 1",10.1016/j.epsl.2007.01.025,3,300.0,122.16,0.07,116.4671010169792,0.5,Sokolova-2013 MgO from measured lattice a,Source explicitly selected by Dorogokupets et al.
post_perovskite,"Guignot et al. (2007), Table 1",10.1016/j.epsl.2007.01.025,4,300.0,121.8,0.1,118.41330883835997,0.5,Sokolova-2013 MgO from measured lattice a,Source explicitly selected by Dorogokupets et al.
post_perovskite,"Guignot et al. (2007), Table 1",10.1016/j.epsl.2007.01.025,5,300.0,121.59,0.05,119.55557739991319,0.5,Sokolova-2013 MgO from measured lattice a,Source explicitly selected by Dorogokupets et al.
post_perovskite,"Guignot et al. (2007), Table 1",10.1016/j.epsl.2007.01.025,6,300.0,121.58,0.05,119.2807078964798,0.5,Sokolova-2013 MgO from measured lattice a,Source explicitly selected by Dorogokupets et al.
post_perovskite,"Guignot et al. (2007), Table 1",10.1016/j.epsl.2007.01.025,7,300.0,121.71,0.06,118.96060619737787,0.5,Sokolova-2013 MgO from measured lattice a,Source explicitly selected by Dorogokupets et al.
post_perovskite,"Guignot et al. (2007), Table 1",10.1016/j.epsl.2007.01.025,8,300.0,121.04,0.03,122.79651309932724,0.5,Sokolova-2013 MgO from measured lattice a,Source explicitly selected by Dorogokupets et al.
post_perovskite,"Guignot et al. (2007), Table 1",10.1016/j.epsl.2007.01.025,9,300.0,120.75,0.04,124.06354340143234,0.5,Sokolova-2013 MgO from measured lattice a,Source explicitly selected by Dorogokupets et al.
post_perovskite,"Guignot et al. (2007), Table 1",10.1016/j.epsl.2007.01.025,10,300.0,120.74,0.08,124.34639937897617,0.5,Sokolova-2013 MgO from measured lattice a,Source explicitly selected by Dorogokupets et al.
post_perovskite,"Guignot et al. (2007), Table 1",10.1016/j.epsl.2007.01.025,11,300.0,120.69,0.08,124.53523224883386,0.5,Sokolova-2013 MgO from measured lattice a,Source explicitly selected by Dorogokupets et al.
post_perovskite,"Guignot et al. (2007), Table 1",10.1016/j.epsl.2007.01.025,12,300.0,120.67,0.04,124.9135283275933,0.5,Sokolova-2013 MgO from measured lattice a,Source explicitly selected by Dorogokupets et al.
post_perovskite,"Guignot et al. (2007), Table 1",10.1016/j.epsl.2007.01.025,13,300.0,120.61,0.04,125.10299198849557,0.5,Sokolova-2013 MgO from measured lattice a,Source explicitly selected by Dorogokupets et al.
post_perovskite,"Guignot et al. (2007), Table 1",10.1016/j.epsl.2007.01.025,14,300.0,119.96,0.03,128.5979473378594,0.5,Sokolova-2013 MgO from measured lattice a,Source explicitly selected by Dorogokupets et al.
post_perovskite,"Guignot et al. (2007), Table 1",10.1016/j.epsl.2007.01.025,15,300.0,119.65,0.04,130.5921658718306,0.5,Sokolova-2013 MgO from measured lattice a,Source explicitly selected by Dorogokupets et al.
post_perovskite,"Guignot et al. (2007), Table 1",10.1016/j.epsl.2007.01.025,16,300.0,119.65,0.03,130.5921658718306,0.5,Sokolova-2013 MgO from measured lattice a,Source explicitly selected by Dorogokupets et al.
post_perovskite,"Guignot et al. (2007), Table 1",10.1016/j.epsl.2007.01.025,17,300.0,119.97,0.05,129.71385912812502,0.5,Sokolova-2013 MgO from measured lattice a,Source explicitly selected by Dorogokupets et al.
post_perovskite,"Guignot et al. (2007), Table 1",10.1016/j.epsl.2007.01.025,18,300.0,119.77,0.04,130.2500804913571,0.5,Sokolova-2013 MgO from measured lattice a,Source explicitly selected by Dorogokupets et al.
post_perovskite,"Guignot et al. (2007), Table 1",10.1016/j.epsl.2007.01.025,19,300.0,119.8,0.04,130.5432558219723,0.5,Sokolova-2013 MgO from measured lattice a,Source explicitly selected by Dorogokupets et al.
post_perovskite,"Guignot et al. (2007), Table 1",10.1016/j.epsl.2007.01.025,20,300.0,119.33,0.04,132.5597422420844,0.5,Sokolova-2013 MgO from measured lattice a,Source explicitly selected by Dorogokupets et al.
post_perovskite,"Guignot et al. (2007), Table 1",10.1016/j.epsl.2007.01.025,21,300.0,119.32,0.05,132.7081929053583,0.5,Sokolova-2013 MgO from measured lattice a,Source explicitly selected by Dorogokupets et al.
post_perovskite,"Guignot et al. (2007), Table 1",10.1016/j.epsl.2007.01.025,22,300.0,119.21,0.05,133.15428712979724,0.5,Sokolova-2013 MgO from measured lattice a,Source explicitly selected by Dorogokupets et al.
post_perovskite,"Guignot et al. (2007), Table 1",10.1016/j.epsl.2007.01.025,23,300.0,119.18,0.04,133.50202034231663,0.5,Sokolova-2013 MgO from measured lattice a,Source explicitly selected by Dorogokupets et al.
post_perovskite,"Guignot et al. (2007), Table 1",10.1016/j.epsl.2007.01.025,24,300.0,119.12,0.04,133.50202034231663,0.5,Sokolova-2013 MgO from measured lattice a,Source explicitly selected by Dorogokupets et al.
post_perovskite,"Komabayashi et al. (2008), Table 1",10.1016/j.epsl.2007.10.036,1,300.0,120.89,0.15,125.48255168523895,,Sokolova-2013 MgO from measured lattice a,Source explicitly selected by Dorogokupets et al.
post_perovskite,"Komabayashi et al. (2008), Table 1",10.1016/j.epsl.2007.10.036,8,300.0,120.02,0.3,130.7879419044787,,Sokolova-2013 MgO from measured lattice a,Source explicitly selected by Dorogokupets et al.
post_perovskite,"Komabayashi et al. (2008), Table 1",10.1016/j.epsl.2007.10.036,12,300.0,121.5,0.09,122.65631810193676,,Sokolova-2013 MgO from measured lattice a,Source explicitly selected by Dorogokupets et al.
