Repository: CPrescher/peritheos

# Peritheos

A Python library for thermodynamic equations of state calculations for solid materials.

Built-in EOS evaluation, inversion, bounded robust fitting, and uncertainty
statistics are implemented in Rust and exposed through the established Python API.
NumPy broadcasting and user-defined `EosBase` subclasses remain supported.
The package includes PEP 561 typing metadata for type checkers and IDEs.

Full model, fitting, units, and development documentation is available at
[peritheos.readthedocs.io](https://peritheos.readthedocs.io/).
Rust users can start with the workflow-oriented [Rust API guide](docs/rust-api.md)
and the runnable examples in the unified Rust crate.

File: peritheos/data/datasets/epsilon-feooh-suzuki-2016-table1-pvt.csv
source_row,pressure_gpa,pressure_sigma_gpa,temperature_k,lattice_a_angstrom,lattice_a_sigma_angstrom,lattice_b_angstrom,lattice_b_sigma_angstrom,lattice_c_angstrom,lattice_c_sigma_angstrom,cell_volume_a3,cell_volume_sigma_a3
1,0.0001,,300,4.9544,0.0002,4.4594,0.0003,2.9999,0.0001,66.278,0.006
2,0.68,0.01,300,4.9480,0.0013,4.4465,0.0008,2.9954,0.0007,65.90,0.07
3,1.22,0.01,300,4.9418,0.0009,4.4412,0.0005,2.9932,0.0003,65.69,0.04
4,1.80,0.01,300,4.9369,0.0013,4.4352,0.0006,2.9890,0.0006,65.45,0.06
5,2.36,0.01,300,4.9319,0.0010,4.4295,0.0005,2.9852,0.0004,65.21,0.05
6,2.36,0.02,400,4.9343,0.0017,4.4318,0.0009,2.9882,0.0006,65.34,0.08
7,2.27,0.01,350,4.9335,0.0020,4.4294,0.0009,2.9871,0.0007,65.28,0.09
8,2.19,0.01,300,4.9314,0.0018,4.4289,0.0008,2.9866,0.0007,65.23,0.08
9,2.71,0.02,300,4.9246,0.0019,4.4234,0.0008,2.9808,0.0008,64.93,0.09
10,3.12,0.02,300,4.9250,0.0019,4.4186,0.0010,2.9792,0.0008,64.83,0.09
11,3.21,0.01,350,4.9258,0.0018,4.4213,0.0009,2.9805,0.0008,64.91,0.08
12,3.27,0.01,400,4.9282,0.0010,4.4197,0.0007,2.9840,0.0005,64.99,0.05
13,7.69,0.02,300,4.8862,0.0005,4.3618,0.0003,2.9595,0.0003,63.07,0.03
14,7.89,0.02,400,4.8880,0.0010,4.3660,0.0007,2.9618,0.0005,63.21,0.05
15,8.11,0.03,500,4.8895,0.0011,4.3580,0.0007,2.9646,0.0006,63.17,0.06
16,8.35,0.02,300,4.8791,0.0007,4.3563,0.0004,2.9586,0.0003,62.88,0.03
17,8.48,0.02,400,4.8835,0.0010,4.3538,0.0006,2.9603,0.0004,62.94,0.05
18,8.68,0.02,300,4.8780,0.0007,4.3518,0.0010,2.9568,0.0003,62.77,0.05
19,8.71,0.02,500,4.8835,0.0014,4.3512,0.0011,2.9637,0.0008,62.98,0.07
20,8.82,0.02,400,4.8798,0.0016,4.3508,0.0010,2.9584,0.0007,62.81,0.08
21,8.92,0.02,500,4.8833,0.0008,4.3461,0.0005,2.9615,0.0003,62.85,0.04
22,9.07,0.03,600,4.8881,0.0020,4.3522,0.0015,2.9652,0.0008,63.08,0.10
23,9.59,0.01,300,4.8707,0.0011,4.3436,0.0010,2.9529,0.0007,62.47,0.06
24,9.66,0.03,700,4.8878,0.0012,4.3478,0.0009,2.9650,0.0005,63.01,0.06
25,9.73,0.01,400,4.8717,0.0014,4.3412,0.0012,2.9562,0.0009,62.52,0.08
26,9.77,0.01,500,4.8764,0.0008,4.3395,0.0007,2.9578,0.0005,62.59,0.05
27,10.04,0.03,600,4.8802,0.0009,4.3409,0.0008,2.9619,0.0006,62.74,0.05
28,10.12,0.03,700,4.8863,0.0008,4.3475,0.0007,2.9625,0.0005,62.93,0.04
29,10.44,0.01,300,4.8645,0.0007,4.3348,0.0006,2.9491,0.0004,62.19,0.04
30,10.56,0.01,400,4.8660,0.0007,4.3333,0.0006,2.9507,0.0004,62.22,0.04
31,10.68,0.01,500,4.8683,0.0011,4.3297,0.0010,2.9545,0.0007,62.27,0.06
32,10.80,0.02,600,4.8735,0.0009,4.3331,0.0008,2.9575,0.0005,62.45,0.05
33,11.07,0.02,700,4.8779,0.0009,4.3378,0.0008,2.9601,0.0006,62.63,0.05

File: peritheos/data/datasets/epsilon-feooh-thompson-2017-supplement-table-s1.csv
pressure_gpa,unit_cell_volume_a3,feo6_volume_a3,o_o_distance_a,o_h_distance_a,o_h_o_angle_deg,lattice_a_a,lattice_b_a,lattice_c_a
0.01,59.88,10.18,2.44,1.35,179.37,4.83,4.24,2.91
4.98,58.19,9.92,2.41,1.29,179.55,4.79,4.22,2.88
10.00,56.76,9.69,2.38,1.19,179.99,4.75,4.18,2.86
15.00,55.64,9.50,2.37,1.19,179.99,4.72,4.16,2.84
20.01,54.35,9.25,2.37,1.18,180.00,4.67,4.08,2.85
30.01,52.64,8.96,2.35,1.18,180.00,4.63,4.04,2.82
40.00,51.17,8.71,2.34,1.17,180.00,4.59,4.00,2.79
49.99,49.88,8.49,2.32,1.16,180.00,4.55,3.98,2.76
59.97,48.73,8.30,2.31,1.16,180.00,4.52,3.95,2.73
69.98,47.70,8.12,2.30,1.15,180.00,4.50,3.93,2.70
80.03,46.76,7.97,2.29,1.14,179.99,4.47,3.91,2.68
90.00,45.90,7.83,2.28,1.14,179.99,4.45,3.89,2.65
100.00,45.10,7.70,2.27,1.13,179.99,4.44,3.87,2.63
110.03,44.36,7.58,2.26,1.13,179.98,4.42,3.86,2.60
120.01,43.67,7.46,2.25,1.12,179.98,4.40,3.85,2.58
130.01,43.02,7.36,2.24,1.12,179.98,4.39,3.83,2.56
139.99,42.40,7.26,2.23,1.12,179.99,4.38,3.82,2.53

File: peritheos/data/datasets/fa50-bridgmanite-koemets-2023-supplement-table3.csv
source_order,run,pressure_gpa,pressure_uncertainty_gpa,temperature_k,lattice_a_angstrom,lattice_a_uncertainty_angstrom,lattice_b_angstrom,lattice_b_uncertainty_angstrom,lattice_c_angstrom,lattice_c_uncertainty_angstrom,volume_a3_conventional_cell,volume_uncertainty_a3,used_in_bm2_fit
1,FMAS_o_11.5GPa,11.5,0.6,293,4.9613,0.0013,6.9397,0.0015,4.7359,0.0006,163.06,0.06,1
2,FMAS_o_15GPa,15.0,0.6,293,4.9429,0.0013,6.9027,0.0015,4.7108,0.0006,160.73,0.06,1
3,FMAS_o_18.3GPa,18.3,0.6,293,4.9196,0.0013,6.8905,0.0015,4.6922,0.0006,159.06,0.06,1
4,FMAS_o_31.6GPa,31.6,0.6,293,4.8714,0.0013,6.7794,0.0015,4.6283,0.0006,152.85,0.06,1
5,FMAS_o_35.7GPa,35.7,0.6,293,4.8524,0.0013,6.7378,0.0015,4.6001,0.0006,150.40,0.06,1
6,FMAS_o_40GPa,40.0,0.6,293,4.8443,0.0013,6.7189,0.0015,4.5876,0.0006,149.32,0.06,1
7,FMAS_o_47.2GPa,47.2,0.6,293,4.8174,0.0013,6.6662,0.0015,4.5535,0.0006,146.23,0.05,1
8,FMAS_o_55.1GPa,55.1,0.6,293,4.8007,0.0013,6.6260,0.0015,4.5223,0.0006,143.85,0.05,1
9,FMAS_o_7.5GPa,7.5,0.6,293,4.9720,0.0013,6.9850,0.0015,4.7880,0.0006,166.28,0.06,0
10,FMAS_o_8.6GPa,8.6,0.6,293,4.9860,0.0013,7.0020,0.0015,4.7759,0.0006,166.74,0.06,0
11,FMAS_o_10.8GPa,10.8,0.6,293,4.9612,0.0013,6.9577,0.0015,4.7474,0.0006,163.87,0.06,1
12,FMAS_o_13.6GPa,13.6,0.6,293,4.9488,0.0013,6.9119,0.0015,4.7309,0.0006,161.82,0.06,1
13,FMAS_o_17.5GPa,17.5,0.6,293,4.9357,0.0013,6.8908,0.0015,4.7124,0.0006,160.27,0.06,1
14,FMAS_o_19.7GPa,19.7,0.6,293,4.9273,0.0013,6.8810,0.0015,4.6974,0.0006,159.26,0.06,1
15,FMAS_o_15.2GPa,15.2,0.6,293,4.9457,0.0013,6.9127,0.0015,4.7194,0.0006,161.35,0.06,1
16,FMAS_o_13.5GPa,13.5,0.6,293,4.9540,0.0013,6.9287,0.0015,4.7335,0.0006,162.48,0.06,1
17,FMAS_o_11GPa,11.0,0.6,293,4.9641,0.0013,6.9542,0.0015,4.7459,0.0006,163.83,0.06,1
18,FMAS_o_60GPa,60.0,0.6,293,4.7835,0.0013,6.6033,0.0015,4.5020,0.0006,142.20,0.05,1

File: peritheos/data/datasets/fayalite-bejina-2021-table1-pvt-elastic.csv
diffraction_number,pressure_gpa,pressure_gpa_standard_deviation,temperature_k,temperature_k_standard_deviation,unit_cell_volume_a3,unit_cell_volume_a3_standard_deviation,lattice_a_angstrom,lattice_a_angstrom_standard_deviation,lattice_b_angstrom,lattice_b_angstrom_standard_deviation,lattice_c_angstrom,lattice_c_angstrom_standard_deviation,p_wave_velocity_km_s,p_wave_velocity_km_s_standard_deviation,s_wave_velocity_km_s,s_wave_velocity_km_s_standard_deviation
20,4.91,0.43,877,44,304.01,0.18,4.8121,0.0037,10.3853,0.0054,6.0834,0.0036,6.90,0.03,3.47,0.02
22,4.28,0.34,672,34,302.77,0.17,4.8044,0.0037,10.3745,0.0051,6.0744,0.0034,6.95,0.03,3.50,0.02
24,3.69,0.29,471,24,301.60,0.15,4.7980,0.0032,10.3663,0.0045,6.0641,0.0031,7.00,0.03,3.53,0.02
26,3.24,0.24,302,15,300.67,0.16,4.7928,0.0036,10.3569,0.0051,6.0573,0.0031,7.06,0.03,3.58,0.02
28,4.82,0.41,772,39,303.37,0.17,4.8074,0.0034,10.3767,0.0052,6.0814,0.0036,6.96,0.03,3.49,0.02
30,4.12,0.32,571,29,302.39,0.18,4.8014,0.0037,10.3711,0.0056,6.0727,0.0036,7.00,0.03,3.52,0.02
32,3.54,0.27,373,19,301.20,0.19,4.7951,0.0032,10.3588,0.0056,6.0630,0.0040,7.05,0.03,3.56,0.02
34,3.34,0.27,302,15,300.81,0.25,4.7919,0.0043,10.3599,0.0072,6.0597,0.0048,7.05,0.03,3.57,0.02
38,6.76,0.65,874,44,300.49,0.20,4.7930,0.0038,10.3359,0.0061,6.0658,0.0041,7.06,0.04,3.49,0.02
39,6.82,0.64,872,44,300.14,0.18,4.7909,0.0035,10.3328,0.0057,6.0631,0.0039,7.06,0.04,3.49,0.02
42,6.47,0.56,775,39,299.65,0.19,4.7886,0.0039,10.3284,0.0060,6.0588,0.0039,7.08,0.04,3.51,0.02
44,6.08,0.51,672,34,299.29,0.20,4.7863,0.0036,10.3261,0.0062,6.0555,0.0044,7.10,0.04,3.52,0.02
46,5.79,0.46,574,29,298.60,0.19,4.7828,0.0042,10.3194,0.0061,6.0496,0.0037,7.12,0.04,3.53,0.02
48,5.47,0.41,473,24,298.11,0.19,4.7805,0.0045,10.3125,0.0065,6.0459,0.0037,7.15,0.04,3.55,0.02
50,5.18,0.37,373,19,297.54,0.16,4.7788,0.0038,10.3055,0.0054,6.0407,0.0032,7.17,0.04,3.58,0.02
52,4.96,0.34,302,15,297.26,0.17,4.7773,0.0040,10.3042,0.0058,6.0382,0.0033,7.20,0.04,3.59,0.02
56,6.55,0.64,874,44,300.70,0.18,4.7965,0.0038,10.3363,0.0059,6.0651,0.0038,7.07,0.03,3.50,0.02
58,6.17,0.54,774,39,300.28,0.18,4.7932,0.0039,10.3342,0.0055,6.0626,0.0037,7.09,0.03,3.52,0.02
60,5.83,0.49,674,34,299.67,0.17,4.7901,0.0042,10.3292,0.0057,6.0568,0.0032,7.09,0.04,3.52,0.02
62,5.49,0.45,573,29,299.16,0.16,4.7863,0.0037,10.3261,0.0052,6.0535,0.0033,7.13,0.04,3.54,0.02
64,5.12,0.38,472,24,298.64,0.17,4.7842,0.0038,10.3210,0.0054,6.0474,0.0033,7.15,0.04,3.56,0.02
66,4.83,0.37,373,19,298.12,0.17,4.7812,0.0044,10.3180,0.0059,6.0439,0.0031,7.19,0.04,3.59,0.02
68,4.64,0.33,302,15,297.79,0.16,4.7801,0.0037,10.3132,0.0049,6.0403,0.0029,7.21,0.04,3.61,0.02
72,5.96,0.58,873,44,301.76,0.17,4.8018,0.0037,10.3525,0.0053,6.0705,0.0036,7.02,0.03,3.49,0.02
74,5.58,0.51,773,39,301.35,0.20,4.7979,0.0041,10.3534,0.0062,6.0677,0.0042,7.03,0.03,3.50,0.02
76,5.23,0.46,672,34,300.63,0.17,4.7961,0.0041,10.3432,0.0054,6.0611,0.0033,7.03,0.03,3.51,0.02
78,4.89,0.40,573,29,300.26,0.19,4.7919,0.0037,10.3434,0.0058,6.0589,0.0040,7.07,0.03,3.53,0.02
80,4.55,0.34,473,24,299.70,0.17,4.7906,0.0041,10.3357,0.0056,6.0528,0.0030,7.10,0.03,3.55,0.02
82,4.25,0.33,372,19,299.17,0.18,4.7871,0.0042,10.3321,0.0060,6.0490,0.0034,7.13,0.04,3.58,0.02
84,4.03,0.30,301,15,299.11,0.20,4.7873,0.0045,10.3318,0.0064,6.0478,0.0039,7.11,0.04,3.58,0.02
88,5.33,0.48,877,44,303.29,0.19,4.8094,0.0041,10.3724,0.0057,6.0799,0.0038,6.98,0.03,3.49,0.02
90,4.91,0.44,772,39,302.81,0.21,4.8065,0.0044,10.3690,0.0062,6.0764,0.0040,7.00,0.03,3.50,0.02
92,4.57,0.39,672,34,302.37,0.19,4.8043,0.0044,10.3655,0.0059,6.0720,0.0038,6.99,0.03,3.50,0.02
94,4.22,0.33,572,29,301.77,0.21,4.8011,0.0044,10.3615,0.0065,6.0671,0.0043,7.02,0.03,3.52,0.02
96,3.90,0.32,471,24,301.25,0.23,4.7980,0.0047,10.3600,0.0065,6.0620,0.0043,7.06,0.03,3.54,0.02
98,3.60,0.26,372,19,300.85,0.18,4.7958,0.0040,10.3559,0.0052,6.0585,0.0038,7.08,0.03,3.56,0.02
100,3.42,0.24,302,15,300.35,0.19,4.7940,0.0044,10.3478,0.0059,6.0550,0.0036,7.10,0.03,3.58,0.02
104,4.57,0.48,876,44,304.90,0.19,4.8158,0.0037,10.3983,0.0057,6.0900,0.0040,6.91,0.03,3.47,0.02
106,4.20,0.41,773,39,304.36,0.19,4.8128,0.0040,10.3919,0.0057,6.0857,0.0039,6.92,0.03,3.48,0.02
108,3.86,0.34,674,34,303.90,0.17,4.8099,0.0036,10.3919,0.0050,6.0810,0.0036,6.95,0.03,3.50,0.02
110,3.52,0.31,572,29,303.32,0.18,4.8073,0.0040,10.3840,0.0056,6.0764,0.0035,6.97,0.03,3.51,0.02
112,3.23,0.25,472,24,302.59,0.16,4.8025,0.0032,10.3791,0.0047,6.0713,0.0033,6.97,0.03,3.52,0.02
116,2.76,0.20,302,15,301.82,0.18,4.7997,0.0037,10.3720,0.0053,6.0636,0.0036,7.03,0.03,3.57,0.02
120,3.57,0.33,872,44,307.07,0.19,4.8264,0.0038,10.4250,0.0053,6.1035,0.0039,6.81,0.03,3.44,0.02
122,3.22,0.27,773,39,306.48,0.18,4.8230,0.0039,10.4197,0.0051,6.0990,0.0036,6.82,0.03,3.45,0.02
124,2.92,0.22,671,34,305.78,0.18,4.8193,0.0039,10.4139,0.0053,6.0930,0.0035,6.82,0.03,3.46,0.02
126,2.61,0.20,571,29,305.14,0.16,4.8153,0.0033,10.4095,0.0048,6.0880,0.0034,6.86,0.03,3.48,0.02
128,2.31,0.18,472,24,304.59,0.18,4.8116,0.0036,10.4087,0.0053,6.0832,0.0037,6.88,0.03,3.50,0.02
130,2.05,0.17,373,19,304.05,0.17,4.8093,0.0034,10.4003,0.0049,6.0788,0.0036,6.88,0.03,3.51,0.02
132,1.86,0.14,302,15,303.58,0.18,4.8075,0.0035,10.3961,0.0052,6.0744,0.0036,6.92,0.03,3.54,0.02
136,2.55,0.22,675,34,306.60,0.18,4.8223,0.0032,10.4288,0.0052,6.0967,0.0038,6.79,0.03,3.45,0.02
138,2.20,0.19,573,29,306.17,0.18,4.8190,0.0037,10.4275,0.0053,6.0936,0.0037,6.80,0.03,3.47,0.02
140,1.91,0.16,473,24,305.48,0.16,4.8157,0.0032,10.4187,0.0048,6.0889,0.0034,6.83,0.03,3.48,0.02
142,1.60,0.14,373,19,304.96,0.18,4.8132,0.0032,10.4161,0.0052,6.0836,0.0037,6.85,0.03,3.51,0.02
144,1.40,0.13,301,15,304.56,0.18,4.8108,0.0035,10.4132,0.0054,6.0805,0.0037,6.86,0.03,3.52,0.02
148,1.77,0.14,573,29,307.31,0.21,4.8239,0.0038,10.4434,0.0060,6.1006,0.0042,6.78,0.03,3.47,0.02
150,1.44,0.13,473,24,306.80,0.20,4.8222,0.0035,10.4394,0.0057,6.0952,0.0041,6.80,0.03,3.48,0.02
152,1.14,0.10,373,19,306.23,0.20,4.8187,0.0037,10.4345,0.0059,6.0910,0.0041,6.82,0.03,3.49,0.02
154,0.94,0.12,301,15,305.81,0.19,4.8159,0.0033,10.4319,0.0056,6.0875,0.0042,6.80,0.03,3.50,0.02
156,-0.020,0.052,301,15,307.84,0.19,4.8248,0.0037,10.4604,0.0056,6.1007,0.0038,,,,

File: peritheos/data/datasets/fe3s-fei-2000-figure2-digitized.csv
pressure_gpa,volume_a3_conventional_cell,pressure_digitization_uncertainty_gpa,volume_digitization_uncertainty_a3
1.073,376.058,0.4,0.8
4.667,367.561,0.4,0.8
7.391,362.927,0.4,0.8
8.493,359.580,0.4,0.8
18.638,343.746,0.4,0.8
25.652,332.803,0.4,0.8
27.971,329.456,0.4,0.8
30.000,325.980,0.4,0.8
31.768,322.890,0.4,0.8
34.725,319.799,0.4,0.8
38.319,315.165,0.4,0.8
39.594,313.491,0.4,0.8
42.087,311.302,0.4,0.8

File: peritheos/data/datasets/feh2-pepin-2014-figure3-digitized.csv
pressure_gpa,molar_volume_cm3_per_mol,volume_a3_conventional_cell,pressure_error_gpa,molar_volume_error_cm3_per_mol,volume_error_a3_conventional_cell,pressure_digitization_uncertainty_gpa,molar_volume_digitization_uncertainty_cm3_per_mol
23.4493,8.979106,59.640628,0.4690,0.050000,0.332108,0.3,0.015
32.1359,8.665863,57.560017,0.6427,0.050000,0.332108,0.3,0.015
40.0590,8.421858,55.939296,0.8012,0.050000,0.332108,0.3,0.015
51.2774,8.107072,53.848437,1.0255,0.050000,0.332108,0.3,0.015
56.0540,7.979653,53.002101,1.1211,0.050000,0.332108,0.3,0.015
60.4948,7.869110,52.267856,1.2099,0.050000,0.332108,0.3,0.015
65.3163,7.778560,51.666411,1.3063,0.050000,0.332108,0.3,0.015
67.0325,7.789232,51.737295,1.3406,0.050000,0.332108,0.3,0.015
71.3303,7.686371,51.054077,1.4266,0.050000,0.332108,0.3,0.015
75.0075,7.632658,50.697309,1.5001,0.050000,0.332108,0.3,0.015
77.3953,7.578946,50.340542,1.5479,0.050000,0.332108,0.3,0.015
78.0120,7.578946,50.340542,1.5602,0.050000,0.332108,0.3,0.015
82.9775,7.523594,49.972885,1.6596,0.050000,0.332108,0.3,0.015
88.5167,7.463806,49.575765,1.7703,0.050000,0.332108,0.3,0.015

File: peritheos/data/datasets/feh3-pepin-2014-figure3-digitized.csv
pressure_gpa,molar_volume_cm3_per_mol,volume_a3_conventional_cell,pressure_error_gpa,molar_volume_error_cm3_per_mol,volume_error_a3_conventional_cell,pressure_digitization_uncertainty_gpa,molar_volume_digitization_uncertainty_cm3_per_mol
38.5321,9.663821,16.047153,0.7706,0.050000,0.083027,0.3,0.015
46.3133,9.519550,15.807585,0.9263,0.050000,0.083027,0.3,0.015
47.6525,9.476482,15.736069,0.9531,0.050000,0.083027,0.3,0.015
49.5617,9.431970,15.662155,0.9912,0.050000,0.083027,0.3,0.015
51.1351,9.364480,15.550085,1.0227,0.050000,0.083027,0.3,0.015
55.3869,9.269304,15.392041,1.1077,0.050000,0.083027,0.3,0.015
59.4435,9.178711,15.241608,1.1889,0.050000,0.083027,0.3,0.015
66.6040,9.037453,15.007043,1.3321,0.050000,0.083027,0.3,0.015
73.1905,8.925388,14.820956,1.4638,0.050000,0.083027,0.3,0.015
78.2056,8.839441,14.678237,1.5641,0.050000,0.083027,0.3,0.015
82.3578,8.776408,14.573569,1.6472,0.050000,0.083027,0.3,0.015
88.2767,8.694981,14.438356,1.7655,0.050000,0.083027,0.3,0.015
93.8638,8.598361,14.277914,1.8773,0.050000,0.083027,0.3,0.015
126.9937,8.149977,13.533355,2.5399,0.050000,0.083027,0.3,0.015
159.9343,7.784653,12.926720,3.1987,0.050000,0.083027,0.3,0.015

File: peritheos/data/datasets/feo-ozawa-2010-table2-pvt.csv
source_row,phase,pressure_gpa,pressure_uncertainty_gpa,temperature_k,feo_volume_a3_per_formula_unit,feo_volume_uncertainty_a3_per_formula_unit,b8_c_over_a,b8_c_over_a_uncertainty,iron_hcp_unit_cell_volume_a3,iron_hcp_unit_cell_volume_uncertainty_a3
1,B1,183.0,3.2,2920,12.58,0.03,,,15.482,
2,B1,192.3,3.9,3400,12.53,0.06,,,15.410,
3,B1,193.5,3.9,3400,12.57,0.01,,,15.388,
4,B1,199.2,3.9,3390,12.38,0.00,,,15.284,0.051
5,B1,199.9,4.0,3420,12.38,0.00,,,15.277,0.053
6,B1,203.8,3.8,3290,12.35,0.02,,,15.186,0.033
7,B1,205.4,4.4,3700,12.34,0.02,,,15.239,0.002
8,B1,207.1,4.2,3560,12.36,0.04,,,15.182,0.008
9,B1,207.3,4.6,3800,12.35,0.01,,,15.227,0.018
10,B1,208.0,4.1,3490,12.28,0.04,,,15.153,0.016
11,B1,208.1,4.3,3600,12.31,0.02,,,15.173,0.005
12,B1,208.4,4.5,3730,12.36,0.05,,,15.193,0.001
13,B8,177.2,,300,12.26,0.02,2.020,0.001,15.150,
14,B8,185.1,2.7,2520,12.32,0.11,2.016,0.007,15.365,
15,B8,187.2,0.2,300,12.20,0.09,2.017,0.005,14.984,0.002
16,B8,187.6,2.7,2510,12.29,0.01,2.024,0.000,15.319,
17,B8,187.6,3.1,2840,12.36,0.05,2.017,0.003,15.381,
18,B8,190.4,3.3,3000,12.35,0.09,2.019,0.005,15.363,
19,B8,191.9,3.2,2930,12.33,0.06,2.020,0.003,15.323,
20,B8,199.5,3.1,2840,12.25,0.06,2.029,0.003,15.174,

File: peritheos/data/datasets/feo-seagle-2008-supplement-volume-temperature.csv
source_row,feo_unit_cell_volume_a3,feo_unit_cell_volume_uncertainty_a3,iron_unit_cell_volume_a3,iron_unit_cell_volume_uncertainty_a3,iron_phase,temperature_k,source_series_pressure_gpa,source_series_pressure_uncertainty_gpa,pressure_recalculation_status
1,76.275,0.027,44.073,0.044,fcc,1640,,,requires_campbell_2009_fcc_fe
2,76.579,0.035,43.902,0.284,fcc,1820,,,requires_campbell_2009_fcc_fe
3,76.750,0.043,44.251,0.079,fcc,1840,,,requires_campbell_2009_fcc_fe
4,76.915,0.024,44.196,0.029,fcc,2010,,,requires_campbell_2009_fcc_fe
5,76.903,0.044,44.190,0.067,fcc,1910,,,requires_campbell_2009_fcc_fe
6,76.784,0.033,45.161,,fcc,1990,,,requires_campbell_2009_fcc_fe
7,76.422,0.017,44.149,0.082,fcc,1720,,,requires_campbell_2009_fcc_fe
8,76.653,0.015,44.384,0.012,fcc,2000,,,requires_campbell_2009_fcc_fe
9,76.740,0.032,44.258,0.075,fcc,1910,,,requires_campbell_2009_fcc_fe
10,77.040,0.050,44.333,0.274,fcc,2160,,,requires_campbell_2009_fcc_fe
11,73.347,0.016,42.028,0.051,fcc,1650,,,requires_campbell_2009_fcc_fe
12,73.520,0.008,42.680,0.069,fcc,1880,,,requires_campbell_2009_fcc_fe
13,73.595,0.013,42.692,0.069,fcc,1970,,,requires_campbell_2009_fcc_fe
14,73.982,0.064,42.996,0.096,fcc,2050,,,requires_campbell_2009_fcc_fe
15,67.687,0.002,19.232,0.023,hcp,2230,,,ready_dewaele_2006_hcp_fe
16,67.626,0.026,19.215,0.013,hcp,2120,,,ready_dewaele_2006_hcp_fe
17,67.526,0.015,19.135,0.015,hcp,2030,,,ready_dewaele_2006_hcp_fe
18,67.617,0.068,19.182,0.104,hcp,2130,,,ready_dewaele_2006_hcp_fe
19,67.650,0.015,19.409,0.056,hcp,2160,,,ready_dewaele_2006_hcp_fe
20,67.572,0.041,19.223,0.011,hcp,2090,,,ready_dewaele_2006_hcp_fe
21,67.513,0.025,19.271,0.049,hcp,2000,,,ready_dewaele_2006_hcp_fe
22,67.542,0.025,19.275,0.006,hcp,2050,,,ready_dewaele_2006_hcp_fe
23,67.259,0.034,19.076,0.005,hcp,1660,,,ready_dewaele_2006_hcp_fe
24,67.294,0.023,19.103,0.004,hcp,1770,,,ready_dewaele_2006_hcp_fe
25,67.359,0.022,19.111,0.007,hcp,1890,,,ready_dewaele_2006_hcp_fe
26,67.412,0.033,19.198,0.013,hcp,2030,,,ready_dewaele_2006_hcp_fe
27,67.461,0.006,19.301,0.224,hcp,2150,,,ready_dewaele_2006_hcp_fe
28,67.466,0.025,19.247,0.004,hcp,2160,,,ready_dewaele_2006_hcp_fe
29,63.155,0.044,18.214,0.018,hcp,1720,,,ready_dewaele_2006_hcp_fe
30,63.221,0.020,18.250,0.015,hcp,1790,,,ready_dewaele_2006_hcp_fe
31,63.238,0.026,18.309,0.006,hcp,1890,,,ready_dewaele_2006_hcp_fe
32,63.309,0.034,18.347,0.027,hcp,2060,,,ready_dewaele_2006_hcp_fe
33,63.375,0.029,18.363,,hcp,2030,,,ready_dewaele_2006_hcp_fe
34,63.393,0.018,18.441,,hcp,1990,,,ready_dewaele_2006_hcp_fe
35,63.414,0.032,18.398,,hcp,2150,,,ready_dewaele_2006_hcp_fe
36,63.494,0.026,18.574,,hcp,2280,,,ready_dewaele_2006_hcp_fe
37,59.894,0.010,17.570,0.009,hcp,2040,,,ready_dewaele_2006_hcp_fe
38,59.941,0.015,17.619,0.003,hcp,2180,,,ready_dewaele_2006_hcp_fe
39,59.937,0.006,17.625,0.015,hcp,2210,,,ready_dewaele_2006_hcp_fe
40,59.992,0.032,17.653,0.009,hcp,2310,,,ready_dewaele_2006_hcp_fe
41,60.461,0.091,17.631,0.004,hcp,1560,,,ready_dewaele_2006_hcp_fe
42,60.485,0.054,17.674,0.002,hcp,1670,,,ready_dewaele_2006_hcp_fe
43,60.573,0.026,17.735,0.009,hcp,1850,,,ready_dewaele_2006_hcp_fe
44,60.591,0.027,17.753,0.012,hcp,2010,,,ready_dewaele_2006_hcp_fe
45,60.617,0.007,17.805,0.015,hcp,2100,,,ready_dewaele_2006_hcp_fe
46,60.674,0.008,17.748,0.084,hcp,2340,,,ready_dewaele_2006_hcp_fe
47,60.705,0.036,17.966,0.049,hcp,2460,,,ready_dewaele_2006_hcp_fe
48,60.669,0.046,17.506,0.146,hcp,2140,,,ready_dewaele_2006_hcp_fe
49,60.676,0.048,17.729,0.133,hcp,2210,,,ready_dewaele_2006_hcp_fe
50,60.754,0.057,17.550,0.104,hcp,2510,,,ready_dewaele_2006_hcp_fe
51,68.373,0.044,19.371,0.004,hcp,2340,,,ready_dewaele_2006_hcp_fe
52,68.280,0.077,19.336,0.007,hcp,1950,,,ready_dewaele_2006_hcp_fe
53,68.146,0.094,19.457,0.174,hcp,2300,,,ready_dewaele_2006_hcp_fe
54,67.687,0.011,19.145,0.062,hcp,1770,,,ready_dewaele_2006_hcp_fe
55,67.725,0.018,19.157,0.027,hcp,1680,,,ready_dewaele_2006_hcp_fe
56,67.802,0.021,19.171,0.013,hcp,1800,,,ready_dewaele_2006_hcp_fe
57,67.937,0.019,19.210,0.010,hcp,1960,,,ready_dewaele_2006_hcp_fe
58,67.958,0.028,19.216,0.019,hcp,1880,,,ready_dewaele_2006_hcp_fe
59,68.175,0.011,19.255,0.016,hcp,2230,,,ready_dewaele_2006_hcp_fe
60,68.249,0.028,19.367,0.016,hcp,2420,,,ready_dewaele_2006_hcp_fe
61,68.480,0.040,,,,2580,50,4,ready_seagle_table1_series_pressure
62,68.404,0.045,,,,2590,50,4,ready_seagle_table1_series_pressure
63,67.580,0.018,19.315,0.003,hcp,1350,,,ready_dewaele_2006_hcp_fe
64,67.660,0.023,19.294,0.020,hcp,1400,,,ready_dewaele_2006_hcp_fe
65,67.678,0.026,19.328,0.008,hcp,1470,,,ready_dewaele_2006_hcp_fe
66,67.681,0.030,19.424,0.008,hcp,1510,,,ready_dewaele_2006_hcp_fe
67,67.778,0.011,19.434,0.009,hcp,1550,,,ready_dewaele_2006_hcp_fe
68,67.807,0.035,19.446,0.012,hcp,1580,,,ready_dewaele_2006_hcp_fe
69,67.872,0.027,19.419,0.012,hcp,1650,,,ready_dewaele_2006_hcp_fe
70,67.905,0.024,19.523,0.013,hcp,1680,,,ready_dewaele_2006_hcp_fe
71,67.952,0.026,19.503,0.009,hcp,1780,,,ready_dewaele_2006_hcp_fe
72,68.008,0.031,19.539,0.016,hcp,1870,,,ready_dewaele_2006_hcp_fe
73,68.040,0.039,19.404,0.038,hcp,1950,,,ready_dewaele_2006_hcp_fe
74,68.078,0.035,19.568,0.023,hcp,1830,,,ready_dewaele_2006_hcp_fe
75,68.106,0.025,19.564,0.003,hcp,1900,,,ready_dewaele_2006_hcp_fe
76,68.151,0.049,19.469,0.153,hcp,1870,,,ready_dewaele_2006_hcp_fe
77,68.164,0.032,19.529,0.003,hcp,1910,,,ready_dewaele_2006_hcp_fe
78,68.192,0.036,19.678,0.003,hcp,1860,,,ready_dewaele_2006_hcp_fe
79,68.199,0.070,19.554,0.020,hcp,1880,,,ready_dewaele_2006_hcp_fe
80,68.234,0.053,19.727,0.121,hcp,1980,,,ready_dewaele_2006_hcp_fe
81,68.240,0.066,19.247,0.044,hcp,1940,,,ready_dewaele_2006_hcp_fe

File: peritheos/data/datasets/ferropericlase-fe27-jacobsen-2002-table5-compression.csv
source_row,pressure_gpa,pressure_sd_gpa,quartz_volume_a3,quartz_volume_sd_a3,lattice_a_angstrom,lattice_a_sd_angstrom,volume_ratio,volume_ratio_sd
1,0.0001,,113.012,0.007,4.24204,0.00006,1.00000,
2,1.239,0.005,109.630,0.009,4.23125,0.00005,0.99239,0.00006
3,2.648,0.004,106.472,0.005,4.21955,0.00006,0.98418,0.00006
4,3.531,0.004,104.766,0.005,4.21248,0.00005,0.97924,0.00006
5,4.035,0.004,103.866,0.006,4.20841,0.00006,0.97641,0.00006
6,5.299,0.004,101.803,0.005,4.19879,0.00005,0.96972,0.00005
7,6.484,0.005,100.081,0.005,4.19004,0.00006,0.96367,0.00006
8,7.179,0.009,99.149,0.011,4.18507,0.00005,0.96025,0.00005
9,8.102,0.006,97.988,0.006,4.17868,0.00007,0.95586,0.00006
10,9.292,0.008,96.605,0.008,4.17061,0.00007,0.95033,0.00006

File: peritheos/data/datasets/ferropericlase-fp25-mao-2011-table-s1-pvt.csv
source_order,temperature_series_order,temperature_k,temperature_standard_deviation_k,pressure_gpa,pressure_standard_deviation_gpa,volume_a3_conventional_cell,volume_standard_deviation_a3,reconstructed_low_spin_fraction_unclipped,inferred_spin_regime,used_in_diagnostic_high_spin_refit,used_in_diagnostic_low_spin_refit
1,1,300,,0.0,0.0,76.34,0.10,0.00000000,high_spin,1,0
2,2,300,,7.6,1.1,73.11,0.05,0.00773607,high_spin,1,0
3,3,300,,9.9,1.1,72.29,0.07,-0.01058130,high_spin,1,0
4,4,300,,12.3,1.1,71.40,0.04,0.01789096,high_spin,1,0
5,5,300,,19.6,1.2,69.13,0.02,0.00046390,high_spin,1,0
6,6,300,,22.3,1.3,68.44,0.03,-0.04835878,high_spin,1,0
7,7,300,,23.9,1.3,67.96,0.04,-0.02140062,high_spin,1,0
8,8,300,,27.0,1.4,67.10,0.07,0.01002834,high_spin,1,0
9,9,300,,30.9,1.4,66.18,0.02,-0.01621475,high_spin,1,0
10,10,300,,35.0,1.4,65.21,0.05,0.00043090,high_spin,1,0
11,11,300,,40.2,1.6,64.09,0.00,0.00360256,high_spin,1,0
12,12,300,,40.3,1.4,64.15,0.07,-0.05269894,high_spin,1,0
13,13,300,,43.5,1.6,63.47,0.03,-0.02840353,high_spin,1,0
14,14,300,,45.2,1.5,63.15,0.05,-0.03641803,high_spin,1,0
15,15,300,,46.4,1.5,62.91,0.03,-0.02869902,high_spin,1,0
16,16,300,,48.5,1.6,62.54,0.04,-0.04495188,high_spin,1,0
17,17,300,,49.7,1.5,62.33,0.04,-0.05190453,high_spin,1,0
18,18,300,,49.8,1.5,62.29,0.03,-0.03593194,high_spin,1,0
19,19,300,,50.8,1.5,62.09,0.05,-0.02129511,high_spin,1,0
20,20,300,,52.4,1.8,61.77,0.07,0.00588717,high_spin,1,0
21,21,300,,52.9,1.7,61.67,0.04,0.01532116,high_spin,1,0
22,22,300,,53.7,1.9,61.57,0.06,-0.01326769,high_spin,1,0
23,23,300,,53.8,1.6,61.47,0.04,0.04829255,high_spin,1,0
24,24,300,,54.6,1.6,61.38,0.04,0.01338598,high_spin,1,0
25,25,300,,55.2,1.6,61.17,0.05,0.09431882,mixed_spin_crossover,0,0
26,26,300,,56.6,1.6,60.87,0.04,0.14391411,mixed_spin_crossover,0,0
27,27,300,,56.9,1.6,60.66,0.02,0.26479423,mixed_spin_crossover,0,0
28,28,300,,58.0,1.6,60.42,0.06,0.31056176,mixed_spin_crossover,0,0
29,29,300,,60.1,1.7,60.00,0.03,0.37478888,mixed_spin_crossover,0,0
30,30,300,,60.2,1.8,59.91,0.03,0.43148361,mixed_spin_crossover,0,0
31,31,300,,63.9,1.5,59.02,0.01,0.67978956,mixed_spin_crossover,0,0
32,32,300,,66.9,2.2,58.34,0.03,0.86686380,mixed_spin_crossover,0,0
33,33,300,,70.9,2.3,57.72,0.05,0.91201507,mixed_spin_crossover,0,0
34,34,300,,76.1,1.4,57.01,0.03,0.92236778,mixed_spin_crossover,0,0
35,35,300,,79.2,1.8,56.58,0.05,0.94801102,mixed_spin_crossover,0,0
36,36,300,,81.5,1.8,56.27,0.07,0.96621438,low_spin,0,1
37,37,300,,81.9,2.1,56.20,0.04,0.98321122,low_spin,0,1
38,38,300,,82.8,1.8,56.08,0.07,0.99113978,low_spin,0,1
39,39,300,,86.5,1.9,55.62,0.02,1.00432154,low_spin,0,1
40,40,300,,87.0,1.9,55.61,0.04,0.96334541,low_spin,0,1
41,41,300,,89.6,1.8,55.24,0.06,1.02062751,low_spin,0,1
42,42,300,,91.9,2.0,55.02,0.04,0.98561832,low_spin,0,1
43,43,300,,94.9,1.8,54.67,0.05,1.00004560,low_spin,0,1
44,44,300,,95.5,2.5,54.59,0.03,1.01244324,low_spin,0,1
45,45,300,,98.9,2.4,54.23,0.04,1.00783868,low_spin,0,1
46,46,300,,99.7,1.8,54.24,0.04,0.92561211,low_spin,0,0
47,47,300,,102.9,1.8,53.92,0.04,0.91401144,low_spin,0,0
48,48,300,,105.9,1.8,53.55,0.04,0.97176497,low_spin,0,1
49,49,300,,107.6,1.8,53.46,0.03,0.90132912,low_spin,0,0
50,50,300,,108.7,1.8,53.36,0.13,0.89372987,low_spin,0,0
51,51,300,,111.8,2.2,53.01,0.06,0.93780179,low_spin,0,0
52,52,300,,113.9,2.2,52.78,0.04,0.96526279,low_spin,0,1
53,53,300,,116.9,1.8,52.56,0.03,0.91104884,low_spin,0,0
54,54,300,,117.8,2.2,52.41,0.01,0.97238541,low_spin,0,1
55,55,300,,120.7,2.3,52.10,0.06,1.01593176,low_spin,0,1
56,56,300,,122.6,2.3,51.93,0.08,1.01695898,low_spin,0,1
57,57,300,,125.7,2.3,51.68,0.00,0.99771089,low_spin,0,1
58,58,300,,129.5,2.4,51.42,0.01,0.93756758,low_spin,0,0
59,1,1200,50,14.1,1.2,72.85,0.05,-0.03845103,high_spin,1,0
60,2,1200,50,20.6,1.1,70.60,0.03,-0.00679949,high_spin,1,0
61,3,1200,50,24.7,1.3,69.39,0.04,-0.02182749,high_spin,1,0
62,4,1200,50,29.9,1.4,67.94,0.05,-0.01261354,high_spin,1,0
63,5,1200,50,30.7,1.2,67.82,0.01,-0.06786450,high_spin,1,0
64,6,1200,50,32.9,1.1,67.19,0.03,-0.02460192,high_spin,1,0
65,7,1200,50,34.3,1.3,66.82,0.06,-0.00920409,high_spin,1,0
66,8,1200,50,34.8,1.6,66.70,0.06,-0.01017072,high_spin,1,0
67,9,1200,50,34.9,1.3,66.77,0.02,-0.07056136,high_spin,1,0
68,10,1200,50,35.9,1.4,66.41,0.02,0.00670827,high_spin,1,0
69,11,1200,50,40.3,1.5,65.50,0.03,-0.05977979,high_spin,1,0
70,12,1200,50,42.9,2.2,64.90,0.05,-0.03759384,high_spin,1,0
71,13,1200,50,43.4,1.6,64.80,0.05,-0.04201522,high_spin,1,0
72,14,1200,50,49.1,1.5,63.64,0.04,-0.04354809,high_spin,1,0
73,15,1200,50,56.0,1.9,62.33,0.06,-0.03039373,high_spin,1,0
74,16,1200,50,58.2,2.1,61.95,0.02,-0.03658195,high_spin,1,0
75,17,1200,50,61.3,2.2,61.40,0.04,-0.02143685,high_spin,1,0
76,18,1200,50,64.0,1.7,60.98,0.02,-0.04100266,high_spin,1,0
77,19,1200,50,67.1,2.2,60.48,0.05,-0.03724986,high_spin,1,0
78,20,1200,50,68.5,2.4,60.18,0.02,0.02682903,high_spin,1,0
79,21,1200,50,73.7,1.7,59.24,0.00,0.15562526,mixed_spin_crossover,0,0
80,22,1200,50,75.9,2.2,58.78,0.08,0.27259302,mixed_spin_crossover,0,0
81,23,1200,50,81.1,1.9,57.66,0.03,0.60785073,mixed_spin_crossover,0,0
82,24,1200,50,85.4,2.3,56.99,0.04,0.70333202,mixed_spin_crossover,0,0
83,25,1200,50,92.2,2.8,56.03,0.01,0.81359372,mixed_spin_crossover,0,0
84,26,1200,50,94.4,2.1,55.70,0.17,0.87681613,mixed_spin_crossover,0,0
85,27,1200,50,96.5,3.1,55.40,0.09,0.92900734,mixed_spin_crossover,0,0
86,28,1200,50,100.0,2.8,54.96,0.08,0.97291854,low_spin,0,1
87,29,1200,50,104.0,1.9,54.59,0.01,0.91713682,low_spin,0,0
88,30,1200,50,107.0,3.1,54.18,0.09,1.00341225,low_spin,0,1
89,31,1200,50,111.2,3.1,53.83,0.09,0.93172249,low_spin,0,0
90,32,1200,50,114.8,2.4,53.41,0.06,0.99120906,low_spin,0,1
91,33,1200,50,117.0,2.5,53.20,0.07,0.98880765,low_spin,0,1
92,34,1200,50,121.6,2.2,52.75,0.03,1.00475885,low_spin,0,1
93,35,1200,50,124.6,2.5,52.42,0.04,1.05810073,low_spin,0,1
94,36,1200,50,128.4,3.5,52.21,0.13,0.93247988,low_spin,0,0
95,37,1200,50,130.5,2.2,51.97,0.00,0.98718693,low_spin,0,1
96,38,1200,50,134.7,3.1,51.75,0.02,0.84843764,low_spin,0,0
97,1,1500,50,21.2,1.3,71.02,0.03,-0.03245315,high_spin,1,0
98,2,1500,50,25.4,1.1,69.68,0.03,-0.00316756,high_spin,1,0
99,3,1500,50,25.5,1.5,69.76,0.01,-0.06703701,high_spin,1,0
100,4,1500,50,31.5,1.2,68.09,0.06,-0.06782526,high_spin,1,0
101,5,1500,50,32.0,1.8,67.90,0.01,-0.03146779,high_spin,1,0
102,6,1500,50,33.5,1.3,67.55,0.03,-0.05425821,high_spin,1,0
103,7,1500,50,35.7,1.4,67.02,0.01,-0.06692045,high_spin,1,0
104,8,1500,50,37.2,1.2,66.58,0.04,-0.01772950,high_spin,1,0
105,9,1500,50,40.1,1.3,65.91,0.07,-0.02265786,high_spin,1,0
106,10,1500,50,43.6,1.9,65.16,0.02,-0.04194969,high_spin,1,0
107,11,1500,50,44.3,1.4,65.00,0.04,-0.03583233,high_spin,1,0
108,12,1500,50,49.0,1.6,63.98,0.02,-0.00435303,high_spin,1,0
109,13,1500,50,57.8,1.7,62.32,0.02,-0.00735917,high_spin,1,0
110,14,1500,50,63.1,1.9,61.49,0.04,-0.07347882,high_spin,1,0
111,15,1500,50,66.0,1.1,60.93,0.04,-0.01042049,high_spin,1,0
112,16,1500,50,70.5,1.4,60.29,0.04,-0.06644030,high_spin,1,0
113,17,1500,50,75.2,1.1,59.54,0.01,-0.03147063,high_spin,1,0
114,18,1500,50,78.3,2.1,59.12,0.03,-0.05364344,high_spin,1,0
115,19,1500,50,81.9,2.2,58.45,0.04,0.08766698,mixed_spin_crossover,0,0
116,20,1500,50,83.5,1.9,58.21,0.02,0.10789702,mixed_spin_crossover,0,0
117,21,1500,50,87.6,2.5,57.51,0.06,0.24733653,mixed_spin_crossover,0,0
118,22,1500,50,90.1,2.1,57.07,0.04,0.35509259,mixed_spin_crossover,0,0
119,23,1500,50,93.8,2.8,56.35,0.07,0.59127532,mixed_spin_crossover,0,0
120,24,1500,50,96.5,2.5,55.93,0.09,0.68224571,mixed_spin_crossover,0,0
121,25,1500,50,101.0,1.2,55.31,0.00,0.78029619,mixed_spin_crossover,0,0
122,26,1500,50,105.2,2.4,54.78,0.06,0.84587964,mixed_spin_crossover,0,0
123,27,1500,50,108.8,2.1,54.33,0.04,0.91137484,mixed_spin_crossover,0,0
124,28,1500,50,113.0,3.2,53.89,0.11,0.92200761,mixed_spin_crossover,0,0
125,29,1500,50,116.2,1.9,53.65,0.01,0.84760866,mixed_spin_crossover,0,0
126,30,1500,50,118.6,1.8,53.35,0.03,0.91208908,mixed_spin_crossover,0,0
127,31,1500,50,123.3,2.4,52.84,0.04,0.97679102,low_spin,0,1
128,32,1500,50,126.2,3.1,52.54,0.08,1.01059972,low_spin,0,1
129,33,1500,50,130.8,3.1,52.21,0.00,0.92947044,low_spin,0,0
130,34,1500,50,132.3,2.9,52.07,0.01,0.93825630,low_spin,0,0
131,35,1500,50,135.8,3.4,51.82,0.04,0.88581432,low_spin,0,0
132,1,1800,50,26.0,1.1,69.99,0.04,0.00854137,high_spin,1,0
133,2,1800,50,31.8,1.2,68.36,0.03,0.00045657,high_spin,1,0
134,3,1800,50,35.7,1.4,67.34,0.04,0.00488303,high_spin,1,0
135,4,1800,50,37.6,1.1,66.96,0.03,-0.05301201,high_spin,1,0
136,5,1800,50,40.3,1.6,66.21,0.03,0.01616705,high_spin,1,0
137,6,1800,50,45.0,1.7,65.24,0.04,-0.04309734,high_spin,1,0
138,7,1800,50,45.0,1.4,65.23,0.07,-0.03625176,high_spin,1,0
139,8,1800,50,53.1,1.9,63.58,0.02,-0.04657891,high_spin,1,0
140,9,1800,50,57.0,1.7,62.84,0.07,-0.04557179,high_spin,1,0
141,10,1800,50,64.2,1.5,61.60,0.06,-0.07013991,high_spin,1,0
142,11,1800,50,68.6,2.1,60.88,0.05,-0.07461887,high_spin,1,0
143,12,1800,50,69.0,2.6,60.85,0.05,-0.10199493,high_spin,1,0
144,13,1800,50,71.6,2.1,60.42,0.03,-0.08629425,high_spin,1,0
145,14,1800,50,72.9,2.6,60.17,0.04,-0.04602704,high_spin,1,0
146,15,1800,50,73.6,2.7,60.05,0.04,-0.03515356,high_spin,1,0
147,16,1800,50,76.6,2.8,59.62,0.03,-0.05050147,high_spin,1,0
148,17,1800,50,79.0,2.1,59.31,0.02,-0.08335460,high_spin,1,0
149,18,1800,50,82.7,2.5,58.79,0.06,-0.08505373,high_spin,1,0
150,19,1800,50,85.2,2.5,58.28,0.03,0.06153135,mixed_spin_crossover,0,0
151,20,1800,50,90.3,3.1,57.35,0.04,0.29538344,mixed_spin_crossover,0,0
152,21,1800,50,95.7,2.6,56.45,0.01,0.50843251,mixed_spin_crossover,0,0
153,22,1800,50,98.6,2.1,55.96,0.06,0.64542581,mixed_spin_crossover,0,0
154,23,1800,50,102.5,3.3,55.39,0.06,0.76382065,mixed_spin_crossover,0,0
155,24,1800,50,106.3,3.4,54.89,0.09,0.84314950,mixed_spin_crossover,0,0
156,25,1800,50,109.8,3.5,54.47,0.04,0.89007140,mixed_spin_crossover,0,0
157,26,1800,50,114.7,3.1,53.93,0.05,0.92743093,mixed_spin_crossover,0,0
158,27,1800,50,117.6,3.5,53.66,0.06,0.90949575,mixed_spin_crossover,0,0
159,28,1800,50,120.4,3.4,53.36,0.09,0.93760238,mixed_spin_crossover,0,0
160,29,1800,50,124.6,3.1,52.93,0.02,0.97111183,low_spin,0,1
161,30,1800,50,127.6,4.4,52.68,0.07,0.94402496,low_spin,0,0
162,31,1800,50,130.4,4.6,52.36,0.11,1.01459257,low_spin,0,1
163,32,1800,50,134.3,3.4,52.14,0.01,0.88418138,low_spin,0,0
164,33,1800,50,137.8,3.8,51.91,0.02,0.80755545,low_spin,0,0
165,1,2000,50,42.5,1.3,65.96,0.05,0.01462153,high_spin,1,0
166,2,2000,50,44.5,1.5,65.56,0.02,-0.02028381,high_spin,1,0
167,3,2000,50,48.2,2.4,64.74,0.14,-0.00710236,high_spin,1,0
168,4,2000,50,50.7,2.5,64.25,0.10,-0.02682154,high_spin,1,0
169,5,2000,50,51.1,2.5,64.11,0.10,0.01554083,high_spin,1,0
170,6,2000,50,55.1,1.5,63.45,0.05,-0.07833706,high_spin,1,0
171,7,2000,50,55.5,1.9,63.32,0.08,-0.03870807,high_spin,1,0
172,8,2000,50,56.4,1.4,63.16,0.06,-0.04682370,high_spin,1,0
173,9,2000,50,57.8,2.1,62.91,0.02,-0.05583991,high_spin,1,0
174,10,2000,50,61.6,2.3,62.21,0.04,-0.04673127,high_spin,1,0
175,11,2000,50,67.6,2.5,61.21,0.04,-0.06557537,high_spin,1,0
176,12,2000,50,71.0,2.9,60.65,0.09,-0.05686865,high_spin,1,0
177,13,2000,50,71.8,1.5,60.51,0.03,-0.04546181,high_spin,1,0
178,14,2000,50,76.0,1.3,59.89,0.03,-0.06602115,high_spin,1,0
179,15,2000,50,81.1,2.1,59.14,0.04,-0.06190753,high_spin,1,0
180,16,2000,50,83.6,1.4,58.81,0.01,-0.08063556,high_spin,1,0
181,17,2000,50,85.4,1.8,58.42,0.04,0.04604022,high_spin,1,0
182,18,2000,50,86.8,2.2,58.19,0.02,0.08313837,mixed_spin_crossover,0,0
183,19,2000,50,90.7,1.6,57.50,0.04,0.24640959,mixed_spin_crossover,0,0
184,20,2000,50,95.1,1.5,56.76,0.03,0.42274755,mixed_spin_crossover,0,0
185,21,2000,50,103.7,2.2,55.47,0.03,0.69553877,mixed_spin_crossover,0,0
186,22,2000,50,107.4,2.1,54.98,0.01,0.77719907,mixed_spin_crossover,0,0
187,23,2000,50,111.0,2.5,54.56,0.06,0.81399147,mixed_spin_crossover,0,0
188,24,2000,50,116.0,2.2,54.02,0.03,0.84096313,mixed_spin_crossover,0,0
189,25,2000,50,119.0,2.4,53.68,0.06,0.88403755,mixed_spin_crossover,0,0
190,26,2000,50,121.9,2.3,53.36,0.02,0.92426886,mixed_spin_crossover,0,0
191,27,2000,50,125.6,2.5,53.03,0.03,0.90300737,mixed_spin_crossover,0,0
192,28,2000,50,128.6,1.9,52.71,0.05,0.94903648,mixed_spin_crossover,0,0
193,29,2000,50,130.5,2.9,52.55,0.08,0.93586526,mixed_spin_crossover,0,0
194,30,2000,50,135.6,2.1,52.21,0.01,0.81336750,mixed_spin_crossover,0,0
195,31,2000,50,138.6,2.3,51.98,0.01,0.78081638,mixed_spin_crossover,0,0

File: peritheos/data/datasets/gold-anderson-1989-table4-anharmonic-diagnostics.csv
temperature_k,gamma,q_kprime_6p39,q_kprime_6p12,q_kprime_5p5,q_kprime_5p21,delta_s,delta_t,thermal_pressure_gpa
0,,,,,,,,0.000
10,2.853,,,,,,,0.001
25,2.942,,,,,,,0.013
50,2.935,1.67,1.95,2.60,2.89,4.091,9.954,0.084
75,2.980,,,,,,,0.205
100,3.000,2.08,2.35,3.00,3.28,4.410,8.429,0.354
125,3.004,,,,,,,0.515
150,3.008,1.78,2.06,2.70,2.98,4.164,7.66,0.683
175,3.015,,,,,,,0.856
200,2.998,1.63,1.90,2.54,2.82,4.031,7.32,1.031
225,3.000,,,,,,,1.207
250,2.994,1.40,1.68,2.31,2.59,3.825,6.994,1.384
275,2.981,,,,,,,1.562
300,2.974,1.51,1.79,2.40,2.68,3.921,7.061,1.739
350,2.977,1.55,1.82,2.44,2.72,3.892,7.098,2.096
400,2.976,1.43,1.69,2.31,2.59,3.730,7.000,2.452
450,2.985,1.46,1.72,2.34,2.62,3.695,7.026,2.808
500,2.993,1.43,1.69,2.31,2.59,3.663,7.050,3.166
550,2.995,1.39,1.65,2.27,2.55,3.627,7.091,3.533

File: peritheos/data/datasets/gold-anderson-1989-table5-pressure-grid.csv
compression,temperature_k,pressure_this_study_gpa,pressure_heinz_jeanloz_gpa
0.00,300,0.00,0.00
0.00,500,1.43,1.43
0.00,1000,5.00,5.02
0.00,1500,8.57,8.62
0.00,2000,12.14,12.22
0.00,2500,15.71,15.82
0.00,3000,19.28,19.42
0.02,300,3.56,3.56
0.02,500,4.94,4.96
0.02,1000,8.39,8.50
0.02,1500,11.85,12.05
0.02,2000,15.30,15.60
0.02,2500,18.76,19.15
0.02,3000,22.21,22.70
0.04,300,7.61,7.61
0.04,500,8.94,8.99
0.04,1000,12.28,12.48
0.04,1500,15.61,15.98
0.04,2000,18.95,19.47
0.04,2500,22.28,22.97
0.04,3000,25.62,26.47
0.06,300,12.22,12.22
0.06,500,13.50,13.58
0.06,1000,16.72,17.01
0.06,1500,19.93,20.46
0.06,2000,23.15,23.90
0.06,2500,26.36,27.35
0.06,3000,29.57,30.80
0.08,300,17.46,17.46
0.08,500,18.70,18.80
0.08,1000,21.79,22.18
0.08,1500,24.88,25.58
0.08,2000,27.97,28.97
0.08,2500,31.06,32.37
0.08,3000,34.15,35.76
0.10,300,23.44,23.44
0.10,500,24.62,24.75
0.10,1000,27.59,28.08
0.10,1500,30.55,31.42
0.10,2000,33.51,34.77
0.10,2500,36.48,38.11
0.10,3000,39.44,41.45
0.12,300,30.24,30.24
0.12,500,31.37,31.54
0.12,1000,34.21,34.81
0.12,1500,37.04,38.10
0.12,2000,39.88,41.39
0.12,2500,42.71,44.68
0.12,3000,45.55,47.97
0.14,300,38.00,38.00
0.14,500,39.08,39.27
0.14,1000,41.78,42.49
0.14,1500,44.48,45.73
0.14,2000,47.19,48.97
0.14,2500,49.89,52.20
0.14,3000,52.59,55.44
0.16,300,46.85,46.85
0.16,500,47.88,48.10
0.16,1000,50.44,51.27
0.16,1500,53.01,54.45
0.16,2000,55.58,57.63
0.16,2500,58.15,60.82
0.16,3000,60.71,64.01
0.18,300,56.96,56.97
0.18,500,57.93,58.19
0.18,1000,60.36,61.31
0.18,1500,62.79,64.43
0.18,2000,65.22,67.56
0.18,2500,67.65,70.70
0.18,3000,70.08,73.83
0.20,300,68.53,68.54
0.20,500,69.44,69.74
0.20,1000,71.73,72.80
0.20,1500,74.02,75.87
0.20,2000,76.30,78.95
0.20,2500,78.59,82.03
0.20,3000,80.88,85.11
0.22,300,81.78,81.79
0.22,500,82.64,82.97
0.22,1000,84.78,85.97
0.22,1500,86.92,88.99
0.22,2000,89.06,92.02
0.22,2500,91.20,95.04
0.22,3000,93.34,98.07
0.24,300,96.99,97.00
0.24,500,97.79,98.16
0.24,1000,99.78,101.11
0.24,1500,101.77,104.07
0.24,2000,103.76,107.04
0.24,2500,105.75,110.01
0.24,3000,107.75,112.98
0.26,300,114.47,114.49
0.26,500,115.21,115.62
0.26,1000,117.05,118.52
0.26,1500,118.89,121.43
0.26,2000,120.72,124.34
0.26,2500,122.56,127.25
0.26,3000,124.40,130.17
0.28,300,134.62,134.64
0.28,500,135.29,135.75
0.28,1000,136.97,138.59
0.28,1500,138.65,141.44
0.28,2000,140.33,144.50
0.28,2500,142.01,147.16
0.28,3000,143.70,150.02
0.30,300,157.88,157.90
0.30,500,158.49,158.99
0.30,1000,160.00,161.77
0.30,1500,161.52,164.57
0.30,2000,163.04,167.37
0.30,2500,164.56,170.17
0.30,3000,166.08,172.98
0.32,300,184.81,184.84
0.32,500,185.35,185.90
0.32,1000,186.70,188.63
0.32,1500,188.05,191.37
0.32,2000,189.40,194.11
0.32,2500,190.76,196.86
0.32,3000,192.11,199.61
0.34,300,216.06,216.10
0.34,500,216.54,217.14
0.34,1000,217.72,219.81
0.34,1500,218.90,222.49
0.34,2000,220.08,225.18
0.34,2500,221.26,227.87
0.34,3000,222.44,230.56
