Repository: CPrescher/peritheos

# Peritheos

A Python library for thermodynamic equations of state calculations for solid materials.

Built-in EOS evaluation, inversion, bounded robust fitting, and uncertainty
statistics are implemented in Rust and exposed through the established Python API.
NumPy broadcasting and user-defined `EosBase` subclasses remain supported.
The package includes PEP 561 typing metadata for type checkers and IDEs.

Full model, fitting, units, and development documentation is available at
[peritheos.readthedocs.io](https://peritheos.readthedocs.io/).
Rust users can start with the workflow-oriented [Rust API guide](docs/rust-api.md)
and the runnable examples in the unified Rust crate.

File: peritheos/data/datasets/gold-fei-2007-figure1-digitized.csv
pressure_gpa,volume_a3_conventional_cell,pressure_digitization_uncertainty_gpa,volume_digitization_uncertainty_a3
49.2069,57.005405,0.3,0.03
49.2970,56.794595,0.3,0.03
55.5155,55.983784,0.3,0.03
68.9438,54.394595,0.3,0.03
79.0375,53.794595,0.3,0.03
90.3929,52.578378,0.3,0.03

File: peritheos/data/datasets/gold-sakai-2025-table-s9-rs-eos-grid.csv
pressure_gpa,volume_a3,volume_ratio
0.00000000000000,67.7160965985845,1.00000142652526
2.84435491069518,66.6245060952399,0.983881299770216
6.06342256682104,65.5174253632306,0.967532420155216
9.70558361141427,64.3958901869737,0.950970083687366
13.8264907104528,63.2607993215940,0.934207562785663
18.4900105229277,62.1129321793527,0.917256367466369
23.7696101078072,60.9529641184169,0.900126471120812
29.7500107480883,59.7814796240499,0.882826505169382
36.5291678030957,58.5989836557963,0.865363926631761
44.2206497003069,57.4059114097393,0.847745162291620
52.9565077013624,56.2026367174850,0.829975732729118
62.8907518683982,54.9894792761242,0.812060359089789
74.2035793884617,53.7667108776380,0.794003055077648
87.1065413469239,52.5345607828180,0.775807206314874
101.848886255709,51.2932203640501,0.757475638904397
118.725387366029,50.0428471232553,0.739010678765068
138.086051875264,48.7835681757198,0.720414203079329
160.348231729044,47.5154832772679,0.701687684997163
186.011819296999,46.2386674609609,0.682832232573704
215.678433059038,44.9531733399899,0.663848622777334
250.075801945491,43.6590331254809,0.644737331287744
290.088975987260,42.3562297843838,0.625498106568372
336.800575052227,41.0448227384702,0.606131826133709
391.543110189891,39.7247605010455,0.586637729650976
455.967583810983,38.3960095169083,0.567015321591770
532.134263393017,37.0585229380669,0.547263910125626

File: peritheos/data/datasets/graphite-hanfland-1989-figure2-digitized.csv
pressure_gpa,volume_ratio,pressure_digitization_uncertainty_gpa,volume_ratio_digitization_uncertainty
0.0000,1.000000,0.20,0.0016
1.8649,0.960231,0.20,0.0016
2.7568,0.942831,0.20,0.0016
4.5541,0.919272,0.20,0.0016
6.7027,0.895173,0.20,0.0016
7.8378,0.879827,0.20,0.0016
8.4324,0.874532,0.20,0.0016
9.7027,0.865130,0.20,0.0016
11.2162,0.855620,0.20,0.0016
13.1351,0.850000,0.20,0.0016

File: peritheos/data/datasets/hexagonal-boron-nitride-muhammad-2024-figure5c-digitized.csv
pressure_gpa,volume_ratio,volume_a3_conventional_cell,pressure_uncertainty_upper_bound_gpa,pressure_digitization_uncertainty_gpa,volume_ratio_digitization_uncertainty
0.1825,0.994322,35.974552,0.05,0.02,0.0003
0.3088,0.990480,35.835572,0.05,0.02,0.0003
0.4211,0.986639,35.696593,0.05,0.02,0.0003
0.7439,0.976952,35.346123,0.05,0.02,0.0003
0.9404,0.972777,35.195058,0.05,0.02,0.0003
1.1088,0.966597,34.971482,0.05,0.02,0.0003
1.2632,0.963424,34.856673,0.05,0.02,0.0003
1.4316,0.959248,34.705608,0.05,0.02,0.0003
1.6561,0.955574,34.572671,0.05,0.02,0.0003
1.7544,0.952735,34.469947,0.05,0.02,0.0003
1.9228,0.949896,34.367223,0.05,0.02,0.0003
2.0912,0.945887,34.222201,0.05,0.02,0.0003
2.2596,0.942714,34.107392,0.05,0.02,0.0003
2.4842,0.939040,33.974455,0.05,0.02,0.0003
2.5965,0.935198,33.835476,0.05,0.02,0.0003
2.7649,0.933528,33.775050,0.05,0.02,0.0003
2.9474,0.930522,33.666283,0.05,0.02,0.0003
3.2000,0.926347,33.515218,0.05,0.02,0.0003
3.3684,0.924175,33.436665,0.05,0.02,0.0003
3.5368,0.921169,33.327898,0.05,0.02,0.0003
3.6772,0.917662,33.201004,0.05,0.02,0.0003
3.9158,0.913152,33.037854,0.05,0.02,0.0003
4.1123,0.910981,32.959300,0.05,0.02,0.0003
4.2667,0.908309,32.862619,0.05,0.02,0.0003
4.7719,0.902965,32.669256,0.05,0.02,0.0003
4.9684,0.900125,32.566532,0.05,0.02,0.0003
5.3895,0.895783,32.409425,0.05,0.02,0.0003
5.9228,0.888434,32.143551,0.05,0.02,0.0003
6.3439,0.883591,31.968316,0.05,0.02,0.0003
6.7368,0.878079,31.768910,0.05,0.02,0.0003
7.0596,0.875741,31.684314,0.05,0.02,0.0003
7.3825,0.871733,31.539292,0.05,0.02,0.0003
7.7193,0.869395,31.454696,0.05,0.02,0.0003
8.5333,0.862547,31.206949,0.05,0.02,0.0003
9.1228,0.856534,30.989416,0.05,0.02,0.0003
9.4175,0.852025,30.826266,0.05,0.02,0.0003

File: peritheos/data/datasets/ice-vii-bezacier-2014-table1-pvt.csv
pressure_gpa,pressure_uncertainty_gpa,temperature_k,temperature_uncertainty_k,unit_cell_volume_a3,unit_cell_volume_uncertainty_a3,lattice_a_angstrom,lattice_a_uncertainty_angstrom
2.71,0.02,300.6,0.4,37.156,0.001,3.33689,0.00001
3.17,0.02,300.5,0.4,36.542,0.001,3.31841,0.00002
3.29,0.02,300.5,0.4,36.430,0.001,3.31501,0.00001
3.56,0.02,300.5,0.4,36.123,0.001,3.30568,0.00002
4.20,0.03,300.6,0.4,35.586,0.001,3.28922,0.00002
4.81,0.02,300.8,0.4,35.009,0.001,3.27136,0.00002
5.79,0.05,300.5,0.4,34.152,0.001,3.24425,0.00003
6.29,0.04,300.5,0.4,33.786,0.001,3.23281,0.00003
6.85,0.02,300.5,0.4,33.284,0.001,3.21671,0.00004
7.31,0.02,300.5,0.4,33.033,0.001,3.20861,0.00005
7.64,0.02,300.5,0.4,32.701,0.002,3.1978,0.0001
8.12,0.02,300.6,0.4,32.406,0.002,3.1882,0.0001
8.54,0.02,300.6,0.4,32.102,0.002,3.1782,0.0001
9.03,0.01,300.6,0.4,31.872,0.002,3.1706,0.0001
9.22,0.02,300.6,0.4,31.730,0.002,3.1659,0.0001
5.49,0.04,300.5,0.4,34.502,0.001,3.25549,0.00002
9.78,0.02,300.5,0.4,31.577,0.002,3.1607,0.0001
2.88,0.02,340.4,0.4,37.155,0.001,3.33685,0.00002
2.88,0.02,340.3,0.4,37.170,0.001,3.33732,0.00001
2.81,0.02,340.5,0.4,37.196,0.001,3.33811,0.00002
2.78,0.03,340.5,0.4,37.238,0.001,3.33935,0.00002
2.76,0.03,340.6,0.4,37.317,0.001,3.34172,0.00004
2.67,0.02,340.6,0.4,37.394,0.001,3.34402,0.00002
2.55,0.03,340.7,0.4,37.622,0.001,3.35078,0.00003
2.48,0.03,340.7,0.4,37.758,0.001,3.35482,0.00002
2.33,0.03,340.6,0.4,38.001,0.001,3.36200,0.00003
2.28,0.03,340.6,0.4,38.070,0.001,3.36404,0.00002
2.19,0.05,340.6,0.4,38.220,0.001,3.36846,0.00003
2.18,0.05,340.6,0.4,38.221,0.001,3.36849,0.00004
2.15,0.02,340.7,0.4,38.218,0.001,3.36839,0.00004
2.14,0.02,340.7,0.4,38.223,0.001,3.36854,0.00004
2.22,0.03,340.6,0.4,38.202,0.001,3.36792,0.00002
2.20,0.02,340.6,0.4,38.212,0.001,3.36823,0.00003
4.87,0.03,340.7,0.4,35.082,0.001,3.27363,0.00003
5.59,0.04,340.7,0.4,34.561,0.001,3.25733,0.00003
6.26,0.02,340.7,0.4,33.967,0.001,3.23856,0.00002
6.93,0.02,340.7,0.4,33.481,0.001,3.22304,0.00003
7.64,0.02,340.7,0.4,32.871,0.001,3.20334,0.00003
8.49,0.02,340.7,0.4,32.391,0.001,3.18767,0.00004
8.93,0.03,340.7,0.4,32.095,0.001,3.17795,0.00004
9.25,0.03,340.7,0.4,31.962,0.001,3.17354,0.00005
9.66,0.03,340.7,0.4,31.693,0.001,3.16461,0.00005
9.96,0.03,340.7,0.4,31.569,0.001,3.16049,0.00005
2.73,0.03,380.1,0.4,37.726,0.001,3.35388,0.00001
2.75,0.04,380.1,0.4,37.684,0.001,3.35262,0.00001
2.79,0.03,380.1,0.4,37.588,0.001,3.34977,0.00002
2.86,0.04,380.1,0.4,37.486,0.001,3.34676,0.00002
2.90,0.05,380.1,0.4,37.403,0.001,3.34429,0.00001
2.93,0.03,380.1,0.4,37.374,0.001,3.34343,0.00001
3.04,0.03,380.1,0.4,37.214,0.001,3.33864,0.00002
3.15,0.03,380.1,0.4,37.040,0.001,3.33342,0.00001
3.24,0.03,380.2,0.4,36.896,0.001,3.32910,0.00001
3.24,0.03,380.2,0.4,36.941,0.001,3.33045,0.00002
3.34,0.03,380.2,0.4,36.766,0.001,3.32518,0.00001
3.47,0.03,380.2,0.4,36.565,0.001,3.31912,0.00001
3.52,0.05,380.2,0.4,36.498,0.001,3.31709,0.00001
3.62,0.02,380.3,0.4,36.385,0.001,3.31365,0.00002
3.75,0.04,380.2,0.4,36.249,0.001,3.30952,0.00001
3.80,0.02,380.3,0.4,36.167,0.001,3.30704,0.00001
3.88,0.05,380.2,0.4,36.065,0.001,3.30392,0.00001
4.00,0.03,380.2,0.4,35.980,0.001,3.30133,0.00001
4.28,0.04,380.3,0.4,35.670,0.001,3.29181,0.00001
4.28,0.03,380.3,0.4,35.699,0.001,3.29270,0.00002
4.38,0.04,380.4,0.4,35.543,0.001,3.28789,0.00001
4.46,0.03,380.3,0.4,35.473,0.001,3.28573,0.00001
4.60,0.03,380.3,0.4,35.423,0.001,3.28418,0.00002
4.94,0.03,380.3,0.4,35.142,0.001,3.27549,0.00002
5.28,0.03,380.3,0.4,34.816,0.001,3.26533,0.00002
6.04,0.03,380.2,0.4,34.118,0.001,3.24337,0.00002
6.88,0.02,380.3,0.4,33.363,0.001,3.21924,0.00002
7.98,0.03,380.2,0.4,32.613,0.001,3.19493,0.00002
8.89,0.03,380.2,0.4,32.118,0.001,3.17870,0.00003
9.06,0.03,380.2,0.4,31.959,0.001,3.17343,0.00002
9.43,0.03,380.2,0.4,31.760,0.001,3.16684,0.00002
9.69,0.02,380.2,0.4,31.538,0.001,3.15944,0.00003
5.71,0.05,380.2,0.4,34.498,0.001,3.25535,0.00002
5.64,0.05,450.6,0.4,34.725,0.001,3.26248,0.00002
5.71,0.06,450.7,0.4,34.734,0.001,3.26275,0.00002
6.14,0.07,451.1,0.4,34.492,0.001,3.25518,0.00002
6.37,0.03,451.1,0.4,34.342,0.001,3.25044,0.00002
6.55,0.02,451.2,0.4,34.201,0.001,3.24598,0.00002
6.94,0.02,449.9,0.4,33.829,0.001,3.23418,0.00003
7.27,0.03,449.9,0.4,33.512,0.001,3.22402,0.00002
7.82,0.03,449.9,0.4,33.118,0.001,3.21135,0.00003
8.58,0.04,449.9,0.4,32.570,0.001,3.19354,0.00003
10.11,0.03,449.9,0.4,31.702,0.001,3.16493,0.00002
9.67,0.03,450,0.4,31.833,0.001,3.16928,0.00003
9.37,0.04,450.1,0.4,31.947,0.001,3.17304,0.00002
4.25,0.05,450.1,0.4,36.093,0.001,3.30478,0.00003
4.39,0.05,449.7,0.4,35.885,0.001,3.29840,0.00003
4.83,0.05,449.8,0.4,35.351,0.001,3.28198,0.00002
5.12,0.05,449.9,0.4,34.965,0.002,3.2700,0.0001

File: peritheos/data/datasets/ice-vii-frank-2004-table1-pvt.csv
experiment,temperature_k,pressure_gpa,pressure_2sigma_gpa,gold_lattice_parameter_a,gold_lattice_parameter_a_2sigma,ice_lattice_parameter_a,ice_lattice_parameter_a_2sigma,ice_molar_volume_cm3_mol,ice_molar_volume_2sigma_cm3_mol,ice_observed
1,300.0,6.82,0.2,4.0286,0.0015,3.2381,0.0012,10.22,0.011,yes
2,300.0,6.85,0.23,4.0284,0.0015,3.2119,0.0012,9.973,0.011,yes
3,300.0,6.97,0.2,4.0276,0.0015,3.2367,0.0012,10.206,0.011,yes
4,300.0,7.56,0.19,4.0238,0.0012,3.2043,0.001,9.903,0.009,yes
5,300.0,7.56,0.19,4.0238,0.0012,3.2021,0.001,9.883,0.009,yes
6,300.0,9.49,0.11,4.0116,0.0007,3.1778,0.0006,9.659,0.005,yes
7,300.0,11.95,0.87,3.9969,0.005,3.1366,0.0039,9.289,0.035,yes
8,300.0,12.16,0.2,3.9957,0.0012,3.1235,0.0009,9.172,0.008,yes
9,300.0,15.48,0.3,3.9772,0.0015,3.0872,0.0012,8.856,0.01,yes
10,300.0,20.65,0.38,3.9509,0.0018,3.023,0.0014,8.315,0.011,yes
11,300.0,20.86,0.11,3.9499,0.0005,3.0159,0.0004,8.257,0.003,yes
12,300.0,29.23,0.2,3.9126,0.0008,2.9482,0.0006,7.713,0.005,yes
13,300.0,31.24,0.4,3.9044,0.0009,2.926,0.0007,7.54,0.005,yes
14,300.0,33.1,0.4,3.897,0.0014,2.9108,0.0011,7.423,0.008,yes
15,300.0,36.17,0.12,3.8853,0.0004,2.8904,0.0003,7.268,0.002,yes
16,300.0,36.47,0.37,3.8842,0.0011,2.8913,0.0008,7.275,0.006,yes
17,300.0,39.93,0.45,3.8717,0.0016,2.8849,0.0012,7.227,0.009,yes
18,300.0,42.76,0.35,3.8619,0.0022,2.8544,0.0016,7.0,0.012,yes
19,300.0,42.79,0.05,3.8618,0.0002,2.8649,0.0001,7.077,0.001,yes
20,300.0,43.04,0.05,3.8609,0.0002,2.8499,0.0001,6.967,0.001,yes
21,300.0,60.52,0.4,3.8075,0.001,2.779,0.0007,6.46,0.005,yes
22,348.0,37.53,0.5,3.8813,0.0018,2.8898,0.0013,7.26,0.01,yes
23,352.0,7.74,0.15,4.0249,0.001,3.2139,0.0008,9.992,0.007,yes
24,356.0,7.77,0.15,4.0249,0.001,3.2139,0.0008,9.992,0.007,yes
25,397.0,44.74,0.6,3.8569,0.003,2.8522,0.0022,6.9841,0.016,yes
26,398.0,46.45,0.4,3.8513,0.0012,2.8388,0.0009,6.886,0.006,yes
27,400.0,7.43,0.15,4.0291,0.001,3.2234,0.0008,10.082,0.008,yes
28,411.0,64.7,0.8,3.7976,0.0022,2.757,0.0016,6.308,0.011,yes
29,413.0,65.26,0.9,3.7899,0.003,2.753,0.0022,6.28,0.015,yes
30,450.0,7.2,0.12,4.0328,0.0008,3.2362,0.0006,10.202,0.006,yes
31,496.0,40.94,0.33,3.8718,0.0022,2.8723,0.0016,7.133,0.012,yes
32,496.0,32.26,0.05,3.9047,0.0002,2.9302,0.0002,7.573,0.012,yes
33,500.0,42.69,0.22,3.8657,0.0009,2.865,0.0007,7.078,0.005,yes
34,501.0,7.61,0.44,4.0324,0.003,3.2323,0.0024,10.165,0.023,yes
35,501.0,45.48,0.62,3.8562,0.002,2.85,0.0015,6.968,0.011,yes
36,502.0,64.27,0.9,3.7999,0.0024,2.7573,0.0017,6.31,0.012,yes
37,549.0,34.76,0.06,3.896,0.0002,2.9135,0.0002,7.444,0.001,yes
38,550.0,40.77,0.22,3.8735,0.0007,2.8765,0.0005,7.164,0.004,yes
39,550.0,41.27,0.25,3.8717,0.003,2.8739,0.0022,7.144,0.011,yes
40,551.0,7.91,0.02,4.0326,0.0001,3.2376,0.0001,10.215,0.001,yes
41,552.0,62.63,0.55,3.805,0.0015,2.7647,0.0011,6.361,0.008,yes
42,600.0,7.19,0.26,4.04,0.002,,,,,no
43,600.0,32.25,0.19,3.9172,0.0008,2.9356,0.0006,7.615,0.005,yes
44,600.0,40.08,0.42,3.8769,0.0016,2.8818,0.0012,7.204,0.009,yes
45,600.0,40.25,0.3,3.8763,0.0029,2.8823,0.0022,7.208,0.016,yes
46,600.0,41.03,0.1,3.8735,0.0006,2.8745,0.0004,7.149,0.003,yes
47,601.0,58.67,0.56,3.8168,0.0016,2.7849,0.0012,6.502,0.008,yes
48,602.0,34.97,0.9,3.8963,0.0035,2.9156,0.0026,7.46,0.02,yes
49,650.0,29.6,0.35,3.9195,0.0015,2.9609,0.0011,7.814,0.009,yes
50,650.0,37.57,0.32,3.8873,0.0012,2.9015,0.0009,7.352,0.007,yes
51,650.0,53.63,0.9,3.8325,0.0022,2.8089,0.0016,6.671,0.011,yes
52,651.0,28.85,0.65,3.9228,0.0024,2.9666,0.0018,7.859,0.014,yes
53,651.0,39.59,0.29,3.8803,0.0011,2.8858,0.0008,7.234,0.006,yes
54,652.0,54.36,0.17,3.8303,0.0005,2.8061,0.0004,6.651,0.003,yes
55,700.0,37.67,0.18,3.888,0.0007,2.9014,0.0005,7.352,0.004,yes
56,700.0,39.1,0.4,3.7999,0.0024,2.8935,0.0018,7.292,0.014,yes
57,700.0,48.52,0.23,3.8496,0.0006,2.838,0.0005,6.881,0.003,yes
58,701.0,26.78,0.32,3.9334,0.0008,2.9918,0.0006,8.061,0.005,yes
59,701.0,39.15,0.32,3.8824,0.0004,2.8953,0.0003,7.306,0.002,yes
60,750.0,36.64,0.43,3.8993,0.0017,2.916,0.0013,7.464,0.01,yes
61,750.0,36.89,0.54,3.8993,0.0017,2.9114,0.0013,7.428,0.01,yes
62,750.0,44.68,0.4,3.8634,0.001,2.8663,0.0008,7.088,0.006,yes
63,751.0,25.12,0.33,3.9425,0.0015,3.0095,0.0011,8.205,0.009,yes
64,783.0,23.37,0.31,3.9519,0.0015,,,,,no
65,791.0,21.86,0.39,3.9598,0.0021,,,,,no
66,798.0,36.53,0.03,3.8943,0.0009,2.9204,0.0007,7.497,0.005,yes
67,803.0,44.46,0.6,3.7999,0.0024,2.8685,0.0018,7.104,0.013,yes
68,810.0,36.27,0.4,3.8957,0.003,2.9208,0.0022,7.5,0.017,yes
69,852.0,42.59,0.3,3.8993,0.0017,2.8872,0.0013,7.245,0.009,yes
70,860.0,32.02,0.33,3.9143,0.0014,,,,,no
71,902.0,36.59,0.1,3.8965,0.0004,,,,,no

File: peritheos/data/datasets/iridium-anzellini-2025-figure4-300k-830k-vector-digitized.csv
plot_order,series_order,temperature_k,pressure_gpa,volume_a3_conventional_cell,plot_x_pt,plot_y_pt,pressure_digitization_uncertainty_gpa,volume_digitization_uncertainty_a3,source_series,source_marker,used_in_reconstructed_fit
1,1,300,0.881008614,56.321763148,347.955506,85.925021,0.75,0.08,Monteseguro et al. (2019) 300 K observations replotted,filled black circle,1
2,2,300,1.169215382,56.278267212,348.351502,86.498019,0.75,0.08,Monteseguro et al. (2019) 300 K observations replotted,filled black circle,1
3,3,300,1.521477966,56.221488060,348.835511,87.246005,0.75,0.08,Monteseguro et al. (2019) 300 K observations replotted,filled black circle,1
4,4,300,2.739093803,56.027693007,350.508515,89.798983,0.75,0.08,Monteseguro et al. (2019) 300 K observations replotted,filled black circle,1
5,5,300,3.411568839,55.927413286,351.432496,91.120028,0.75,0.08,Monteseguro et al. (2019) 300 K observations replotted,filled black circle,1
6,6,300,4.885363526,55.730277738,353.457489,93.717013,0.75,0.08,Monteseguro et al. (2019) 300 K observations replotted,filled black circle,1
7,7,300,5.334420586,55.646779258,354.074494,94.816989,0.75,0.08,Monteseguro et al. (2019) 300 K observations replotted,filled black circle,1
8,8,300,6.199063090,55.519780209,355.262513,96.490023,0.75,0.08,Monteseguro et al. (2019) 300 K observations replotted,filled black circle,1
9,9,300,7.448684611,55.339347136,356.979493,98.866977,0.75,0.08,Monteseguro et al. (2019) 300 K observations replotted,filled black circle,1
10,10,300,10.332240382,55.212348087,360.941498,100.540011,0.75,0.08,Monteseguro et al. (2019) 300 K observations replotted,filled black circle,1
11,11,300,11.613179065,54.941692956,362.701508,104.105514,0.75,0.08,Monteseguro et al. (2019) 300 K observations replotted,filled black circle,1
12,12,300,13.439236336,54.771314691,365.210511,106.350009,0.75,0.08,Monteseguro et al. (2019) 300 K observations replotted,filled black circle,1
13,13,300,14.977064625,54.527342712,367.323487,109.563998,0.75,0.08,Monteseguro et al. (2019) 300 K observations replotted,filled black circle,1
14,14,300,16.578970950,54.333547658,369.524506,112.116977,0.75,0.08,Monteseguro et al. (2019) 300 K observations replotted,filled black circle,1
15,15,300,18.597884203,54.143088467,372.298493,114.626010,0.75,0.08,Monteseguro et al. (2019) 300 K observations replotted,filled black circle,1
16,16,300,20.423941474,53.875737655,374.807496,118.147982,0.75,0.08,Monteseguro et al. (2019) 300 K observations replotted,filled black circle,1
17,17,300,22.634289232,53.638520797,377.844513,121.272982,0.75,0.08,Monteseguro et al. (2019) 300 K observations replotted,filled black circle,1
18,18,300,24.748553264,53.357808005,380.749512,124.970980,0.75,0.08,Monteseguro et al. (2019) 300 K observations replotted,filled black circle,1
19,19,300,26.126264225,53.097207681,382.642487,128.404025,0.75,0.08,Monteseguro et al. (2019) 300 K observations replotted,filled black circle,1
20,20,300,28.048405215,52.916774608,385.283509,130.780978,0.75,0.08,Monteseguro et al. (2019) 300 K observations replotted,filled black circle,1
21,21,300,29.906468184,52.679441032,387.836487,133.907516,0.75,0.08,Monteseguro et al. (2019) 300 K observations replotted,filled black circle,1
22,22,300,31.252173439,52.455624109,389.685486,136.855990,0.75,0.08,Monteseguro et al. (2019) 300 K observations replotted,filled black circle,1
23,23,300,33.174314436,52.271845908,392.326508,139.277011,0.75,0.08,Monteseguro et al. (2019) 300 K observations replotted,filled black circle,1
24,24,300,35.321317122,52.044650536,395.276490,142.269992,0.75,0.08,Monteseguro et al. (2019) 300 K observations replotted,filled black circle,1
25,25,300,36.987257056,51.847436223,397.565491,144.868014,0.75,0.08,Monteseguro et al. (2019) 300 K observations replotted,filled black circle,1
26,26,300,38.300956612,51.660322160,399.370514,147.332980,0.75,0.08,Monteseguro et al. (2019) 300 K observations replotted,filled black circle,1
27,27,300,40.094985972,51.509944279,401.835511,149.313998,0.75,0.08,Monteseguro et al. (2019) 300 K observations replotted,filled black circle,1
28,28,300,42.017104756,51.346247003,404.476502,151.470480,0.75,0.08,Monteseguro et al. (2019) 300 K observations replotted,filled black circle,1
29,29,300,43.074603250,51.169149792,405.929505,153.803488,0.75,0.08,Monteseguro et al. (2019) 300 K observations replotted,filled black circle,1
30,30,300,44.676487362,51.042150744,408.130494,155.476523,0.75,0.08,Monteseguro et al. (2019) 300 K observations replotted,filled black circle,1
31,31,300,46.085515491,50.888435222,410.066498,157.501510,0.75,0.08,Monteseguro et al. (2019) 300 K observations replotted,filled black circle,1
32,32,300,47.495276554,50.758100311,412.003510,159.218490,0.75,0.08,Monteseguro et al. (2019) 300 K observations replotted,filled black circle,1
33,33,300,48.969071241,50.637820207,414.028504,160.803012,0.75,0.08,Monteseguro et al. (2019) 300 K observations replotted,filled black circle,1
34,34,300,50.346440531,50.510863745,415.921009,162.475485,0.75,0.08,Monteseguro et al. (2019) 300 K observations replotted,filled black circle,1
35,35,300,51.788207307,50.403905889,417.901997,163.884505,0.75,0.08,Monteseguro et al. (2019) 300 K observations replotted,filled black circle,1
36,36,300,53.261655127,50.300328263,419.926514,165.248996,0.75,0.08,Monteseguro et al. (2019) 300 K observations replotted,filled black circle,1
37,37,300,54.735449807,50.180048158,421.951508,166.833518,0.75,0.08,Monteseguro et al. (2019) 300 K observations replotted,filled black circle,1
38,38,300,56.273300309,50.066413945,424.064515,168.330489,0.75,0.08,Monteseguro et al. (2019) 300 K observations replotted,filled black circle,1
39,39,300,57.394832413,49.942793346,425.605500,169.959018,0.75,0.08,Monteseguro et al. (2019) 300 K observations replotted,filled black circle,1
40,40,300,59.220889683,49.839215717,428.114502,171.323508,0.75,0.08,Monteseguro et al. (2019) 300 K observations replotted,filled black circle,1
41,41,300,60.566594938,49.718900514,429.963501,172.908492,0.75,0.08,Monteseguro et al. (2019) 300 K observations replotted,filled black circle,1
42,42,300,62.168479050,49.591901465,432.164490,174.581527,0.75,0.08,Monteseguro et al. (2019) 300 K observations replotted,filled black circle,1
43,43,300,63.482178606,49.444906666,433.969513,176.517978,0.75,0.08,Monteseguro et al. (2019) 300 K observations replotted,filled black circle,1
44,44,300,63.994536314,49.411468392,434.673493,176.958480,0.75,0.08,Monteseguro et al. (2019) 300 K observations replotted,filled black circle,1
45,45,300,65.532386823,49.327967057,436.786499,178.058493,0.75,0.08,Monteseguro et al. (2019) 300 K observations replotted,filled black circle,1
46,46,300,67.326416175,49.231030687,439.251496,179.335494,0.75,0.08,Monteseguro et al. (2019) 300 K observations replotted,filled black circle,1
47,47,300,67.742712369,49.130831509,439.823487,180.655478,0.75,0.08,Monteseguro et al. (2019) 300 K observations replotted,filled black circle,1
48,48,300,68.832238781,49.087333795,441.320496,181.228500,0.75,0.08,Monteseguro et al. (2019) 300 K observations replotted,filled black circle,1
49,49,300,69.601166623,49.023873653,442.377003,182.064498,0.75,0.08,Monteseguro et al. (2019) 300 K observations replotted,filled black circle,1
50,50,300,70.498178701,48.957074793,443.609498,182.944480,0.75,0.08,Monteseguro et al. (2019) 300 K observations replotted,filled black circle,1
51,51,300,71.843883963,48.853457433,445.458497,184.309493,0.75,0.08,Monteseguro et al. (2019) 300 K observations replotted,filled black circle,1
52,52,300,72.356263890,48.776599133,446.162507,185.321994,0.75,0.08,Monteseguro et al. (2019) 300 K observations replotted,filled black circle,1
53,53,300,73.285672944,48.736479870,447.439515,185.850509,0.75,0.08,Monteseguro et al. (2019) 300 K observations replotted,filled black circle,1
54,54,300,74.502902693,48.666340515,449.111988,186.774497,0.75,0.08,Monteseguro et al. (2019) 300 K observations replotted,filled black circle,1
55,55,300,75.944322595,48.586139942,451.092499,187.831027,0.75,0.08,Monteseguro et al. (2019) 300 K observations replotted,filled black circle,1
56,56,300,78.379554254,48.499264790,454.438508,188.975485,0.75,0.08,Monteseguro et al. (2019) 300 K observations replotted,filled black circle,1
57,57,300,79.276571536,48.425745208,455.671009,189.944003,0.75,0.08,Monteseguro et al. (2019) 300 K observations replotted,filled black circle,1
58,58,300,80.814052959,48.365587606,457.783509,190.736495,0.75,0.08,Monteseguro et al. (2019) 300 K observations replotted,filled black circle,1
59,59,300,81.295115717,48.228571704,458.444489,192.541488,0.75,0.08,Monteseguro et al. (2019) 300 K observations replotted,filled black circle,1
60,60,300,81.327143628,48.302129241,458.488495,191.572470,0.75,0.08,Monteseguro et al. (2019) 300 K observations replotted,filled black circle,1
61,61,300,83.249262413,48.178468909,461.129487,193.201522,0.75,0.08,Monteseguro et al. (2019) 300 K observations replotted,filled black circle,1
62,62,300,83.697608723,48.068172337,461.745514,194.654525,0.75,0.08,Monteseguro et al. (2019) 300 K observations replotted,filled black circle,1
63,63,300,84.691051394,47.991351991,463.110505,195.666525,0.75,0.08,Monteseguro et al. (2019) 300 K observations replotted,filled black circle,1
64,64,300,85.363526445,47.957951673,464.034485,196.106528,0.75,0.08,Monteseguro et al. (2019) 300 K observations replotted,filled black circle,1
65,65,300,86.517108664,47.881058274,465.619507,197.119491,0.75,0.08,Monteseguro et al. (2019) 300 K observations replotted,filled black circle,1
66,66,300,86.869349043,47.807578424,466.103486,198.087485,0.75,0.08,Monteseguro et al. (2019) 300 K observations replotted,filled black circle,1
67,67,300,87.958875440,47.757437675,467.600495,198.748019,0.75,0.08,Monteseguro et al. (2019) 300 K observations replotted,filled black circle,1
68,68,300,88.727434210,47.703961063,468.656495,199.452499,0.75,0.08,Monteseguro et al. (2019) 300 K observations replotted,filled black circle,1
69,69,300,91.354811124,47.650519552,472.266510,200.156516,0.75,0.08,Monteseguro et al. (2019) 300 K observations replotted,filled black circle,1
70,70,300,91.386816816,47.580340464,472.310486,201.081027,0.75,0.08,Monteseguro et al. (2019) 300 K observations replotted,filled black circle,1
71,71,300,92.283834098,47.510240141,473.542988,202.004500,0.75,0.08,Monteseguro et al. (2019) 300 K observations replotted,filled black circle,1
72,72,300,92.988723140,47.496879938,474.511506,202.180502,0.75,0.08,Monteseguro et al. (2019) 300 K observations replotted,filled black circle,1
73,73,300,93.789656696,47.466745984,475.611988,202.577475,0.75,0.08,Monteseguro et al. (2019) 300 K observations replotted,filled black circle,1
74,74,300,94.846808315,47.419945730,477.064515,203.194003,0.75,0.08,Monteseguro et al. (2019) 300 K observations replotted,filled black circle,1
75,75,300,96.320603002,47.373224239,479.089509,203.809493,0.75,0.08,Monteseguro et al. (2019) 300 K observations replotted,filled black circle,1
76,76,300,97.826425593,47.313027606,481.158509,204.602500,0.75,0.08,Monteseguro et al. (2019) 300 K observations replotted,filled black circle,1
77,77,300,99.204158766,47.219431731,483.051514,205.835494,0.75,0.08,Monteseguro et al. (2019) 300 K observations replotted,filled black circle,1
78,78,300,101.510545841,47.132668664,486.220490,206.978476,0.75,0.08,Monteseguro et al. (2019) 300 K observations replotted,filled black circle,1
79,79,300,103.977805397,47.029051304,489.610505,208.343490,0.75,0.08,Monteseguro et al. (2019) 300 K observations replotted,filled black circle,1
80,80,300,106.668482959,46.875332926,493.307496,210.368514,0.75,0.08,Monteseguro et al. (2019) 300 K observations replotted,filled black circle,1
81,81,300,109.936306998,46.718278687,497.797486,212.437484,0.75,0.08,Monteseguro et al. (2019) 300 K observations replotted,filled black circle,1
82,82,300,111.474157507,46.561257769,499.910492,214.506015,0.75,0.08,Monteseguro et al. (2019) 300 K observations replotted,filled black circle,1
83,83,300,115.447239669,46.387463099,505.369507,216.795516,0.75,0.08,Monteseguro et al. (2019) 300 K observations replotted,filled black circle,1
84,84,300,117.977799894,46.237127805,508.846497,218.775973,0.75,0.08,Monteseguro et al. (2019) 300 K observations replotted,filled black circle,1
85,85,300,122.014915666,46.083447382,514.393494,220.800498,0.75,0.08,Monteseguro et al. (2019) 300 K observations replotted,filled black circle,1
86,86,300,124.321324938,45.933069500,517.562500,222.781516,0.75,0.08,Monteseguro et al. (2019) 300 K observations replotted,filled black circle,1
87,87,300,124.834073937,45.789372608,518.267018,224.674521,0.75,0.08,Monteseguro et al. (2019) 300 K observations replotted,filled black circle,1
88,88,300,125.795141838,45.635658864,519.587525,226.699484,0.75,0.08,Monteseguro et al. (2019) 300 K observations replotted,filled black circle,1
89,89,300,127.493065251,45.522020018,521.920472,228.196517,0.75,0.08,Monteseguro et al. (2019) 300 K observations replotted,filled black circle,1
90,90,300,133.068053737,45.401744547,529.580506,229.780978,0.75,0.08,Monteseguro et al. (2019) 300 K observations replotted,filled black circle,1
91,91,300,134.541506761,45.274783453,531.605030,231.453513,0.75,0.08,Monteseguro et al. (2019) 300 K observations replotted,filled black circle,1
92,1,830,2.354803301,57.083590646,349.980500,75.889010,0.75,0.08,Anzellini et al. (2025) present-study 830 K isotherm,filled dark-red circle,1
93,2,830,7.736891372,55.894017601,357.375489,91.559970,0.75,0.08,Anzellini et al. (2025) present-study 830 K isotherm,filled dark-red circle,1
94,3,830,8.409388635,55.823876468,358.299500,92.483981,0.75,0.08,Anzellini et al. (2025) present-study 830 K isotherm,filled dark-red circle,1
95,4,830,9.979267041,55.693536924,360.456513,94.201022,0.75,0.08,Anzellini et al. (2025) present-study 830 K isotherm,filled dark-red circle,1
96,5,830,12.350442886,55.479703533,363.714509,97.017978,0.75,0.08,Anzellini et al. (2025) present-study 830 K isotherm,filled dark-red circle,1
97,6,830,15.938501605,55.095370524,368.644501,102.081027,0.75,0.08,Anzellini et al. (2025) present-study 830 K isotherm,filled dark-red circle,1
98,7,830,21.640824349,54.370283840,376.479493,111.633029,0.75,0.08,Anzellini et al. (2025) present-study 830 K isotherm,filled dark-red circle,1
99,8,830,24.076056008,53.738721754,379.825501,119.952975,0.75,0.08,Anzellini et al. (2025) present-study 830 K isotherm,filled dark-red circle,1
100,9,830,26.638644145,53.701980940,383.346497,120.436984,0.75,0.08,Anzellini et al. (2025) present-study 830 K isotherm,filled dark-red circle,1
101,10,830,31.957431561,53.043694893,390.654511,129.108981,0.75,0.08,Anzellini et al. (2025) present-study 830 K isotherm,filled dark-red circle,1
102,11,830,35.545490280,52.502381776,395.584504,136.240023,0.75,0.08,Anzellini et al. (2025) present-study 830 K isotherm,filled dark-red circle,1
103,12,830,40.479254254,51.961073291,402.363495,143.371005,0.75,0.08,Anzellini et al. (2025) present-study 830 K isotherm,filled dark-red circle,1
104,13,830,44.996722041,51.476543960,408.570496,149.754000,0.75,0.08,Anzellini et al. (2025) present-study 830 K isotherm,filled dark-red circle,1
105,14,830,46.213604909,51.550099718,410.242493,148.785006,0.75,0.08,Anzellini et al. (2025) present-study 830 K isotherm,filled dark-red circle,1
106,15,830,49.289305913,51.119009043,414.468506,154.464022,0.75,0.08,Anzellini et al. (2025) present-study 830 K isotherm,filled dark-red circle,1
107,16,830,53.069509887,50.804895932,419.662507,158.602023,0.75,0.08,Anzellini et al. (2025) present-study 830 K isotherm,filled dark-red circle,1

File: peritheos/data/datasets/iron-sakai-2025-table-s9-rs-eos-grid.csv
pressure_gpa,volume_a3,volume_ratio
0.00000000000000,22.4200657437726,1.00000293237166
2.84435491069518,22.0470509367703,0.983365340623117
6.06342256682104,21.6684857943078,0.966480187078848
9.70558361141427,21.2847245743633,0.949363272719149
13.8264907104528,20.8961348181844,0.932030990998413
18.4900105229277,20.5029551860303,0.914493986888058
23.7696101078072,20.1056334727488,0.896772233396467
29.7500107480883,19.7043439013952,0.878873501400319
36.5291678030957,19.2993067064134,0.860807614023790
44.2206497003069,18.8907159484855,0.842583226961888
52.9565077013624,18.4787426920381,0.824207970206871
62.8907518683982,18.0635377789827,0.805688571765507
74.2035793884617,17.6452342524082,0.787030965763078
87.1065413469239,17.2239494781233,0.768240387070620
101.848886255709,16.7997870063729,0.749321454343125
118.725387366029,16.3728382109209,0.730278243127604
138.086051875264,15.9431837380994,0.711114350495066
160.348231729044,15.5108947944038,0.691832952471178
186.011819296999,15.0760342977576,0.672436855386154
215.678433059038,14.6386579146501,0.652928542134259
250.075801945491,14.1988150029397,0.633310214225676
290.088975987260,13.7565494808567,0.613583830546684
336.800575052227,13.3119057059334,0.593751369577760
391.543110189891,12.8649084949181,0.573813938221147
455.967583810983,12.4155913817293,0.553773032191314
532.134263393017,11.9639930999231,0.533630379122352

File: peritheos/data/datasets/kbr-b1-dewaele-2012-table2-compression.csv
run,pressure_gpa,volume_a3_per_formula_unit
1,0.7,69.031
1,1.3,66.804
1,1.9,64.771
1,2.5,63.409
2,0.2,71.013
2,0.27,70.653
2,0.43,69.949
2,0.54,69.481
2,0.79,68.568
2,1.07,67.529
2,1.4,66.635
2,1.46,66.292
2,1.64,65.817
2,1.8,65.28
2,2.1,64.536
2,2.3,63.933
3,0.16,71.043
3,0.26,70.517
3,0.36,70.145
3,0.64,69.005
3,0.86,68.186
3,1.3,66.753
3,1.6,65.914
3,2.2,64.296
4,1.0,67.248
4,1.1,67.276
4,1.8,65.002
4,2.2,64.29
4,2.3,63.933
4,2.4,63.683

File: peritheos/data/datasets/kbr-b2-dewaele-2012-table1-compression.csv
run,pressure_gpa,volume_a3_per_formula_unit
1,3.14,55.131
1,3.81,54.214
1,4.75,52.796
1,5.54,51.743
1,7.03,50.089
1,8.85,48.403
1,10.1,47.384
1,11.9,46.136
1,13.5,45.046
1,15.9,43.742
1,18.4,42.446
1,20.7,41.495
1,22.9,40.512
1,25.9,39.444
1,28.4,38.76
1,31.2,37.93
1,34.3,37.105
1,37.0,36.459
2,22.7,40.614
2,28.5,38.873
2,36.2,36.685
2,41.6,35.533
2,48.0,34.32
2,54.0,33.391
2,58.8,32.658
2,65.1,31.763
2,70.3,31.049
2,74.5,30.598
2,79.6,30.107
2,86.7,29.318
2,92.2,28.799
2,97.8,28.342
2,103.0,27.962
2,111.0,27.397
2,118.0,26.961
2,125.0,26.52
2,132.0,26.109
2,138.0,25.725
2,144.0,25.374
2,152.0,24.961
2,157.0,24.78
2,162.0,24.547
2,165.0,24.414
3,2.55,56.443
3,3.36,55.106
3,3.59,54.599
3,3.92,54.143
3,6.22,51.034
3,6.52,50.662
3,8.62,48.616
3,9.46,47.901
3,10.1,47.433
3,11.6,46.376
3,14.3,44.632
3,15.0,44.201
3,16.9,43.252
3,24.1,40.094
3,27.7,38.921
3,33.3,37.306
3,37.4,36.264
3,41.9,35.252
3,47.2,34.423
3,52.2,33.542
3,56.9,32.737
3,62.7,31.909
3,67.4,31.31
3,71.4,30.822
3,75.3,30.304
3,75.6,30.279
3,79.4,29.999
3,83.2,29.594
3,88.2,29.183
3,92.2,28.801
3,96.7,28.428
3,100.0,28.149
3,105.0,27.766
3,105.0,27.763
3,107.0,27.601
3,109.0,27.464
3,110.0,27.436
4,2.2,56.978
4,2.51,56.325
4,3.33,54.865
4,5.63,51.587
4,6.34,50.762
4,7.74,49.296
4,9.04,48.113
4,10.6,46.914
4,12.2,45.797
4,14.1,44.599
4,15.4,43.808
4,17.4,42.786
4,19.6,41.774
4,22.3,40.677
4,26.0,39.376
4,28.4,38.615
4,31.4,37.742
4,33.8,37.096
4,36.9,36.334
4,40.9,35.44
4,45.0,34.622
4,45.3,34.578
4,49.3,33.816
4,53.3,33.156
5,3.27,54.985
5,3.85,53.976
5,4.53,52.998
5,5.43,51.775
5,7.46,49.554
5,7.9,49.108
5,8.24,48.814
5,9.58,47.665
5,11.2,46.481
5,12.3,45.804
5,12.2,45.771
5,13.8,44.822
5,14.0,44.618
5,15.7,43.671
5,17.7,42.719
5,19.5,41.901
5,20.4,41.515

File: peritheos/data/datasets/kcl-b1-dewaele-2012-table2-compression.csv
run,pressure_gpa,volume_a3_per_formula_unit
1,0.72,60.263
1,1.32,58.57
1,2.0,57.001
1,2.5,55.856
2,0.2,61.698
2,0.29,61.412
2,0.44,60.857
2,0.57,60.513
2,0.85,59.785
2,1.2,58.991
2,1.4,58.38
2,1.5,58.127
2,1.7,57.742
2,1.8,57.337
2,2.1,56.742
2,2.4,56.271
3,0.16,61.704
3,0.27,61.322
3,0.37,61.038
3,0.64,60.193
3,0.9,59.513
3,1.34,58.428
3,1.64,57.762
3,2.24,56.489
3,2.56,56.075
4,1.0,58.889
4,1.08,58.861
4,2.12,56.585
4,2.3,56.293
4,2.4,56.063

File: peritheos/data/datasets/kcl-campbell-1991-table1-compression.csv
run,pressure_gpa,pressure_uncertainty_gpa,normalized_volume,normalized_volume_uncertainty
210789,2.26,0.07,0.7889,0.0023
140289,4.68,0.05,0.7494,0.0014
111188,9.25,0.33,0.6705,0.0025
020389,10.9,1.0,0.6660,0.0021
171188,13.6,2.2,0.6370,0.0017
060389,16.0,1.5,0.6290,0.0075
160689,21.4,0.9,0.6059,0.0045
181188,21.9,4.7,0.5794,0.0027
120689,22.8,4.7,0.5785,0.0077
060489,30.8,1.3,0.5429,0.0018
070489,36.5,5.0,0.5319,0.0022
090489,43.9,1.8,0.4955,0.0016
120489,49.5,2.3,0.4865,0.0018
150489,55.8,3.7,0.4775,0.0021

File: peritheos/data/datasets/kcl-dewaele-2012-table1-compression.csv
run,pressure_gpa,volume_a3_per_formula_unit
1,3.14,48.145
1,3.81,47.36
1,4.75,46.267
1,5.54,45.423
1,7.03,44.093
1,8.85,42.726
1,10.1,41.832
1,11.9,40.79
1,13.5,39.906
1,15.9,38.749
1,18.4,37.774
1,20.7,36.866
1,22.9,36.083
1,25.9,35.214
1,28.4,34.555
1,31.2,33.875
1,34.3,33.134
1,37.0,32.605
2,22.7,36.216
2,28.5,34.702
2,36.2,32.849
2,41.6,31.758
2,48.0,30.643
2,53.8,29.827
2,58.6,29.236
2,65.1,28.435
2,70.3,27.861
2,74.5,27.433
2,79.6,27.027
2,86.7,26.409
2,92.2,25.998
2,97.8,25.719
2,103.0,25.2
2,111.0,24.737
2,118.0,24.361
2,125.0,23.881
2,132.0,23.553
2,138.0,23.251
2,144.0,23.003
2,152.0,22.717
2,157.0,22.452
2,161.0,22.252
2,165.0,22.065
3,3.14,48.06
3,3.45,47.783
3,3.82,47.33
3,5.72,45.208
3,5.72,45.208
3,6.13,44.806
3,6.13,44.799
3,6.44,44.505
3,8.47,42.956
3,9.39,42.279
3,10.0,41.801
3,11.4,41.016
3,13.9,39.566
3,14.9,39.178
3,23.9,35.813
3,27.5,34.721
3,32.9,33.333
3,37.2,32.425
3,41.7,31.539
3,47.0,30.701
3,51.8,29.994
3,56.7,29.339
3,62.5,28.619
3,67.2,28.076
3,71.2,27.663
3,75.3,27.213
3,75.6,27.186
3,78.9,26.911
3,82.9,26.565
3,87.8,26.187
3,92.1,25.866
3,96.6,25.538
3,99.9,25.293
3,105.0,24.963
3,105.0,24.959
3,106.0,24.834
3,109.0,24.69
3,110.0,24.664
4,2.56,48.991
4,3.39,47.81
4,5.66,45.235
4,5.66,45.247
4,6.45,44.501
4,7.86,43.316
4,9.17,42.344
4,10.8,41.287
4,12.3,40.42
4,14.2,39.416
4,15.6,38.765
4,17.5,37.788
4,19.8,37.016
4,22.4,36.241
4,26.1,34.916
4,28.5,34.314
4,31.5,33.63
4,34.0,33.09
4,37.1,32.37
4,41.1,31.639
4,45.1,31.001
4,45.4,30.98
4,49.4,30.246
4,53.4,29.666
5,2.78,48.656
5,3.31,47.964
5,3.9,47.159
5,4.59,46.353
5,5.53,45.369
5,7.57,43.554
5,7.93,43.214
5,8.3,42.968
5,9.66,42.019
5,11.2,41.018
5,12.1,40.48
5,12.3,40.421
5,13.9,39.583
5,14.1,39.472
5,15.9,38.661
5,17.8,37.855
5,19.5,37.161
5,20.5,36.844

File: peritheos/data/datasets/lead-dewaele-2019-figure2-curve.csv
series,pdf_object_or_vertex_index,pdf_x_pt,pdf_y_from_top_pt,plotted_pressure_gpa,atomic_volume_a3
published_curve,0,229.172054200,117.570028300,13.115431955,25.000000000
published_curve,1,229.673140000,119.366474200,13.583358881,24.900753917
published_curve,2,230.120918800,121.216227100,14.001506347,24.798562846
published_curve,3,230.574028300,123.018003700,14.424631760,24.699022264
published_curve,4,231.075114100,124.814449600,14.892558686,24.599776181
published_curve,5,231.570869200,126.616226200,15.355507666,24.500235599
published_curve,6,232.071955000,128.412672100,15.823434592,24.400989516
published_curve,7,232.621017100,130.262425000,16.336163033,24.298798445
published_curve,8,233.122102900,132.058870900,16.804089959,24.199552362
published_curve,9,233.671165000,133.860647500,17.316818400,24.100011780
published_curve,10,234.220227100,135.662424100,17.829546840,24.000471198
published_curve,11,234.822596200,137.458870000,18.392054741,23.901225115
published_curve,12,235.371658300,139.308622900,18.904783182,23.799034044
published_curve,13,235.968696700,141.105068800,19.462313136,23.699787961
published_curve,14,236.571065800,142.906845400,20.024821037,23.600247379
published_curve,15,237.221411200,144.703291300,20.632130452,23.501001296
published_curve,16,237.818449600,146.505067900,21.189660407,23.401460714
published_curve,17,238.468795000,148.354820800,21.796969822,23.299269643
published_curve,18,239.119140400,150.151266700,22.404279237,23.200023560
published_curve,19,239.817462100,151.953043300,23.056390166,23.100482978
published_curve,20,240.515783800,153.749489200,23.708501095,23.001236895
published_curve,21,241.219436200,155.599242100,24.365589970,22.899045824
published_curve,22,241.917757900,157.401018700,25.017700900,22.799505242
published_curve,23,242.664055900,159.197464600,25.714613343,22.700259159
published_curve,24,243.415684600,160.999241200,26.416503732,22.600718577
published_curve,25,244.167313300,162.795687100,27.118394122,22.501472494
published_curve,26,244.966918300,164.645440000,27.865086026,22.399281423
published_curve,27,245.766523300,166.441885900,28.611777929,22.300035340
published_curve,28,246.614104600,168.243662500,29.403271347,22.200494758
published_curve,29,247.461685900,170.045439100,30.194764765,22.100954176
published_curve,30,248.314597900,171.841885000,30.991236129,22.001708093
published_curve,31,249.162179200,173.691637900,31.782729547,21.899517022
published_curve,32,250.063067500,175.488083800,32.624002425,21.800270939
published_curve,33,251.011932100,177.289860400,33.510076817,21.700730357
published_curve,34,251.960796700,179.086306300,34.396151210,21.601484274
published_curve,35,252.909661300,180.888082900,35.282225602,21.501943692
published_curve,36,253.858525900,182.737835800,36.168299994,21.399752621
published_curve,37,254.908673800,184.534281700,37.148955361,21.300506538
published_curve,38,255.910845400,186.336058300,38.084809214,21.200965956
published_curve,39,256.960993300,188.132504200,39.065464581,21.101719873
published_curve,40,258.059117500,189.982257100,40.090921462,20.999528802
published_curve,41,259.157241700,191.784033700,41.116378343,20.899988220
published_curve,42,260.255365900,193.580479600,42.141835224,20.800742137
published_curve,43,261.406797100,195.382256200,43.217071565,20.701201555
published_curve,44,262.606204600,197.178702100,44.337109421,20.601955472
published_curve,45,263.805612100,199.028455000,45.457147276,20.499764401
published_curve,46,265.052995900,200.824900900,46.621986646,20.400518318
published_curve,47,266.305710400,202.626677500,47.791803962,20.300977736
published_curve,48,267.606401200,204.428454100,49.006422792,20.201437154
published_curve,49,268.901761300,206.224900000,50.216063676,20.102191071
published_curve,50,270.255759100,208.074652900,51.480461966,20.000000000
published_curve,51,271.652402500,209.871098800,52.784683824,19.900753917
published_curve,52,273.049045900,211.672875400,54.088905683,19.801213335
published_curve,53,274.498996300,213.469321300,55.442907001,19.701967252
published_curve,54,276.002253700,215.319074200,56.846687780,19.599776181
published_curve,55,277.548156700,217.120850800,58.290292127,19.500235599
published_curve,56,279.099390400,218.917296700,59.738874420,19.400989516
published_curve,57,280.698600400,220.719073300,61.232258228,19.301448934
published_curve,58,282.297810400,222.515519200,62.725642035,19.202202851
published_curve,59,283.998303700,224.365272100,64.313606817,19.100011780
published_curve,60,285.693466300,226.167048700,65.896593653,19.000471198
published_curve,61,287.441935900,227.963494600,67.529359949,18.901225115
published_curve,62,289.243712500,229.765271200,69.211905705,18.801684533
published_curve,63,291.045489100,231.561717100,70.894451461,18.702438450
published_curve,64,292.943218300,233.411470000,72.666600246,18.600247379
published_curve,65,294.888923800,235.207915900,74.483550545,18.501001296
published_curve,66,296.839960000,237.009692500,76.305478790,18.401460714
published_curve,67,298.886948800,238.811469100,78.217010063,18.301920132
published_curve,68,300.939268300,240.607915000,80.133519283,18.202674049
published_curve,69,303.039564100,242.457667900,82.094830016,18.100482978
published_curve,70,305.235812500,244.254113800,84.145743778,18.001236895
published_curve,71,307.485367900,246.055890400,86.246437001,17.901696313
published_curve,72,309.734923300,247.852336300,88.347130223,17.802450230
published_curve,73,312.080431300,249.702089200,90.537426474,17.700259159
published_curve,74,314.479246300,251.503865800,92.777502185,17.600718577
published_curve,75,316.931368300,253.300311700,95.067357356,17.501472494
published_curve,76,319.479442900,255.102088300,97.446815556,17.401931912
published_curve,77,322.027517500,256.898534200,99.826273755,17.302685829
published_curve,78,324.676875400,258.748287100,102.300312930,17.200494758
published_curve,79,327.422185900,260.550063700,104.863955132,17.100954176
published_curve,80,330.172827100,262.346509600,107.432575281,17.001708093
published_curve,81,333.019420900,264.148286200,110.090798458,16.902167511
published_curve,82,335.972628700,265.944732100,112.848580555,16.802921428
published_curve,83,338.968482100,267.794485000,115.646186221,16.700730357
published_curve,84,342.065618800,269.590930900,118.538372861,16.601484274
published_curve,85,345.216062500,271.392707500,121.480338962,16.501943692
published_curve,86,348.462458800,273.194484100,124.511908091,16.402403110
published_curve,87,351.815469100,274.990930000,127.643036140,16.303157027
published_curve,88,355.211125000,276.840629593,130.813987758,16.200968901
published_curve,89,358.708064200,278.637022186,134.079520350,16.101725763
published_curve,90,362.306286700,280.438852093,137.439633916,16.002182236
published_curve,91,366.005792500,282.235244686,140.894328457,15.902939098
published_curve,92,369.801250900,284.085210814,144.438626027,15.800736247
published_curve,93,373.650016300,285.886774186,148.032703056,15.701207445
published_curve,94,377.648041300,287.683433314,151.766162575,15.601949582
published_curve,95,381.747349600,289.484996686,155.594203068,15.502420780
published_curve,96,385.995917500,291.281655814,159.561626049,15.403162917
published_curve,97,390.292461700,293.131355407,163.573850545,15.300974791
published_curve,98,394.743596200,294.933185314,167.730435475,15.201431264
published_curve,99,397.190387500,295.881836686,170.015312701,15.149022264
