Repository: CPrescher/peritheos

# Peritheos

A Python library for thermodynamic equations of state calculations for solid materials.

Built-in EOS evaluation, inversion, bounded robust fitting, and uncertainty
statistics are implemented in Rust and exposed through the established Python API.
NumPy broadcasting and user-defined `EosBase` subclasses remain supported.
The package includes PEP 561 typing metadata for type checkers and IDEs.

Full model, fitting, units, and development documentation is available at
[peritheos.readthedocs.io](https://peritheos.readthedocs.io/).
Rust users can start with the workflow-oriented [Rust API guide](docs/rust-api.md)
and the runnable examples in the unified Rust crate.

File: peritheos/data/datasets/lead-dewaele-2019-figure2-vector.csv
series,pdf_object_or_vertex_index,pdf_x_pt,pdf_y_from_top_pt,plotted_pressure_gpa,atomic_volume_a3
kuznetsov_squares,16,238.316891373,148.101591227,21.655118272,23.313259512
kuznetsov_squares,18,238.068949854,147.301986227,21.423584046,23.357434327
kuznetsov_squares,20,235.918076373,140.409391127,19.415042561,23.738221227
kuznetsov_squares,22,235.369014273,139.657866376,18.902314120,23.779739810
kuznetsov_squares,24,234.270786124,134.508306227,17.876760169,24.064231358
kuznetsov_squares,26,232.170594273,127.863652646,15.915546506,24.431320532
kuznetsov_squares,28,230.272761124,120.968328227,14.143300651,24.812258217
kuznetsov_squares,30,229.825032966,119.715613727,13.725200475,24.881465426
kuznetsov_squares,32,229.622413059,117.418082027,13.535988747,25.008394393
dewaele_circles,34,245.316079150,168.243662500,28.191141490,22.200494758
dewaele_circles,36,256.611832450,189.033392500,38.739409116,21.051949582
dewaele_circles,38,264.005513350,198.977813350,45.643820252,20.502562139
dewaele_circles,40,272.452007500,210.071000050,53.531375728,19.889710213
dewaele_circles,42,278.049242500,219.069221650,58.758219054,19.392596301
dewaele_circles,44,284.395440850,225.615321250,64.684463796,19.030951820
dewaele_circles,46,289.294354150,229.714629550,69.259196192,18.804482271
dewaele_circles,48,295.240750000,236.210087500,74.812094982,18.445635528
dewaele_circles,50,300.089021650,239.059346650,79.339536892,18.288225939
dewaele_circles,52,306.683097550,244.256779150,85.497256124,18.001089645
dewaele_circles,54,314.183392450,249.955297450,92.501226180,17.686270468
dewaele_circles,56,321.678356650,257.999323750,99.500218291,17.241871834
dewaele_circles,58,329.322580450,260.997842500,106.638592890,17.076216280
dewaele_circles,60,335.271641650,265.345028350,112.193980653,16.836052539
dewaele_circles,62,341.865717550,269.492312950,118.351699886,16.606932501
dewaele_circles,64,348.113297950,273.543644950,124.185852626,16.383113441
dewaele_circles,66,355.261766650,276.939274197,130.861278245,16.195519201

File: peritheos/data/datasets/lead-hcp-kuznetsov-2002-figure3-digitized.csv
point_id,phase,symbol_fill,marker_confidence,pixel_x,pixel_y,v_over_v0_fcc,reduced_pressure_gpa,atomic_volume_a3_per_atom,estimated_v_over_v0_uncertainty,estimated_pressure_uncertainty_gpa
HCP-O01,hcp,open,high,438,179,0.698890,35.121,21.1813,0.0005,0.10
HCP-O02,hcp,open,high,506,257,0.716295,31.646,21.7088,0.0005,0.10
HCP-O03,hcp,open,medium,618,414,0.744963,24.651,22.5776,0.0010,0.20
HCP-O04,hcp,open,medium,631,431,0.748291,23.893,22.6784,0.0010,0.20
HCP-S01,hcp,solid,medium,709,480,0.768256,21.710,23.2835,0.0010,0.20
HCP-O05,hcp,open,medium,762,507,0.781822,20.507,23.6947,0.0010,0.20
HCP-O06,hcp,open,medium,774,519,0.784894,19.973,23.7878,0.0010,0.20
HCP-S02,hcp,solid,low,778,553,0.785918,18.458,23.8188,0.0015,0.30
HCP-S03,hcp,solid,low,813,577,0.794876,17.389,24.0903,0.0015,0.30
HCP-O07,hcp,open,medium,836,579,0.800763,17.300,24.2687,0.0010,0.20
HCP-O08,hcp,open,medium,835,597,0.800508,16.498,24.2610,0.0010,0.20
HCP-O09,hcp,open,medium,861,600,0.807163,16.364,24.4627,0.0010,0.20
HCP-S04,hcp,solid,low,852,612,0.804859,15.829,24.3929,0.0015,0.30
HCP-O10,hcp,open,medium,874,627,0.810490,15.161,24.5635,0.0010,0.20
HCP-O11,hcp,open,medium,891,646,0.814841,14.314,24.6954,0.0010,0.20
HCP-S05,hcp,solid,low,905,653,0.818425,14.003,24.8040,0.0015,0.30
HCP-O12,hcp,open,low,921,656,0.822520,13.869,24.9281,0.0015,0.30
HCP-S06,hcp,solid,low,932,673,0.825336,13.112,25.0135,0.0015,0.30
HCP-O13,hcp,open,medium,937,694,0.826616,12.176,25.0522,0.0010,0.20
HCP-O14,hcp,open,medium,1012,708,0.845813,11.552,25.6341,0.0010,0.20
HCP-S07,hcp,solid,low,1016,731,0.846837,10.527,25.6651,0.0015,0.30

File: peritheos/data/datasets/lead-sulfide-knorr-2003-figure2-digitized.csv
pressure_gpa,volume_ratio,pressure_digitization_uncertainty_gpa,volume_ratio_digitization_uncertainty
0.0000,1.000000,0.08,0.0015
0.1163,0.997625,0.08,0.0015
0.1752,0.997025,0.08,0.0015
0.2989,0.993735,0.08,0.0015
0.4379,0.991515,0.08,0.0015
0.5728,0.988259,0.08,0.0015
0.8547,0.983125,0.08,0.0015
0.9721,0.981300,0.08,0.0015
1.1652,0.978510,0.08,0.0015
1.2874,0.975788,0.08,0.0015
1.3723,0.974463,0.08,0.0015
1.4354,0.973513,0.08,0.0015
1.4588,0.973071,0.08,0.0015
1.5258,0.971549,0.08,0.0015
1.5637,0.971445,0.08,0.0015
1.6338,0.970134,0.08,0.0015
1.6703,0.969569,0.08,0.0015
1.7416,0.968739,0.08,0.0015
1.7803,0.968307,0.08,0.0015
1.8340,0.967002,0.08,0.0015
1.8418,0.967762,0.08,0.0015
1.9200,0.965701,0.08,0.0015
2.0049,0.964545,0.08,0.0015
2.0560,0.963376,0.08,0.0015
2.0767,0.963217,0.08,0.0015
2.1099,0.962781,0.08,0.0015
2.1724,0.961308,0.08,0.0015
2.2395,0.960139,0.08,0.0015
2.2395,0.960127,0.08,0.0015
2.3172,0.959957,0.08,0.0015
2.3908,0.957904,0.08,0.0015
2.3889,0.958015,0.08,0.0015
2.4826,0.955548,0.08,0.0015

File: peritheos/data/datasets/lif-dewaele-2019-table4-pv.csv
run,pressure_gpa,volume_a3_per_formula_unit
1,0.722,16.181
1,1.32,16.04
1,1.95,15.891
1,2.5,15.7684
1,3.14,15.6498
1,3.81,15.5367
1,4.75,15.3677
1,5.54,15.2234
1,7.03,14.9857
1,8.85,14.7288
1,10.1,14.5479
1,11.9,14.331
1,13.5,14.1368
1,15.9,13.871
1,18.4,13.6116
1,20.7,13.3988
1,22.9,13.2003
1,25.9,12.9683
1,28.4,12.7853
1,31.2,12.588
1,37,12.2217
2,21.3,13.3466
2,28.3,12.7874
2,30.6,12.606
2,34.8,12.3274
2,40.4,12.0328
2,44.7,11.8066
2,48.8,11.6103
2,53.8,11.3973
2,58.2,11.198
2,64.8,10.9605
2,71.7,10.7381
2,75.8,10.5914
2,81.0,10.4369
2,86.4,10.3086
2,89.3,10.2328
2,93.2,10.1232
2,97.4,10.022
2,102.1,9.91426
2,105.7,9.84496
2,109.3,9.74253
3,0.868,16.0879
3,1.46,15.9574
3,2.29,15.8032
3,2.96,15.6871
3,3.85,15.4849
3,4.88,15.3078
3,5.87,15.1685
3,6.68,15.0231
3,7.87,14.8317
3,9.12,14.6591
3,10.2,14.537
3,11.3,14.393
3,13.0,14.1842
3,14.8,13.9848
3,16.7,13.7792
3,18.9,13.5672
3,21.9,13.2994
3,24.3,13.1015
3,27.6,12.8561

File: peritheos/data/datasets/lithium-hanfland-1999-table1-compression.csv
phase,pressure_gpa,atomic_volume_a3,atomic_volume_uncertainty_a3
bcc,0,21.6225,
bcc,1.48,19.4053,0.0014
bcc,2.16,18.6813,0.0042
bcc,2.68,18.1667,0.0031
bcc,2.94,17.9452,0.0023
bcc,3.16,17.7704,0.0021
bcc,3.40,17.5503,0.0024
bcc,4.31,16.8928,0.0031
bcc,5.16,16.3439,0.0020
bcc,5.55,16.1220,0.0020
bcc,5.96,15.9002,0.0021
bcc,6.96,15.3847,0.0027
bcc,7.50,15.1491,0.0040
fcc,7.50,15.1251,0.0018
fcc,8.35,14.7514,0.0018
fcc,9.08,14.4558,0.0020
fcc,9.83,14.1789,0.0028
fcc,11.10,13.7842,0.0026
fcc,13.01,13.1857,0.0021
fcc,14.00,12.9326,0.0027
fcc,14.60,12.7879,0.0033
fcc,16.10,12.4137,0.0021
fcc,18.00,12.0048,0.0024
fcc,20.05,11.6082,0.0025
fcc,20.05,11.5971,0.0035
fcc,21.10,11.4371,0.0020

File: peritheos/data/datasets/magnesiowustite-fe56-jacobsen-2002-table4-compression.csv
source_row,pressure_gpa,pressure_sd_gpa,quartz_volume_a3,quartz_volume_sd_a3,lattice_a_angstrom,lattice_a_sd_angstrom,volume_ratio,volume_ratio_sd
1,0.0001,,113.007,0.007,4.26264,0.00008,1.00000,
2,0.419,0.006,111.767,0.012,4.25903,0.00011,0.99738,0.00010
3,0.699,0.004,111.007,0.008,4.25644,0.00009,0.99564,0.00009
4,1.243,0.004,109.606,0.006,4.25152,0.00010,0.99219,0.00009
5,2.272,0.005,107.244,0.007,4.24291,0.00007,0.98617,0.00008
6,3.128,0.007,105.509,0.010,4.23559,0.00010,0.98108,0.00009
7,4.535,0.006,103.007,0.009,4.22446,0.00004,0.97337,0.00006
8,6.182,0.007,100.491,0.007,4.21181,0.00008,0.96465,0.00008
9,7.309,0.007,98.968,0.006,4.20359,0.00006,0.95901,0.00007
10,8.134,0.007,97.936,0.005,4.19793,0.00007,0.95514,0.00008
11,8.923,0.008,97.009,0.007,4.19247,0.00009,0.95142,0.00009

File: peritheos/data/datasets/magnesiowustite-fe75-jacobsen-2002-table5-compression.csv
source_row,pressure_gpa,pressure_sd_gpa,quartz_volume_a3,quartz_volume_sd_a3,lattice_a_angstrom,lattice_a_sd_angstrom,volume_ratio,volume_ratio_sd
1,0.0001,,113.012,0.007,4.27419,0.00007,1.00000,
2,1.239,0.005,109.630,0.009,4.26270,0.00005,0.99195,0.00006
3,2.648,0.004,106.472,0.005,4.25039,0.00006,0.98338,0.00006
4,3.531,0.004,104.766,0.005,4.24302,0.00006,0.97828,0.00006
6,5.299,0.004,101.803,0.005,4.22881,0.00006,0.96848,0.00006
7,6.484,0.005,100.081,0.005,4.21960,0.00006,0.96217,0.00006
8,7.179,0.009,99.149,0.011,4.21444,0.00006,0.95864,0.00006

File: peritheos/data/datasets/magnesite-redfern-1993-table1-pv.csv
source_order,pressure_gpa,pressure_uncertainty_gpa,a_a,a_uncertainty_a,c_a,c_uncertainty_a,volume_a3,volume_uncertainty_a3,fit_included_bm2,fit_included_bm3
1,0.0,,4.6373,0.0004,15.00,0.01,279.4,0.2,1,0
2,0.1,0.002,4.6373,0.0007,14.96,0.01,278.6,0.4,1,0
3,0.6,0.012,4.6340,0.0004,14.98,0.01,278.5,0.2,1,0
4,0.8,0.016,4.625,0.001,14.95,0.03,276.9,0.7,1,0
5,2.1,0.042,4.614,0.002,14.89,0.03,274.6,0.8,1,0
6,2.7,0.054,4.632,0.003,14.83,0.05,275.5,1.4,1,0
7,3.5,0.070,4.617,0.001,14.86,0.02,274.3,0.6,1,0
8,4.0,0.080,4.6186,0.0008,14.80,0.01,273.3,0.3,1,0
9,4.1,0.082,4.605,0.002,14.86,0.03,272.8,0.8,1,0
10,4.6,0.092,4.606,0.001,14.75,0.03,271.0,0.7,1,1
11,5.0,0.100,4.600,0.002,14.71,0.04,269.7,0.9,1,1
12,5.7,0.114,4.604,0.001,14.70,0.03,269.9,0.6,1,1
13,7.3,0.146,4.5972,0.0009,14.63,0.02,267.7,0.4,1,1
14,9.0,0.180,4.581,0.001,14.54,0.03,264.2,0.7,1,1
15,10.2,0.204,4.565,0.001,14.45,0.03,260.9,0.7,1,1
16,10.7,0.214,4.588,0.003,14.31,0.07,260.7,1.6,1,1
17,17.7,0.354,4.548,0.003,14.09,0.06,252.4,1.3,1,1
18,19.7,0.394,4.536,0.003,14.08,0.08,250.8,1.7,1,1

File: peritheos/data/datasets/magnesite-ross-1997-table1-pv.csv
pressure_gpa,a_a,a_sigma_a,c_a,c_sigma_a,volume_a3,volume_sigma_a3
0.0,4.6339,0.0004,15.0177,0.0009,279.28,0.03
0.3,4.6331,0.0004,15.0016,0.001,278.87,0.05
0.74,4.6282,0.0004,14.9717,0.0006,277.73,0.03
1.39,4.6216,0.0005,14.9268,0.0009,276.14,0.06
1.75,4.6192,0.0006,14.9,0.001,275.32,0.07
1.93,4.6162,0.0003,14.8882,0.0007,274.75,0.04
2.26,4.6149,0.0004,14.867,0.001,274.2,0.05
2.34,4.6126,0.0003,14.8652,0.0006,273.9,0.03
2.71,4.6101,0.0005,14.837,0.001,273.08,0.06
3.09,4.6068,0.0004,14.817,0.0009,272.33,0.04
3.34,4.6044,0.0004,14.7973,0.0009,271.68,0.05
3.7,4.6009,0.0003,14.7751,0.0006,270.86,0.03
4.02,4.5995,0.0006,14.751,0.001,270.26,0.07
4.16,4.5988,0.0004,14.7525,0.0009,270.2,0.05
4.77,4.5937,0.0004,14.7157,0.0011,268.93,0.05
6.01,4.585,0.0002,14.6588,0.0005,266.87,0.03
6.03,4.5812,0.0003,14.6302,0.0006,265.91,0.03
6.42,4.5788,0.0002,14.6128,0.0005,265.32,0.02
6.88,4.5747,0.0002,14.5826,0.0004,264.3,0.02

File: peritheos/data/datasets/magnesium-stinton-2014-figure1-bcc-digitized.csv
pressure_gpa,atomic_volume_angstrom3,pressure_digitization_uncertainty_gpa,atomic_volume_digitization_uncertainty_angstrom3,experimental_series
46.3207,13.910370,1.5,0.20,cell_2_square
46.8548,13.844240,1.5,0.20,cell_2_square
48.4556,13.696559,1.5,0.20,cell_2_square
50.1511,13.912301,1.5,0.20,cell_1_diamond
50.8558,13.552696,1.5,0.20,cell_2_square
52.3615,13.577956,1.5,0.20,cell_1_diamond
52.5329,13.436098,1.5,0.20,cell_2_square
53.8097,13.239815,1.5,0.20,cell_1_diamond
55.3148,13.148425,1.5,0.20,cell_2_square
57.2202,13.051233,1.5,0.20,cell_2_square
57.9252,12.975399,1.5,0.20,cell_1_diamond
59.0108,12.954041,1.5,0.20,cell_2_square
61.2601,12.829690,1.5,0.20,cell_2_square
61.8886,12.730600,1.5,0.20,cell_1_diamond
63.2034,12.755860,1.5,0.20,cell_2_square
66.0997,12.600290,1.5,0.20,cell_2_square
66.3089,12.547924,1.5,0.20,cell_1_diamond
68.7674,12.472090,1.5,0.20,cell_2_square
71.7592,12.380751,1.5,0.20,cell_1_diamond
72.1970,12.211581,1.5,0.20,cell_2_square
75.0559,12.192221,1.5,0.20,cell_2_square
75.7220,12.205775,1.5,0.20,cell_1_diamond
77.3419,12.106637,1.5,0.20,cell_2_square
77.6469,12.063863,1.5,0.20,cell_2_square
77.6469,12.094977,1.5,0.20,cell_2_square
82.0861,11.980382,1.5,0.20,cell_1_diamond
83.4203,11.902597,1.5,0.20,cell_1_diamond
89.8231,11.692657,1.5,0.20,cell_1_diamond
97.4827,11.428345,1.5,0.20,cell_1_diamond
103.6560,11.214555,1.5,0.20,cell_1_diamond
111.5828,10.981252,1.5,0.20,cell_1_diamond
117.4905,10.817983,1.5,0.20,cell_1_diamond
125.2264,10.647014,1.5,0.20,cell_1_diamond
130.1418,10.499249,1.5,0.20,cell_1_diamond
134.4482,10.382597,1.5,0.20,cell_1_diamond
141.3466,10.258299,1.5,0.20,cell_1_diamond
150.7205,10.071668,1.5,0.20,cell_1_diamond
154.8370,9.978326,1.5,0.20,cell_1_diamond
159.5245,9.970626,1.5,0.20,cell_1_diamond
162.9546,9.787950,1.5,0.20,cell_1_diamond
166.2316,9.671299,1.5,0.20,cell_1_diamond
166.4224,9.694608,1.5,0.20,cell_1_diamond
168.7091,9.655794,1.5,0.20,cell_1_diamond
168.7091,9.636282,1.5,0.20,cell_1_diamond
173.5106,9.554753,1.5,0.20,cell_1_diamond
176.0258,9.492472,1.5,0.20,cell_1_diamond
179.1506,9.445801,1.5,0.20,cell_1_diamond
182.2759,9.383678,1.5,0.20,cell_1_diamond
185.2867,9.333052,1.5,0.20,cell_1_diamond
188.3347,9.298141,1.5,0.20,cell_1_diamond
190.8118,9.255320,1.5,0.20,cell_1_diamond
193.8994,9.208649,1.5,0.20,cell_1_diamond
196.4523,9.177693,1.5,0.20,cell_1_diamond
201.0258,9.134819,1.5,0.20,cell_1_diamond
204.4172,9.088253,1.5,0.20,cell_1_diamond
208.3043,9.041529,1.5,0.20,cell_1_diamond
211.3920,8.998813,1.5,0.20,cell_1_diamond

File: peritheos/data/datasets/magnesium-stinton-2014-figure1-hcp-digitized.csv
pressure_gpa,atomic_volume_angstrom3,pressure_digitization_uncertainty_gpa,atomic_volume_digitization_uncertainty_angstrom3,experimental_series
0.5706,23.014318,1.5,0.20,cell_2_square
0.6658,22.854845,1.5,0.20,cell_2_square
0.9519,22.586632,1.5,0.20,cell_2_square
1.0851,22.403982,1.5,0.20,cell_2_square
1.4664,21.984174,1.5,0.20,cell_2_square
2.1523,21.556488,1.5,0.20,cell_2_square
2.6477,21.253368,1.5,0.20,cell_2_square
3.5623,20.973474,1.5,0.20,cell_2_square
4.1345,20.732446,1.5,0.20,cell_2_square
5.1250,20.254370,1.5,0.20,cell_2_square
6.9548,19.616796,1.5,0.20,cell_2_square
8.4785,19.158181,1.5,0.20,cell_2_square
11.8325,18.357337,1.5,0.20,cell_2_square
13.7759,17.910344,1.5,0.20,cell_2_square
15.3377,17.599314,1.5,0.20,cell_2_square
17.3388,17.332999,1.5,0.20,cell_1_diamond
17.4920,17.185287,1.5,0.20,cell_1_diamond
18.2730,17.097904,1.5,0.20,cell_2_square
19.6067,16.849097,1.5,0.20,cell_2_square
21.7973,16.536216,1.5,0.20,cell_1_diamond
22.6557,16.452625,1.5,0.20,cell_2_square
26.1237,15.974523,1.5,0.20,cell_2_square
30.4100,15.416638,1.5,0.20,cell_1_diamond
31.6871,15.313645,1.5,0.20,cell_2_square
32.9445,15.127067,1.5,0.20,cell_2_square
36.0316,14.854951,1.5,0.20,cell_2_square
37.0413,14.810178,1.5,0.20,cell_1_diamond
37.9749,14.668314,1.5,0.20,cell_2_square
41.4427,14.349637,1.5,0.20,cell_2_square
41.7674,14.339829,1.5,0.20,cell_1_diamond
43.5386,14.186315,1.5,0.20,cell_2_square
46.3215,13.972498,1.5,0.20,cell_2_square
46.8547,13.933622,1.5,0.20,cell_2_square
47.1021,13.912301,1.5,0.20,cell_1_diamond
48.4548,13.785993,1.5,0.20,cell_2_square
50.1506,13.644034,1.5,0.20,cell_1_diamond
50.8565,13.611022,1.5,0.20,cell_2_square
52.3610,13.492419,1.5,0.20,cell_1_diamond
52.5327,13.486566,1.5,0.20,cell_2_square

File: peritheos/data/datasets/magnetite-mao-1974-table3-compression.csv
run,nacl_lattice_a_angstrom,nacl_normalized_volume,pressure_kbar,magnetite_lattice_a_angstrom,magnetite_molar_volume_cm3_mol,magnetite_normalized_volume,magnetite_high_pressure_phase_coexists,nacl_b2_phase_coexists
DS-1,5.640,1.000,0,8.394,44.529,1.000,no,no
5LD31,5.629,0.994,1,8.395,44.54,1.000,no,no
5LD38,5.531,0.943,15,8.379,44.30,0.995,no,no
8UP16,5.392,0.874,42,8.341,43.69,0.981,no,no
5LD30,5.245,0.804,85,8.308,43.18,0.970,no,no
5LD35,5.167,0.769,116,8.242,42.15,0.946,no,no
3LD89,5.008,0.700,200,8.172,41.09,0.923,no,no
8UP11,4.937,0.671,248,8.099,40.00,0.898,yes,no
8UP12,4.924,0.665,259,8.081,39.73,0.892,yes,no
8UP13,4.878,0.647,295,8.037,39.08,0.878,yes,yes
3LD94,4.865,0.642,305,8.051,39.28,0.882,yes,yes
8UP15,4.857,0.639,312,8.022,38.86,0.873,yes,yes
8UP14,4.849,0.636,320,8.027,38.94,0.874,yes,yes

File: peritheos/data/datasets/majorite-yagi-1992-table1-compression.csv
run,pressure_gpa,lattice_a_angstrom,lattice_c_angstrom,unit_cell_volume_a3,normalized_volume,rwp_percent
MJ404,1.43,11.478,11.389,1500.4,0.9916,1.2
MJ305,2.35,11.451,11.361,1489.7,0.9845,0.6
MJ301,2.63,11.454,11.361,1490.5,0.9851,1.1
MJ402,4.34,11.416,11.320,1475.3,0.9751,1.3
MJ101,4.86,11.402,11.309,1470.2,0.9717,1.0
MJ106,5.37,11.386,11.293,1464.0,0.9676,0.6
MJ403,6.58,11.371,11.274,1457.6,0.9633,1.1
MJ302,7.08,11.349,11.252,1449.3,0.9578,1.1
MJ102,8.60,11.332,11.234,1442.6,0.9534,1.1
MJ103,9.72,11.315,11.214,1435.7,0.9488,0.8

File: peritheos/data/datasets/manganese-alpha-magad-weiss-2021-figure2-digitized.csv
pressure_gpa,volume_ratio,volume_a3_conventional_cell,pressure_digitization_uncertainty_gpa,volume_ratio_digitization_uncertainty
0.0000,1.000000,707.943549,1.0,0.0015
11.8421,0.942443,667.196133,1.0,0.0015
16.3534,0.931802,659.662997,1.0,0.0015
18.8910,0.928416,657.266090,1.0,0.0015
19.4549,0.915357,648.020878,1.0,0.0015
27.0677,0.893108,632.269776,1.0,0.0015
45.3947,0.839903,594.604098,1.0,0.0015
76.1278,0.786699,556.938419,1.0,0.0015
89.3797,0.769770,544.953885,1.0,0.0015
101.7857,0.749940,530.914860,1.0,0.0015
118.4211,0.725756,513.794097,1.0,0.0015
122.3684,0.722854,511.739605,1.0,0.0015
131.9549,0.702539,497.358164,1.0,0.0015
146.8985,0.693349,490.852274,1.0,0.0015
178.7594,0.659976,467.225621,1.0,0.0015
191.4474,0.648851,459.350070,1.0,0.0015
202.4436,0.638694,452.159350,1.0,0.0015
214.8496,0.635308,449.762443,1.0,0.0015
222.4624,0.628537,444.968630,1.0,0.0015

File: peritheos/data/datasets/mg0490fe0483ti0027o-solomatova-2016-table1-pv.csv
pressure_gpa,pressure_sigma_gpa,volume_a3_conventional_cell,volume_sigma_a3,density_g_cm3,density_sigma_g_cm3
0.0,0.0,77.29,0.01,4.862,0.010
7.5,0.2,73.89,0.45,5.085,0.033
8.5,0.1,73.55,0.02,5.109,0.010
10.0,0.2,72.92,0.23,5.153,0.019
11.2,0.6,72.54,0.11,5.180,0.013
12.1,0.2,72.51,0.02,5.182,0.010
13.2,0.4,72.11,0.36,5.211,0.028
14.9,0.5,71.66,0.44,5.244,0.034
16.2,0.3,70.95,0.56,5.296,0.043
18.0,0.2,70.56,0.35,5.325,0.028
19.7,0.1,69.88,0.58,5.377,0.046
21.5,0.3,69.59,0.65,5.399,0.052
23.3,0.5,69.05,0.37,5.442,0.031
24.7,0.3,68.63,0.12,5.475,0.014
26.6,0.4,68.26,0.07,5.505,0.012
28.9,0.5,67.40,0.12,5.575,0.015
30.8,0.3,67.08,0.22,5.601,0.022
33.4,0.5,66.19,0.06,5.677,0.013
35.8,0.6,65.70,0.17,5.720,0.019
37.5,0.8,65.23,0.18,5.761,0.019
39.6,0.5,64.93,0.06,5.787,0.013
41.8,1.9,64.58,0.09,5.819,0.014
43.1,1.0,64.18,0.27,5.855,0.027
44.4,0.6,64.11,0.22,5.861,0.023
46.3,0.6,63.68,0.63,5.900,0.059
48.2,1.0,63.20,0.25,5.945,0.026
49.8,1.0,63.01,0.21,5.963,0.023
51.6,0.9,62.78,0.49,5.985,0.048
54.2,1.1,62.09,0.37,6.051,0.038
56.8,1.0,61.63,0.27,6.097,0.029
58.2,0.7,61.24,0.37,6.136,0.039
60.2,1.0,60.97,0.63,6.163,0.065
62.0,1.4,60.32,0.12,6.230,0.017
63.4,1.2,60.09,0.44,6.253,0.048
64.6,1.6,59.80,0.22,6.284,0.026
66.5,2.0,59.28,0.51,6.339,0.056
68.3,1.9,58.90,0.31,6.380,0.036
70.3,1.8,58.49,0.39,6.424,0.045
71.7,2.2,58.11,0.42,6.467,0.049
73.3,2.8,57.66,0.37,6.516,0.044
75.2,2.8,57.40,0.27,6.546,0.034
77.2,2.5,57.05,0.51,6.587,0.060
79.2,2.6,56.57,0.29,6.642,0.036
80.8,2.0,56.43,0.50,6.659,0.060
82.9,1.0,56.20,0.15,6.686,0.022

File: peritheos/data/datasets/mg0490fe0483ti0027o-solomatova-2016-table3-crossover-grid.csv
pressure_gpa,volume_a3_conventional_cell,volume_sigma_a3,bulk_modulus_gpa,bulk_modulus_sigma_gpa
0,77.29,0.00,160.3,1.5
4,75.47,0.01,176.6,1.0
8,73.86,0.02,192.6,0.7
12,72.40,0.02,208.2,0.7
16,71.07,0.02,223.6,0.9
20,69.85,0.02,238.8,1.3
24,68.72,0.03,253.7,1.7
28,67.68,0.03,268.1,2.0
32,66.70,0.03,282.1,2.3
36,65.78,0.04,295.0,2.5
40,64.91,0.04,306.3,2.9
44,64.08,0.04,314.7,4.0
48,63.28,0.05,317.9,6.5
52,62.48,0.05,312.8,10.4
56,61.67,0.07,297.0,13.6
60,60.81,0.10,275.3,11.3
64,59.92,0.10,266.1,12.3
68,59.03,0.09,272.6,12.0
72,58.18,0.10,273.8,13.9
76,57.34,0.12,283.4,16.7
80,56.59,0.11,327.0,25.3
84,55.95,0.11,381.9,24.4
88,55.40,0.12,427.8,19.5
92,54.91,0.13,462.6,15.6
96,54.45,0.13,489.2,13.8
100,54.01,0.14,510.6,13.2
104,53.60,0.14,528.6,13.2
108,53.20,0.15,544.6,13.5
112,52.82,0.15,559.4,13.8
116,52.44,0.15,573.4,14.1
120,52.08,0.16,586.9,14.3
124,51.73,0.16,600.1,14.4
128,51.39,0.17,613.1,14.6
132,51.06,0.17,626.0,14.6
136,50.74,0.18,638.8,14.7
140,50.43,0.18,651.6,15.1

File: peritheos/data/datasets/mg061fe039o-zhuravlev-2010-table5-pv.csv
source_order,pressure_gpa,pressure_sigma_gpa,volume_a3_conventional_cell,volume_sigma_a3,compression_path,used_in_solomatova_2016_fit,used_in_zhuravlev_2010_hs_fit
1,15.5,0.3,70.722,0.041,compression,1,1
2,18.4,0.5,70.435,0.086,compression,1,1
3,20.3,0.5,69.543,0.049,compression,1,1
4,22.0,0.5,69.482,0.080,compression,1,1
5,24.2,0.5,68.795,0.086,compression,1,1
6,25.4,0.4,68.393,0.046,compression,1,1
7,26.8,0.5,68.257,0.058,compression,1,1
8,28.0,0.5,67.892,0.060,compression,1,1
9,29.6,0.3,67.519,0.055,compression,1,1
10,30.7,0.3,67.116,0.072,compression,1,1
11,32.2,0.45,67.097,0.098,compression,1,1
12,33.4,0.3,66.184,0.077,compression,1,1
13,34.5,0.3,66.057,0.067,compression,1,1
14,35.7,0.3,65.856,0.092,compression,1,1
15,36.7,0.5,65.431,0.070,compression,1,1
16,38.0,0.2,65.446,0.061,compression,1,1
17,39.1,0.3,64.824,0.071,compression,1,1
18,40.7,0.25,64.558,0.090,compression,1,1
19,41.7,0.4,64.255,0.098,compression,1,1
20,43.2,0.3,64.438,0.116,compression,1,1
21,44.9,0.35,63.990,0.076,compression,1,1
22,46.3,0.45,63.890,0.088,compression,1,1
23,48.1,0.5,63.473,0.083,compression,1,1
24,49.9,0.2,63.149,0.076,compression,1,1
25,50.8,0.25,62.831,0.072,compression,1,1
26,51.9,0.15,62.722,0.082,compression,1,1
27,52.8,0.25,62.656,0.089,compression,1,1
28,53.6,0.25,62.401,0.081,compression,1,1
29,54.7,0.25,62.109,0.076,compression,1,1
30,55.4,0.25,62.113,0.084,compression,1,1
31,56.1,0.25,62.000,0.083,compression,1,1
32,56.8,0.10,61.991,0.081,compression,1,1
33,57.9,0.30,61.658,0.069,compression,1,1
34,58.8,0.10,61.564,0.067,compression,1,1
35,59.4,0.20,61.457,0.091,compression,1,1
36,60.1,0.10,60.965,0.082,compression,1,1
37,60.9,0.10,61.107,0.065,compression,1,1
38,61.4,0.15,60.963,0.081,compression,1,1
39,62.2,0.10,60.763,0.085,compression,1,1
40,63.7,0.10,60.504,0.096,compression,1,1
41,65.2,0.15,60.241,0.095,compression,1,1
42,68.5,0.30,59.630,0.106,compression,1,1
43,70.9,0.10,59.461,0.112,compression,1,1
44,72.2,0.15,58.515,0.183,compression,1,0
45,74.0,0.25,57.606,0.152,compression,1,0
46,76.6,0.10,56.987,0.168,compression,1,0
47,78.3,0.05,56.579,0.181,compression,1,0
48,79.8,0.05,56.261,0.173,compression,1,0
49,80.8,0.10,56.235,0.169,compression,1,0
50,82.1,0.05,56.208,0.103,compression,1,0
51,84.0,0.15,55.870,0.085,compression,1,0
52,86.2,0.05,55.634,0.090,compression,1,0
53,88.5,0.05,55.245,0.094,compression,1,0
54,89.7,0.05,55.015,0.110,compression,1,0
55,57.4,0.5,62.30636,0.104,decompression,0,0
56,58.3,0.5,61.92993,0.121,decompression,0,0
57,61.76,0.05,61.28415,0.114,decompression,0,0
58,63.4,0.4,60.84685,0.135,decompression,0,0
59,65.76,0.05,59.86825,0.345,decompression,0,0
60,67.8,0.2,58.25765,0.581,decompression,0,0
61,69.4,0.3,57.28479,0.163,decompression,0,0
62,70.8,0.2,57.49011,0.106,decompression,0,0
63,73.25,0.05,57.03106,0.091,decompression,0,0
64,75.4,0.2,56.72934,0.121,decompression,0,0
65,77.40,0.05,56.52584,0.097,decompression,0,0
66,78.94,0.05,56.26114,0.093,decompression,0,0
67,80.03,0.05,55.97092,0.148,decompression,0,0
68,82.0,0.2,55.74735,0.127,decompression,0,0
69,84.21,0.05,55.54184,0.131,decompression,0,0
70,86.20,0.05,55.31941,0.193,decompression,0,0
71,87.2,0.1,55.15406,0.222,decompression,0,0

File: peritheos/data/datasets/mg065fe035o-chen-2012-table1-pv.csv
source_order,pressure_gpa,pressure_sigma_gpa,volume_a3_conventional_cell,volume_sigma_a3,compression_path,used_in_solomatova_2016_fit
1,0.0001,,77.79,0.30,compression,1
2,5.0,0.1,74.43,0.36,compression,1
3,9.7,0.3,72.75,0.36,compression,1
4,12.2,0.1,72.25,0.35,compression,1
5,14.9,0.1,71.14,0.35,compression,1
6,18.7,1.6,70.36,0.35,compression,1
7,20.1,0.1,69.69,0.35,compression,1
8,23.3,0.1,69.24,0.34,compression,1
9,27.2,0.2,68.07,0.34,compression,1
10,29.8,0.3,67.15,0.33,compression,1
11,32.0,0.1,66.63,0.33,compression,1
12,35.0,0.2,65.78,0.32,compression,1
13,38.7,0.2,65.11,0.46,compression,1
14,44.3,0.2,63.86,0.32,compression,1
15,49.3,0.2,62.86,0.31,compression,1
16,53.2,0.7,61.99,0.31,compression,1
17,57.3,0.7,61.12,0.31,compression,1
18,61.4,0.3,59.88,0.30,compression,1
19,64.8,0.2,59.34,0.30,compression,1
20,67.5,0.3,58.57,0.29,compression,1
21,70.1,0.3,58.35,0.29,compression,1
22,72.5,0.3,57.36,0.29,compression,1
23,75.1,0.7,57.03,0.29,compression,1
24,78.1,0.3,56.58,0.29,compression,1
25,80.3,0.4,56.23,0.28,compression,1
26,82.2,0.7,55.84,0.28,compression,1
27,85.2,0.4,55.60,0.28,compression,1
28,87.6,0.3,55.17,0.27,compression,1
29,90.6,0.4,54.84,0.27,compression,1
30,95.4,1.0,54.68,0.27,compression,1
31,101.8,0.4,53.85,0.27,compression,1
32,105.2,0.3,53.47,0.27,compression,1
33,109.5,0.5,53.04,0.26,compression,1
34,114.1,0.5,52.61,0.26,compression,1
35,118.1,0.6,52.16,0.26,compression,1
36,125.8,0.7,51.68,0.26,compression,1

File: peritheos/data/datasets/mg075fe025o-mao-2011-figure1-300k-digitized.csv
source_order,pressure_gpa,cell_volume_a3,temperature_k,spin_regime,used_in_high_spin_fit,used_in_low_spin_fit,digitization_pressure_uncertainty_gpa,digitization_volume_uncertainty_a3
1,0.0,76.37,300,high_spin,1,0,0.10,0.03
2,7.6,73.10,300,high_spin,1,0,0.10,0.03
3,10.0,72.32,300,high_spin,1,0,0.10,0.03
4,12.3,71.39,300,high_spin,1,0,0.10,0.03
5,19.6,69.13,300,high_spin,1,0,0.10,0.03
6,22.3,68.44,300,high_spin,1,0,0.10,0.03
7,23.9,67.96,300,high_spin,1,0,0.10,0.03
8,27.1,67.09,300,high_spin,1,0,0.10,0.03
9,30.9,66.16,300,high_spin,1,0,0.10,0.03
10,35.0,65.23,300,high_spin,1,0,0.10,0.03
11,40.2,64.12,300,high_spin,1,0,0.10,0.03
12,43.6,63.49,300,high_spin,1,0,0.10,0.03
13,45.3,63.19,300,high_spin,1,0,0.10,0.03
14,46.5,62.92,300,high_spin,1,0,0.10,0.03
15,48.4,62.56,300,high_spin,1,0,0.10,0.03
16,50.8,62.08,300,mixed_spin,0,0,0.10,0.03
17,54.5,61.42,300,mixed_spin,0,0,0.10,0.03
18,55.2,61.00,300,mixed_spin,0,0,0.10,0.03
19,56.7,60.64,300,mixed_spin,0,0,0.10,0.03
20,58.0,60.34,300,mixed_spin,0,0,0.10,0.03
21,60.1,59.86,300,mixed_spin,0,0,0.10,0.03
22,63.9,59.08,300,mixed_spin,0,0,0.10,0.03
23,66.9,58.39,300,mixed_spin,0,0,0.10,0.03
24,70.8,57.79,300,mixed_spin,0,0,0.10,0.03
25,76.1,57.01,300,low_spin,0,1,0.10,0.03
26,79.1,56.56,300,low_spin,0,1,0.10,0.03
27,82.8,56.08,300,low_spin,0,1,0.10,0.03
28,86.5,55.60,300,low_spin,0,1,0.10,0.03
29,89.5,55.27,300,low_spin,0,1,0.10,0.03
30,91.9,55.00,300,low_spin,0,1,0.10,0.03
31,95.5,54.61,300,low_spin,0,1,0.10,0.03
32,99.6,54.25,300,low_spin,0,1,0.10,0.03
33,102.8,53.92,300,low_spin,0,1,0.10,0.03
34,105.8,53.55,300,low_spin,0,1,0.10,0.03
35,108.7,53.34,300,low_spin,0,1,0.10,0.03
36,111.8,52.98,300,low_spin,0,1,0.10,0.03
37,113.9,52.77,300,low_spin,0,1,0.10,0.03
38,117.8,52.41,300,low_spin,0,1,0.10,0.03
39,120.6,52.11,300,low_spin,0,1,0.10,0.03
40,122.5,51.93,300,low_spin,0,1,0.10,0.03
41,125.7,51.69,300,low_spin,0,1,0.10,0.03
42,129.6,51.42,300,low_spin,0,1,0.10,0.03

File: peritheos/data/datasets/mg083fe017o-lin-2005-figure2-300k-digitized.csv
source_order,pressure_gpa,volume_ratio_v_v0_hs,spin_regime,used_in_source_high_spin_fit,used_in_source_low_spin_fit,used_in_solomatova_2016_fit,digitization_pressure_uncertainty_gpa,digitization_volume_ratio_uncertainty
1,1.0,0.99344,high_spin,1,0,1,0.10,0.00022
2,8.0,0.95642,high_spin,1,0,1,0.10,0.00022
3,9.6,0.94944,high_spin,1,0,1,0.10,0.00022
4,10.3,0.94161,high_spin,1,0,1,0.10,0.00022
5,10.8,0.93590,high_spin,1,0,1,0.10,0.00022
6,13.2,0.92553,high_spin,1,0,1,0.10,0.00022
7,14.5,0.91940,high_spin,1,0,1,0.10,0.00022
8,16.0,0.91432,high_spin,1,0,1,0.10,0.00022
9,18.5,0.90501,high_spin,1,0,1,0.10,0.00022
10,20.8,0.89655,high_spin,1,0,1,0.10,0.00022
11,27.5,0.87413,high_spin,1,0,1,0.10,0.00022
12,29.6,0.86736,high_spin,1,0,1,0.10,0.00022
13,31.3,0.86461,high_spin,1,0,1,0.10,0.00022
14,33.8,0.85340,high_spin,1,0,1,0.10,0.00022
15,43.4,0.82737,high_spin,1,0,1,0.10,0.00022
16,45.2,0.81828,high_spin,1,0,1,0.10,0.00022
17,47.2,0.81235,high_spin,1,0,1,0.10,0.00022
18,50.1,0.80178,high_spin,1,0,1,0.10,0.00022
19,50.8,0.79585,high_spin,1,0,1,0.10,0.00022
20,55.1,0.78760,high_spin,1,0,1,0.10,0.00022
21,59.2,0.77279,mixed_spin,0,0,1,0.10,0.00022
22,61.8,0.76602,mixed_spin,0,0,1,0.10,0.00022
23,63.6,0.76497,mixed_spin,0,0,1,0.10,0.00022
24,65.4,0.75904,mixed_spin,0,0,1,0.10,0.00022
25,70.2,0.75354,mixed_spin,0,0,1,0.10,0.00022
26,73.6,0.74741,mixed_spin,0,0,1,0.10,0.00022
27,74.3,0.73852,low_spin,0,1,1,0.10,0.00022
28,76.3,0.73789,low_spin,0,1,1,0.10,0.00022
29,80.8,0.73450,low_spin,0,1,1,0.10,0.00022
30,83.5,0.72985,low_spin,0,1,1,0.10,0.00022
31,85.3,0.72562,low_spin,0,1,1,0.10,0.00022
32,87.6,0.72329,low_spin,0,1,1,0.10,0.00022
33,89.7,0.72096,low_spin,0,1,1,0.10,0.00022
34,91.2,0.71991,low_spin,0,1,1,0.10,0.00022
35,94.5,0.71610,low_spin,0,1,1,0.10,0.00022
36,95.7,0.71271,low_spin,0,1,1,0.10,0.00022
37,98.4,0.70954,low_spin,0,1,1,0.10,0.00022
38,100.7,0.70764,low_spin,0,1,1,0.10,0.00022
39,103.9,0.70510,low_spin,0,1,1,0.10,0.00022
40,109.9,0.69875,low_spin,0,1,1,0.10,0.00022
41,114.9,0.69050,low_spin,0,1,1,0.10,0.00022
42,126.4,0.67802,low_spin,0,1,1,0.10,0.00022
43,134.1,0.67569,low_spin,0,1,1,0.10,0.00022

File: peritheos/data/datasets/mg088fe010al014si090o3-bridgmanite-fu-2023-table-s2-pv.csv
pressure_gpa,pressure_sigma_gpa,volume_a3,volume_sigma_a3
4.3,0.1,161.04,0.01
5.9,0.1,160.35,0.01
7.4,0.1,159.21,0.01
9.0,0.1,158.40,0.02
10.4,0.1,157.62,0.02
12.8,0.1,156.64,0.02
14.8,0.1,155.79,0.02
16.1,0.1,154.98,0.02
17.1,0.1,154.67,0.02
18.3,0.1,154.15,0.02
19.6,0.1,153.54,0.03
19.8,0.1,153.35,0.03
21.9,0.1,152.58,0.03
22.9,0.1,152.11,0.03
25.3,0.1,150.92,0.03
26.8,0.1,150.40,0.04
27.6,0.2,149.74,0.04
29.2,0.2,149.09,0.04
30.8,0.2,148.42,0.04
32.1,0.2,148.06,0.04
33.8,0.2,147.06,0.05
35.1,0.2,146.65,0.05
37.3,0.2,145.50,0.05
38.6,0.3,145.19,0.05
40.3,0.3,144.48,0.05
42.4,0.3,143.59,0.05
43.9,0.3,143.46,0.06
45.2,0.4,143.03,0.06
47.6,0.4,142.09,0.06
49.4,0.4,141.64,0.06
50.8,0.4,141.22,0.06
52.7,0.4,140.13,0.06
54.8,0.4,140.03,0.06
56.9,0.5,139.57,0.06
58.4,0.5,138.86,0.07
59.9,0.5,138.60,0.07
61.5,0.5,138.26,0.07
63.1,0.5,137.80,0.07
65.7,0.4,137.07,0.07
67.0,0.5,136.66,0.07
68.9,0.5,135.87,0.07
71.1,0.5,135.51,0.07
72.6,0.5,134.78,0.07

File: peritheos/data/datasets/mg088fe010al014si090o3-bridgmanite-fu-2024-table-s1-cif-pv.csv
pressure_gpa,pressure_sd_gpa,temperature_k,table_s1_a_angstrom,table_s1_a_sd_angstrom,table_s1_b_angstrom,table_s1_b_sd_angstrom,table_s1_c_angstrom,table_s1_c_sd_angstrom,cif_a_angstrom,cif_a_sd_angstrom,cif_b_angstrom,cif_b_sd_angstrom,cif_c_angstrom,cif_c_sd_angstrom,cif_volume_a3_conventional_cell,cif_volume_sd_a3,cif_block
4.2,0.1,293,4.7564,0.0011,4.9266,0.0003,6.9005,0.0019,4.7564,0.0011,4.9266,0.0003,6.9005,0.0019,161.70,0.06,data_P1_bridgmanite_4.2GPa
7.1,0.2,293,4.7378,0.0004,4.9098,0.0003,6.8742,0.0013,4.7378,0.0004,4.9097,0.0003,6.8741,0.0013,159.90,0.03,data_P2_bridgmanite_7.1GPa
10.0,0.2,293,4.7191,0.0004,4.8949,0.0004,6.8492,0.0014,4.7191,0.0004,4.8949,0.0004,6.8492,0.0014,158.21,0.04,data_P3_bridgmanite_10.0GPa
13.1,0.2,293,4.7007,0.0004,4.8792,0.0004,6.8205,0.0015,4.7007,0.0004,4.8792,0.0004,6.8205,0.0015,156.44,0.04,data_P4_bridgmanite_13.1GPa
16.3,0.2,293,4.6816,0.0004,4.8648,0.0004,6.7918,0.0017,4.6816,0.0004,4.8648,0.0004,6.7918,0.0017,154.68,0.04,data_P5_bridgmanite_16.3GPa
19.3,0.2,293,4.6658,0.0005,4.8512,0.0004,6.7650,0.0018,4.6658,0.0005,4.8512,0.0004,6.765,0.003,153.12,0.07,data_P6_bridgmanite_19.3GPa
22.1,0.3,293,4.6491,0.0004,4.8362,0.0004,6.7435,0.0019,4.6491,0.0004,4.8362,0.0004,6.7435,0.0019,151.62,0.05,data_P7_bridgmanite_22.1GPa
24.9,0.3,293,4.6342,0.0005,4.8257,0.0004,6.722,0.003,4.6342,0.0005,4.8257,0.0004,6.722,0.003,150.34,0.07,data_P8_bridgmanite_24.9GPa
27.8,0.3,293,4.6208,0.0004,4.8127,0.0004,6.703,0.002,4.6208,0.0004,4.8127,0.0004,6.703,0.002,149.08,0.05,data_P9_bridgmanite_27.8GPa
30.6,0.3,293,4.6107,0.0005,4.8047,0.0005,6.677,0.003,4.6107,0.0005,4.8047,0.0005,6.677,0.003,147.93,0.07,data_P10_bridgmanite_30.6GPa
33.4,0.7,293,4.5955,0.0006,4.7895,0.0005,6.660,0.002,4.5955,0.0006,4.7895,0.0005,6.660,0.002,146.58,0.05,data_P11_bridgmanite_33.4GPa
36.5,0.4,293,4.5835,0.0012,4.7832,0.0011,6.645,0.004,4.5835,0.0012,4.7832,0.0011,6.645,0.004,145.68,0.10,data_P12_bridgmanite_36.5GPa
39.3,0.4,293,4.5725,0.0014,4.7743,0.0040,6.627,0.005,4.5725,0.0011,4.7743,0.0010,6.627,0.005,144.67,0.12,data_P13_bridgmanite_39.3GPa
41.8,0.4,293,4.5624,0.0047,4.7674,0.0014,6.612,0.005,4.5624,0.0015,4.7674,0.0014,6.612,0.005,143.83,0.13,data_P14_bridgmanite_41.8GPa
45.6,0.5,293,4.5467,0.0006,4.7557,0.0005,6.599,0.005,4.5467,0.0006,4.7557,0.0005,6.599,0.005,142.69,0.11,data_P15_bridgmanite_45.6GPa
47.5,0.5,293,4.5353,0.0007,4.7480,0.0006,6.582,0.005,4.5353,0.0007,4.7480,0.0006,6.582,0.005,141.73,0.11,data_P16_bridgmanite_47.5GPa
50.1,0.4,293,4.5254,0.0012,4.7435,0.0045,6.562,0.006,4.5254,0.0012,4.7435,0.0012,6.562,0.006,140.86,0.14,data_P17_bridgmanite_50.1GPa
52.7,0.4,293,4.5142,0.0009,4.7341,0.0009,6.553,0.006,4.5142,0.0009,4.7341,0.0009,6.553,0.006,140.04,0.13,data_P18_bridgmanite_52.7GPa
55.4,0.5,293,4.5044,0.0008,4.7269,0.0007,6.540,0.006,4.5044,0.0008,4.7269,0.0007,6.540,0.006,139.24,0.13,data_P19_bridgmanite_55.4GPa
58.0,0.5,293,4.4962,0.0010,4.7206,0.0009,6.522,0.006,4.4962,0.0010,4.7206,0.0009,6.522,0.006,138.42,0.13,data_P20_bridgmanite_58.0GPa
60.6,0.6,293,4.4814,0.0008,4.7150,0.0007,6.519,0.006,4.4814,0.0008,4.7150,0.0007,6.519,0.006,137.75,0.13,data_P21_bridgmanite_60.6GPa
64.6,0.6,293,4.4668,0.0007,4.6972,0.0006,6.496,0.006,4.4668,0.0007,4.6972,0.0006,6.496,0.006,136.29,0.13,data_P22_bridgmanite_64.6GPa

File: peritheos/data/datasets/mg090fe009al0005ca0005sio3-post-perovskite-shieh-2006-figure2-digitized.csv
pressure_gpa,unit_cell_volume_a3,pressure_digitization_uncertainty_gpa,volume_digitization_uncertainty_a3,source_marker_x_pixel,source_marker_y_pixel,used_in_published_fit
12.036,156.718,0.16,0.10,240.0,226.0,1
23.957,151.319,0.16,0.10,352.0,314.0,1
32.046,145.675,0.16,0.10,428.0,406.0,1
83.028,129.969,0.16,0.10,907.0,662.0,1
85.263,129.540,0.16,0.10,928.0,669.0,1
86.593,129.294,0.16,0.10,940.5,673.0,1
91.117,128.436,0.16,0.10,983.0,687.0,1
92.926,128.252,0.16,0.10,1000.0,690.0,1
95.587,127.577,0.16,0.10,1025.0,701.0,1
97.609,126.994,0.16,0.10,1044.0,710.5,1
98.248,126.534,0.16,0.10,1050.0,718.0,1
103.463,125.491,0.16,0.10,1099.0,735.0,1
105.059,125.307,0.16,0.10,1114.0,738.0,1
105.911,124.571,0.16,0.10,1122.0,750.0,1

File: peritheos/data/datasets/mg090fe009al0005ca0005sio3-shieh-2006-figure2-ppv-digitized.csv
observation_index,pressure_gpa,volume_a3_conventional_cell,pressure_digitization_uncertainty_gpa,volume_digitization_uncertainty_a3,fit_included,loading_path,phase,source_marker
1,12.070,156.736,0.50,0.15,1,decompression,post-perovskite,filled_circle
2,23.940,151.264,0.50,0.15,1,decompression,post-perovskite,filled_circle
3,31.990,145.839,0.50,0.15,1,decompression,post-perovskite,filled_circle
4,82.830,130.023,0.50,0.15,1,decompression,post-perovskite,filled_circle
5,85.180,129.517,0.50,0.15,1,decompression,post-perovskite,filled_circle
6,87.210,129.425,0.50,0.15,1,decompression,post-perovskite,filled_circle
7,91.040,128.460,0.50,0.15,1,decompression,post-perovskite,filled_circle
8,92.870,128.230,0.50,0.15,1,decompression,post-perovskite,filled_circle
9,95.500,127.586,0.50,0.15,1,decompression,post-perovskite,filled_circle
10,98.050,126.575,0.50,0.15,1,decompression,post-perovskite,filled_circle
11,103.230,125.563,0.50,0.15,1,decompression,post-perovskite,filled_circle
12,104.340,125.333,0.50,0.15,1,decompression,post-perovskite,filled_circle
13,105.780,124.506,0.50,0.15,1,decompression,post-perovskite,filled_circle
