Repository: CPrescher/peritheos

# Peritheos

A Python library for thermodynamic equations of state calculations for solid materials.

Built-in EOS evaluation, inversion, bounded robust fitting, and uncertainty
statistics are implemented in Rust and exposed through the established Python API.
NumPy broadcasting and user-defined `EosBase` subclasses remain supported.
The package includes PEP 561 typing metadata for type checkers and IDEs.

Full model, fitting, units, and development documentation is available at
[peritheos.readthedocs.io](https://peritheos.readthedocs.io/).
Rust users can start with the workflow-oriented [Rust API guide](docs/rust-api.md)
and the runnable examples in the unified Rust crate.

File: peritheos/data/datasets/mg090fe009al0005ca0005sio3-shieh-2006-figure2-pv-digitized.csv
observation_index,pressure_gpa,volume_a3_conventional_cell,pressure_digitization_uncertainty_gpa,volume_digitization_uncertainty_a3,fit_included,loading_path,phase,source_marker
1,0.000,163.300,0.00,0.10,1,recovered,bridgmanite,open_circle
2,82.910,131.356,0.50,0.15,1,decompression,bridgmanite,open_circle
3,85.060,131.448,0.50,0.15,1,decompression,bridgmanite,open_circle
4,87.370,130.161,0.50,0.15,1,decompression,bridgmanite,open_circle
5,91.040,129.241,0.50,0.15,1,decompression,bridgmanite,open_circle
6,92.790,129.011,0.50,0.15,1,decompression,bridgmanite,open_circle
7,94.140,128.460,0.50,0.15,1,decompression,bridgmanite,open_circle
8,95.580,128.460,0.50,0.15,1,decompression,bridgmanite,open_circle
9,98.290,127.724,0.50,0.15,1,decompression,bridgmanite,open_circle
10,99.480,126.943,0.50,0.15,1,decompression,bridgmanite,open_circle
11,103.230,126.391,0.50,0.15,1,decompression,bridgmanite,open_circle
12,105.780,125.931,0.50,0.15,1,decompression,bridgmanite,open_circle

File: peritheos/data/datasets/mg090fe010o-marquardt-2009-table-s1-ls-models.csv
source_row,v0_ls_over_hs,v0_ls_a3_conventional_cell,k0_prime,k0_gpa,kt_45_9_gpa,kt_52_gpa,kt_59_gpa,kt_69_gpa,kt_70_1_gpa,kt_75_8_gpa,kt_81_2_gpa
1,0.99,74.85,4.5,144,310,215,355,420,424,445,465
2,0.98,74.10,4.5,153,304,218,336,430,434,455,475
3,0.97,73.34,4.5,163,301,212,346,441,445,466,487
4,0.96,72.59,4.5,175,296,214,326,454,458,480,500
5,0.99,74.85,4.0,156,315,220,346,402,406,425,443
6,0.98,74.10,4.0,164,311,215,349,411,415,434,452
7,0.97,73.34,4.0,175,305,216,341,423,427,446,464
8,0.96,72.59,4.0,186,303,218,338,435,439,458,476
9,0.99,74.85,3.5,167,303,222,334,379,382,398,413
10,0.98,74.10,3.5,177,300,223,322,390,393,409,424
11,0.97,73.34,3.5,187,300,228,317,401,404,420,435
12,0.96,72.59,3.5,199,301,227,321,414,417,434,449
min,0.96,72.59,3.5,144,296,212,317,379,382,398,413
max,0.99,74.85,4.5,199,315,228,355,454,458,480,500
avg,0.98,73.72,4.0,171,304,219,336,417,420,439,457

File: peritheos/data/datasets/mg090fe010o-marquardt-2009-table-s2-elasticity.csv
pressure_gpa,c11_gpa,c11_gpa_uncertainty,c11_gpa_printed,c12_gpa,c12_gpa_uncertainty,c12_gpa_printed,c44_gpa,c44_gpa_uncertainty,c44_gpa_printed,cs_gpa,cs_gpa_uncertainty,cs_gpa_printed,ks_gpa,ks_gpa_uncertainty,ks_gpa_printed,gvrh_gpa,gvrh_gpa_uncertainty,gvrh_gpa_printed,vp_km_s,vp_km_s_uncertainty,vp_km_s_printed,vs_km_s,vs_km_s_uncertainty,vs_km_s_printed,vbulk_km_s,vbulk_km_s_uncertainty,vbulk_km_s_printed
0.0001,279,4,279(4),107,4,107(4),143,2,143(2),86,3,86(3),165,3,165(3),116,2,116(2),9.15,0.05,9.15(5),5.52,0.03,5.52(3),6.57,0.06,6.57(6)
1.4,297,3,297(3),107,3,107(3),143,2,143(2),95,2,95(2),170,2,170(2),122,1,122(1),9.29,0.04,9.29(4),5.62,0.02,5.62(2),6.65,0.04,6.65(4)
3.2,307,3,307(3),110,3,110(3),147,2,147(2),98,3,98(3),176,2,176(2),125,1,125(1),9.38,0.04,9.38(4),5.67,0.03,5.67(3),6.72,0.04,6.72(4)
5,328,2,328(2),107,2,107(2),144,2,144(2),110,2,110(2),181,2,181(2),129,1,129(1),9.48,0.03,9.48(3),5.73,0.02,5.73(2),6.78,0.03,6.78(3)
6.1,333,3,333(3),108,3,108(3),145,2,145(2),113,3,113(3),183,3,183(3),131,1,131(1),9.50,0.04,9.50(4),5.75,0.03,5.75(3),6.80,0.05,6.80(5)
6.2,327,2,327(2),112,2,112(2),147,2,147(2),108,2,108(2),184,2,184(2),130,1,130(1),9.49,0.02,9.49(2),5.72,0.02,5.72(2),6.81,0.02,6.81(2)
7.6,346,4,346(4),116,4,116(4),147,2,147(2),115,3,115(3),192,3,192(3),133,1,133(1),9.63,0.04,9.63(4),5.78,0.03,5.78(3),6.94,0.05,6.94(5)
10,366,4,366(4),121,4,121(4),152,2,152(2),123,3,123(3),203,3,203(3),139,1,139(1),9.81,0.04,9.81(4),5.87,0.03,5.87(3),7.09,0.05,7.09(5)
12.4,387,2,387(2),123,2,123(2),150,2,150(2),132,2,132(2),211,2,211(2),143,1,143(1),9.90,0.03,9.90(3),5.91,0.02,5.91(2),7.18,0.03,7.18(3)
14.9,408,2,408(2),128,2,128(2),152,2,152(2),140,2,140(2),221,2,221(2),147,1,147(1),10.05,0.03,10.05(3),5.97,0.02,5.97(2),7.31,0.03,7.31(3)
17,426,17,426(17),129,5,129(5),152,2,152(2),148,2,148(2),228,6,228(6),150,1,150(1),10.13,0.08,10.13(8),6.00,0.02,6.00(2),7.39,0.10,7.39(10)
17.5,435,11,435(11),127,10,127(10),156,4,156(4),154,3,154(3),229,10,229(10),156,2,156(2),10.22,0.12,10.22(12),6.10,0.04,6.10(4),7.40,0.16,7.40(16)
18,440,10,440(10),127,10,127(10),156,2,156(2),157,2,157(2),231,10,231(10),156,1,156(1),10.23,0.12,10.23(12),6.10,0.03,6.10(3),7.43,0.16,7.43(16)
21.3,465,11,465(11),133,10,133(10),155,2,155(2),166,4,166(4),244,10,244(10),159,1,159(1),10.36,0.12,10.36(12),6.12,0.03,6.12(3),7.57,0.16,7.57(16)
25.2,499,11,499(11),137,10,137(10),160,2,160(2),181,4,181(4),258,10,258(10),168,1,168(1),10.56,0.11,10.56(11),6.24,0.03,6.24(3),7.73,0.15,7.73(15)
26.7,500,9,500(9),140,9,140(9),158,2,158(2),180,3,180(3),260,7,260(7),167,1,167(1),10.53,0.08,10.53(8),6.19,0.02,6.19(2),7.73,0.10,7.73(10)
31.6,550,12,550(12),147,12,147(12),163,7,163(7),202,6,202(6),281,9,281(9),178,4,178(4),10.81,0.11,10.81(11),6.33,0.06,6.33(6),7.97,0.13,7.97(13)
36.2,583,11,583(11),155,10,155(10),161,3,161(3),214,4,214(4),298,10,298(10),181,2,181(2),10.94,0.11,10.94(11),6.33,0.03,6.33(3),8.13,0.14,8.13(14)
41.1,616,11,616(11),165,10,165(10),162,9,162(9),225,3,225(3),315,10,315(10),185,4,185(4),11.08,0.12,11.08(12),6.36,0.08,6.36(8),8.30,0.13,8.30(13)
45.9,641,12,641(12),137,10,137(10),161,7,161(7),252,5,252(5),305,10,305(10),193,4,193(4),11.04,0.11,11.04(11),6.44,0.06,6.44(6),8.16,0.12,8.16(12)
52,596,13,596(13),32,10,32(10),160,8,160(8),282,8,282(8),220,8,220(8),201,5,201(5),10.14,0.10,10.14(10),6.48,0.07,6.48(7),6.83,0.12,6.83(12)
59,772,21,772(21),119,20,119(20),171,7,171(7),326,7,326(7),337,19,337(19),222,4,222(4),11.40,0.18,11.40(18),6.74,0.06,6.74(6),8.33,0.23,8.33(23)
69,902,29,902(29),178,24,178(24),173,9,173(9),362,14,362(14),419,22,419(22),234,6,234(6),12.10,0.19,12.10(19),6.83,0.09,6.83(9),9.18,0.24,9.18(24)
70.1,891,22,891(22),189,22,189(22),174,2,174(2),351,3,351(3),423,22,423(22),232,2,232(2),12.09,0.18,12.09(18),6.79,0.02,6.79(2),9.21,0.24,9.21(24)
75.8,939,25,939(25),193,24,193(24),175,2,175(2),373,4,373(4),442,24,442(24),239,2,239(2),12.24,0.19,12.24(19),6.84,0.02,6.84(2),9.35,0.25,9.35(25)
81.2,970,27,970(27),205,26,205(26),174,9,174(9),382,6,382(6),460,26,460(26),240,5,240(5),12.33,0.21,12.33(21),6.82,0.08,6.82(8),9.48,0.27,9.48(27)

File: peritheos/data/datasets/mg090fe010o-marquardt-2009-table2-pv.csv
source_order,pressure_gpa,volume_a3_conventional_cell,volume_sigma_a3,spin_region,used_in_solomatova_2016_fit
1,0.0001,75.62,0.06,high_spin,1
2,5.6,72.78,0.14,high_spin,1
3,8.9,71.46,0.34,high_spin,1
4,11.8,70.33,0.37,high_spin,1
5,14.4,69.74,0.47,high_spin,1
6,17.7,68.76,0.23,high_spin,1
7,24.0,67.22,0.28,high_spin,1
8,28.1,66.05,0.24,high_spin,1
9,30.9,65.24,0.25,high_spin,1
10,34.3,64.39,0.29,high_spin,1
11,37.2,63.79,0.29,high_spin,1
12,40.8,63.14,0.28,high_spin,1
13,42.0,63.02,0.32,high_spin,1
14,43.8,62.72,0.29,high_spin,1
15,45.7,62.31,0.32,mixed_spin,1
16,47.4,61.91,0.31,mixed_spin,1
17,49.6,61.26,0.28,mixed_spin,1
18,51.5,60.73,0.25,mixed_spin,1
19,53.1,60.37,0.22,mixed_spin,1
20,54.6,59.98,0.27,mixed_spin,1
21,56.5,59.52,0.27,mixed_spin,1
22,58.8,59.31,0.29,mixed_spin,1
23,62.7,58.62,0.33,mixed_spin,1
24,63.9,58.51,0.41,low_spin,1
25,64.7,58.39,0.23,low_spin,1
26,69.1,57.62,0.31,low_spin,1
27,70.1,57.30,0.16,low_spin,1
28,74.3,56.75,0.19,low_spin,1
29,77.4,56.26,0.17,low_spin,1

File: peritheos/data/datasets/mg095al010si095o3-bridgmanite-daniel-2004-table1-compression.csv
source_order,pressure_gpa,pressure_uncertainty_gpa,lattice_a_angstrom,lattice_a_uncertainty_angstrom,lattice_b_angstrom,lattice_b_uncertainty_angstrom,lattice_c_angstrom,lattice_c_uncertainty_angstrom,volume_a3_conventional_cell,volume_uncertainty_a3,pressure_calibration,laser_annealed,used_in_published_fit
1,0.37,0.01,4.7757,0.0001,4.9349,0.0001,6.9166,0.0001,163.008,0.008,mao_1986_ruby,0,1
2,0.86,0.02,4.7720,0.0001,4.9314,0.0001,6.9111,0.0001,162.638,0.006,mao_1986_ruby,0,1
3,1.25,0.03,4.7694,0.0001,4.9294,0.0001,6.9075,0.0001,162.398,0.005,mao_1986_ruby,0,1
4,2.18,0.04,4.7639,0.0001,4.9247,0.0001,6.8995,0.0001,161.871,0.010,mao_1986_ruby,0,1
5,2.68,0.05,4.7605,0.0001,4.9219,0.0001,6.8947,0.0001,161.546,0.008,mao_1986_ruby,0,1
6,3.45,0.07,4.7549,0.0001,4.9174,0.0001,6.8868,0.0001,161.026,0.010,mao_1986_ruby,0,1
7,4.09,0.08,4.7507,0.0001,4.9137,0.0001,6.8808,0.0001,160.622,0.011,mao_1986_ruby,0,1
8,4.86,0.10,4.7458,0.0001,4.9096,0.0001,6.8737,0.0002,160.160,0.008,mao_1986_ruby,0,1
9,6.02,0.12,4.7391,0.0001,4.9039,0.0001,6.8642,0.0001,159.525,0.005,mao_1986_ruby,0,1
10,6.97,0.14,4.7327,0.0001,4.8991,0.0001,6.8559,0.0001,158.962,0.005,mao_1986_ruby,0,1
11,8.00,0.16,4.7266,0.0001,4.8934,0.0001,6.8469,0.0001,158.363,0.005,mao_1986_ruby,0,1
12,9.41,0.19,4.7189,0.0001,4.8866,0.0001,6.8354,0.0001,157.623,0.006,mao_1986_ruby,0,1
13,10.73,0.21,4.7117,0.0001,4.8799,0.0001,6.8256,0.0001,156.939,0.006,mao_1986_ruby,0,1
14,11.73,0.23,4.7058,0.0001,4.8760,0.0001,6.8172,0.0001,156.426,0.006,mao_1986_ruby,0,1
15,12.74,0.25,4.7011,0.0002,4.8706,0.0002,6.8061,0.0002,155.843,0.008,mao_1986_ruby,0,1
16,13.70,0.27,4.6960,0.0001,4.8671,0.0001,6.8013,0.0001,155.448,0.006,mao_1986_ruby,0,1
17,14.68,0.29,4.6911,0.0001,4.8637,0.0001,6.7956,0.0002,155.049,0.008,mao_1986_ruby,0,1
18,15.45,0.31,4.6868,0.0002,4.8603,0.0002,6.7894,0.0002,154.657,0.010,mao_1986_ruby,0,1
19,16.30,0.32,4.6812,0.0001,4.8561,0.0001,6.7819,0.0002,154.170,0.011,mao_1986_ruby,0,1
20,18.04,0.36,4.6746,0.0001,4.8510,0.0001,6.7724,0.0003,153.575,0.011,mao_1986_ruby,0,1
21,19.51,0.39,4.6664,0.0002,4.8458,0.0002,6.7582,0.0003,152.822,0.011,mao_1986_ruby,0,1
22,21.00,0.42,4.6628,0.0001,4.8408,0.0002,6.7539,0.0004,152.447,0.014,mao_1986_ruby,0,1
23,26.45,0.53,4.6268,0.0003,4.8132,0.0002,6.7097,0.0001,149.424,0.016,hemley_1989_neon,1,1
24,29.25,0.58,4.6220,0.0001,4.8071,0.0001,6.6989,0.0001,148.837,0.022,hemley_1989_neon,1,1
25,31.73,0.63,4.6050,0.0005,4.7997,0.0004,6.6811,0.0006,147.668,0.030,hemley_1989_neon,1,1
26,4.93,0.10,4.7456,0.0001,4.9094,0.0001,6.8750,0.0003,160.173,0.013,mao_1986_ruby,0,1
27,10.67,0.21,4.7081,0.0004,4.8784,0.0005,6.8234,0.0010,156.721,0.035,mao_1986_ruby,0,1
28,15.76,0.31,4.6844,0.0001,4.8597,0.0001,6.7881,0.0010,154.531,0.035,mao_1986_ruby,0,1
29,19.97,0.40,4.6600,0.0005,4.8385,0.0004,6.7505,0.0011,152.208,0.043,mao_1986_ruby,0,1
30,5.89,0.12,4.7387,0.0001,4.9045,0.0001,6.8645,0.0002,159.539,0.010,mao_1986_ruby,0,1
31,9.56,0.19,4.7185,0.0001,4.8874,0.0001,6.8349,0.0002,157.622,0.010,mao_1986_ruby,0,1
32,14.22,0.28,4.6936,0.0001,4.8689,0.0002,6.8043,0.0004,155.499,0.019,mao_1986_ruby,0,1
33,19.62,0.39,4.6664,0.0003,4.8418,0.0004,6.7616,0.0008,152.768,0.032,mao_1986_ruby,0,1
34,24.14,0.48,4.6389,0.0005,4.8204,0.0004,6.7149,0.0008,150.155,0.048,mao_1986_ruby,0,1
35,24.08,0.48,4.6419,0.0006,4.8256,0.0004,6.7315,0.0007,150.785,0.038,mao_1986_ruby,0,1
36,24.45,0.49,4.6424,0.0006,4.8256,0.0005,6.7292,0.0008,150.750,0.038,mao_1986_ruby,0,1
37,35.75,0.71,4.5787,0.0001,4.7758,0.0001,6.6438,0.0001,145.281,0.030,hemley_1989_neon,1,1
38,37.38,0.75,4.5739,0.0005,4.7717,0.0005,6.6385,0.0007,144.886,0.030,hemley_1989_neon,1,1
39,37.69,0.75,4.5705,0.0002,4.7641,0.0002,6.6300,0.0003,144.365,0.013,hemley_1989_neon,1,1
40,39.49,0.79,4.5698,0.0003,4.7622,0.0002,6.6262,0.0003,144.201,0.013,hemley_1989_neon,1,1
41,39.97,0.80,4.5660,0.0002,4.7607,0.0001,6.6202,0.0001,143.907,0.011,hemley_1989_neon,1,1
42,38.86,0.78,4.5742,0.0003,4.7669,0.0003,6.6278,0.0004,144.517,0.018,hemley_1989_neon,1,1

File: peritheos/data/datasets/mg09fe01sio3-bridgmanite-mao-2015-table-s1-pv.csv
source_order,run_number,used_in_published_low_spin_fit,spin_regime,pressure_gpa,pressure_standard_deviation_gpa,volume_a3_conventional_cell,volume_standard_deviation_a3,laser_annealed,ambient_high_spin_anchor
1,1,0,high_spin,0.0001,0,163.27,0.04,0,1
2,1,0,high_spin,3.3,0.1,161.45,0.06,0,0
3,1,0,high_spin,3.9,0.1,161.11,0.05,0,0
4,1,0,high_spin,4.3,0.2,160.88,0.06,0,0
5,1,0,high_spin,6.4,0.2,159.77,0.05,0,0
6,1,0,high_spin,8.7,0.2,158.58,0.05,0,0
7,1,0,high_spin,15.2,0.3,155.51,0.04,0,0
8,1,0,high_spin,17,0.4,155.03,0.04,0,0
9,1,0,mixed_spin_transition,18.7,0.4,154.14,0.05,0,0
10,1,0,mixed_spin_transition,20.3,0.5,153.34,0.05,0,0
11,1,0,mixed_spin_transition,24.6,0.7,151.16,0.15,0,0
12,1,1,low_spin,27.7,0.6,149.87,0.16,1,0
13,1,1,low_spin,34,0.7,147.13,0.17,0,0
14,1,1,low_spin,37.5,0.9,146.07,0.19,1,0
15,1,1,low_spin,39.2,0.8,145.57,0.07,0,0
16,1,1,low_spin,40.7,0.8,144.96,0.2,0,0
17,1,1,low_spin,42,1,144.58,0.09,0,0
18,1,1,low_spin,42.9,1,144.33,0.07,1,0
19,1,1,low_spin,43.6,0.9,144.02,0.22,0,0
20,1,1,low_spin,44.8,0.9,143.73,0.07,0,0
21,1,1,low_spin,47.7,1.1,142.77,0.1,0,0
22,1,1,low_spin,48.2,1,142.55,0.06,1,0
23,1,1,low_spin,48.9,1,142.27,0.11,0,0
24,1,1,low_spin,51.9,1.4,141.29,0.06,1,0
25,1,1,low_spin,53.6,1.2,141.09,0.2,0,0
26,1,1,low_spin,57.7,1.2,140.03,0.08,0,0
27,1,1,low_spin,60.7,1.2,138.93,0.07,1,0
28,1,1,low_spin,65.4,1.3,137.86,0.09,1,0
29,1,1,low_spin,70.8,1.5,136.32,0.26,0,0
30,1,1,low_spin,71.9,1.5,136.1,0.1,0,0
31,1,1,low_spin,73.8,1.5,135.78,0.09,1,0
32,1,1,low_spin,74.3,1.7,135.52,0.3,1,0
33,1,1,low_spin,77.3,1.6,134.85,0.09,0,0
34,1,1,low_spin,78.9,1.7,134.51,0.3,0,0
35,1,1,low_spin,80.7,1.6,134.04,0.04,1,0
36,1,1,low_spin,83,1.7,133.54,0.19,1,0
37,1,1,low_spin,90.2,1.8,132.06,0.32,0,0
38,1,1,low_spin,91.8,2,131.6,0.08,0,0
39,1,1,low_spin,93.1,1.9,131.45,0.07,1,0
40,1,1,low_spin,95.6,2,131.02,0.23,0,0
41,1,1,low_spin,99.2,2,130.31,0.3,1,0
42,1,1,low_spin,99.7,2,130.07,0.08,0,0
43,1,1,low_spin,105,2.2,128.93,0.32,0,0
44,1,1,low_spin,110.6,2.2,127.92,0.08,1,0
45,1,1,low_spin,118.5,2.4,126.25,0.09,1,0
46,1,1,low_spin,120.1,2.5,126.03,0.09,1,0
47,2,0,high_spin,4,0.2,161.19,0.06,0,0
48,2,0,high_spin,4.4,0.1,160.91,0.05,0,0
49,2,0,high_spin,5.3,0.2,160.41,0.07,0,0
50,2,0,high_spin,7.5,0.2,159.37,0.06,0,0
51,2,0,high_spin,8.5,0.3,158.53,0.13,0,0
52,2,0,high_spin,9.4,0.3,158.35,0.07,0,0
53,2,0,high_spin,10.8,0.3,157.67,0.05,0,0
54,2,0,high_spin,12.2,0.3,157,0.05,0,0
55,2,0,high_spin,13.9,0.4,156.21,0.04,0,0
56,2,0,high_spin,15.6,0.4,155.54,0.04,0,0
57,2,0,high_spin,16.6,0.4,155.14,0.04,0,0
58,2,0,high_spin,17.4,0.4,154.76,0.05,0,0
59,2,0,mixed_spin_transition,18,0.4,154.53,0.06,0,0
60,2,0,mixed_spin_transition,20.9,0.6,152.9,0.06,0,0
61,2,0,mixed_spin_transition,22.2,0.6,152.25,0.06,0,0
62,2,1,low_spin,25.4,0.7,150.53,0.05,0,0
63,2,1,low_spin,29.1,0.6,149.29,0.07,1,0
64,2,1,low_spin,31,0.8,148.7,0.07,0,0
65,2,1,low_spin,31.7,0.7,148.34,0.07,0,0
66,2,1,low_spin,34.8,0.7,147.09,0.06,1,0
67,2,1,low_spin,37.9,0.8,146.22,0.19,0,0
68,3,0,high_spin,0.6,0,162.79,0.04,0,0
69,3,0,high_spin,1.8,0.1,162.42,0.03,0,0
70,3,0,high_spin,9.6,0.2,158.12,0.03,0,0
71,3,0,high_spin,15.8,0.3,155.19,0.03,0,0
72,3,0,mixed_spin_transition,18.9,0.4,153.96,0.04,0,0
73,3,0,mixed_spin_transition,19.7,0.4,153.63,0.05,0,0
74,3,0,mixed_spin_transition,20.3,0.4,153.31,0.04,0,0
75,3,0,mixed_spin_transition,24.3,0.5,151.06,0.06,0,0
76,3,1,low_spin,26.1,0.5,150.29,0.07,1,0
77,3,1,low_spin,27.2,0.6,149.72,0.06,0,0
78,3,1,low_spin,31.2,0.6,148.43,0.07,0,0
79,3,1,low_spin,36.2,0.7,146.56,0.06,1,0
80,3,1,low_spin,37.9,0.8,145.91,0.07,0,0
81,3,1,low_spin,39.4,0.8,145.55,0.07,0,0
82,3,1,low_spin,44.8,1,143.53,0.08,1,0
83,3,1,low_spin,50.9,1,141.85,0.07,0,0
84,3,1,low_spin,55.1,1.1,140.53,0.11,1,0
85,3,1,low_spin,64.1,1.3,138.19,0.08,1,0
86,3,1,low_spin,69.3,1.4,136.73,0.08,0,0
87,3,1,low_spin,75.3,1.5,135.26,0.07,1,0
88,3,1,low_spin,79.9,1.6,134.24,0.08,0,0
89,3,1,low_spin,82.9,1.7,133.54,0.07,0,0
90,3,1,low_spin,86.6,1.8,132.57,0.07,0,0
91,3,1,low_spin,86.6,1.8,132.57,0.07,1,0
92,3,1,low_spin,93.8,1.9,131.14,0.09,0,0
93,3,1,low_spin,97.6,2,130.41,0.09,1,0
94,3,1,low_spin,104.9,2.2,129.07,0.08,0,0
95,3,1,low_spin,109.4,2.3,128.03,0.09,1,0
96,3,1,low_spin,115.3,2.3,127.15,0.08,0,0
97,3,1,low_spin,125.6,2.6,125.06,0.1,1,0

File: peritheos/data/datasets/mgal2o4-cafe2o4-funamori-1998-text-pv.csv
source_order,pressure_gpa,pressure_ruby_after_heating_gpa,pressure_pt_after_heating_gpa,a_angstrom,a_standard_deviation_angstrom,b_angstrom,b_standard_deviation_angstrom,c_angstrom,c_standard_deviation_angstrom,volume_a3_conventional_cell,volume_standard_deviation_a3,observation_kind,fit_included
1,0.0,,,8.649,0.003,9.977,0.004,2.785,0.001,240.3,0.2,recovered_ambient,1
2,33.4,34.3,32.4,8.271,0.003,9.561,0.005,2.686,0.001,212.406277266,0.156613243,in_situ_after_heating,1

File: peritheos/data/datasets/mgal2o4-cati2o4-funamori-1998-text-pv.csv
source_order,pressure_gpa,pressure_ruby_after_heating_gpa,pressure_pt_after_heating_gpa,a_angstrom,a_standard_deviation_angstrom,b_angstrom,b_standard_deviation_angstrom,c_angstrom,c_standard_deviation_angstrom,volume_a3_conventional_cell,volume_standard_deviation_a3,observation_kind,fit_included
1,0.0,,,2.778,0.002,9.211,0.011,9.394,0.003,240.3,0.4,recovered_ambient,1
2,64.3,65.2,63.4,2.598,0.003,8.591,0.014,8.761,0.004,195.540421098,0.400619483,in_situ_after_heating,1

File: peritheos/data/datasets/mgfe60o-richet-1989-table2-compression.csv
run,pressure_kbar,pressure_uncertainty_kbar,lattice_parameter_a,lattice_parameter_a_uncertainty,volume_ratio
J.87a,0,,4.2805,0.0004,1.0
B.8,44,4,4.241,0.004,0.973
B.9,116,3,4.19,0.002,0.938
B.10,149,9,4.165,0.001,0.921
B.20,158,6,4.149,,0.91
B.11,204,9,4.132,,0.9
B.12,250,10,4.104,,0.882
B.13,301,10,4.076,,0.864
B.19,304,16,4.073,,0.861
B.14,361,14,4.045,,0.844
B.15,410,13,4.026,,0.832
B.16,452,13,4.009,,0.822
B.17,486,18,3.995,,0.813
B.18,494,18,3.986,,0.808
B.1,0,,4.28,0.002,
B.6,0,,4.278,0.004,
B.7,0,,4.281,0.001,

File: peritheos/data/datasets/mgo-dubrovinsky-1997-cod-thermal-expansion.csv
cod_id,temperature_k,lattice_parameter_a,conventional_cell_volume_a3
9006456,298,4.211,74.672
9006457,455,4.2181,75.050
9006458,710,4.2318,75.784
9006459,905,4.2483,76.674
9006460,1096,4.2576,77.178
9006461,1205,4.2665,77.663
9006462,1305,4.2703,77.871
9006463,1365,4.2736,78.052
9006464,1527,4.2820,78.513
9006465,1598,4.2924,79.086
9006466,1685,4.2993,79.468
9006467,1870,4.3089,80.002
9006468,1915,4.3141,80.292
9006469,2055,4.3272,81.025
9006470,2106,4.3305,81.211
9006471,2245,4.3425,81.888
9006472,2297,4.3481,82.205
9006473,2395,4.3554,82.620
9006474,2408,4.3564,82.677
9006475,2592,4.3741,83.689
9006476,2703,4.3842,84.270
9006477,2785,4.3915,84.691
9006478,2848,4.3971,85.016
9006479,2912,4.4041,85.422
9006480,2986,4.4112,85.836

File: peritheos/data/datasets/mgo-duffy-1995-figure2-digitized.csv
pressure_gpa,molar_volume_cm3_per_mol,volume_ratio,pressure_error_gpa,molar_volume_error_cm3_per_mol,pressure_digitization_uncertainty_gpa,molar_volume_digitization_uncertainty_cm3_per_mol
0.0000,11.253000,1.000000,,,1.5,0.04
62.9433,9.089552,0.807745,,,1.5,0.04
65.2482,8.943284,0.794747,,,1.5,0.04
81.5603,8.588060,0.763180,3.280,0.0746,1.5,0.04
83.3333,8.543284,0.759201,,,1.5,0.04
84.5745,8.516418,0.756813,,,1.5,0.04
92.3759,8.411940,0.747529,,,1.5,0.04
100.3546,8.179104,0.726838,4.167,0.0552,1.5,0.04
130.6738,7.782090,0.691557,3.457,0.0851,1.5,0.04
144.3262,7.614925,0.676702,4.521,0.0672,1.5,0.04
178.3688,7.298507,0.648583,3.280,0.0985,1.5,0.04
190.0709,7.208955,0.640625,4.433,0.0716,1.5,0.04
194.5035,7.176119,0.637707,,,1.5,0.04
200.1773,7.113433,0.632137,,,1.5,0.04
215.2482,6.964179,0.618873,4.078,0.1358,1.5,0.04
221.8085,6.916418,0.614629,4.521,0.1179,1.5,0.04
223.5816,6.877612,0.611180,,,1.5,0.04

File: peritheos/data/datasets/mgo-fei-1999-table1-1100k.csv
temperature_k,nacl_pressure_gpa,nacl_pressure_uncertainty_gpa,gold_pressure_gpa,gold_pressure_uncertainty_gpa,mgo_molar_volume_cm3_mol,mgo_molar_volume_uncertainty_cm3_mol
1100,0,,0,,11.63,
1100,2.81,0.09,3.79,0.08,11.39,0.01
1100,3.55,0.06,4.99,0.10,11.30,0.01
1100,4.50,0.03,5.94,0.15,11.24,0.02
1100,6.63,0.10,7.58,0.12,11.10,0.01
1100,8.89,0.19,9.79,0.20,10.97,0.02
1100,10.80,0.27,11.90,0.15,10.87,0.02
1100,12.29,0.18,13.69,0.21,10.76,0.03
1100,12.63,0.24,13.97,0.24,10.77,0.01
1100,15.03,0.26,16.34,0.14,10.59,0.03
1100,16.79,0.29,17.97,0.12,10.54,0.03
1100,19.37,0.29,20.77,0.27,10.40,0.02
1100,19.67,0.30,20.94,0.30,10.39,0.01
1100,21.20,0.27,22.64,0.29,10.33,0.02
1100,22.72,0.26,24.03,0.32,10.23,0.03
1100,24.02,0.30,25.51,0.35,10.19,0.02

File: peritheos/data/datasets/mgo-fei-1999-table1-300k-ne.csv
temperature_k,nacl_pressure_gpa,nacl_pressure_uncertainty_gpa,mgo_molar_volume_cm3_mol,mgo_molar_volume_uncertainty_cm3_mol
300,0,,11.26,
300,0.61,0.06,11.21,0.01
300,1.92,0.04,11.10,0.01
300,3.45,0.06,11.01,0.02
300,5.00,0.06,10.91,0.02
300,6.18,0.10,10.84,0.01
300,7.82,0.14,10.74,0.02
300,9.73,0.06,10.64,0.01
300,12.03,0.13,10.52,0.01
300,13.89,0.16,10.47,0.03
300,14.77,0.18,10.42,0.03
300,16.21,0.24,10.33,0.01
300,17.41,0.33,10.28,0.01
300,18.33,0.33,10.25,0.02
300,18.50,0.32,10.24,0.03
300,19.09,0.30,10.22,0.03
300,20.55,0.25,10.15,0.01
300,21.51,0.26,10.11,0.01
300,23.22,0.25,10.04,0.01

File: peritheos/data/datasets/mgo-fei-1999-table1-300k-nonhydrostatic.csv
temperature_k,nacl_pressure_gpa,nacl_pressure_uncertainty_gpa,gold_pressure_gpa,gold_pressure_uncertainty_gpa,mgo_molar_volume_cm3_mol,mgo_molar_volume_uncertainty_cm3_mol
300,0.09,0.05,0.03,0.05,11.25,0.01
300,0.08,0.02,0.26,0.08,11.26,0.01
300,1.95,0.05,1.55,0.47,11.18,0.01
300,2.10,0.18,1.96,0.41,11.19,0.01
300,2.05,0.17,2.08,0.20,11.16,0.02
300,4.29,0.30,3.85,0.26,11.06,0.02
300,4.37,0.27,4.13,0.25,11.07,0.01
300,4.76,0.20,4.56,0.30,11.06,0.01
300,6.25,0.20,5.76,0.35,10.96,0.02
300,6.92,0.30,6.83,0.28,10.89,0.03
300,11.03,0.29,10.28,0.30,10.66,0.03
300,15.15,0.31,15.22,0.10,10.48,0.02
300,18.90,0.28,19.11,0.55,10.37,0.05
300,21.88,0.25,21.70,0.40,10.16,0.06
300,23.53,0.37,24.47,0.47,10.12,0.01
300,27.62,0.61,28.32,0.88,10.01,0.08
300,30.40,0.56,30.56,0.36,9.90,0.03
300,32.24,0.95,33.35,0.56,9.84,0.04
300,33.29,1.07,34.51,0.61,9.80,0.02
300,,,37.40,0.52,9.70,0.03
300,,,41.12,0.86,9.58,0.04
300,,,45.68,1.12,9.47,0.05
300,,,49.24,0.55,9.37,0.04
300,,,52.55,1.23,9.29,0.03
300,,,58.33,0.89,9.15,0.05
300,,,61.53,1.02,9.07,0.05
300,,,65.32,1.28,8.97,0.05

File: peritheos/data/datasets/mgo-fiquet-1999-cod-thermal-expansion.csv
cod_id,heater_series,temperature_k,lattice_parameter_a,conventional_cell_volume_a3
9006747,IR_wire,298,4.210,74.618
9006748,IR_wire,421,4.216,74.938
9006749,IR_wire,505,4.222,75.258
9006750,IR_wire,591,4.226,75.472
9006751,IR_wire,694,4.232,75.794
9006752,IR_wire,790,4.237,76.063
9006753,IR_wire,874,4.244,76.441
9006754,IR_wire,964,4.249,76.711
9006755,IR_wire,1052,4.257,77.146
9006756,IR_wire,1120,4.261,77.363
9006757,IR_wire,1211,4.267,77.691
9006758,IR_wire,1281,4.276,78.183
9006759,IR_wire,1335,4.275,78.128
9006760,IR_wire,1446,4.282,78.513
9006761,IR_wire,1557,4.293,79.119
9006762,IR_wire,1738,4.303,79.674
9006763,IR_wire,1901,4.319,80.566
9006764,IR_wire,2036,4.326,80.958
9006765,IR_wire,2153,4.336,81.521
9006766,IR_wire,2262,4.343,81.916
9006767,IR_wire,2385,4.355,82.597
9006768,Re_wire,298,4.212,74.725
9006769,Re_wire,1474,4.281,78.458
9006770,Re_wire,1664,4.297,79.341
9006771,Re_wire,1773,4.305,79.785
9006772,Re_wire,1873,4.310,80.063
9006773,Re_wire,1973,4.322,80.734
9006774,Re_wire,2073,4.324,80.846
9006775,Re_wire,2273,4.343,81.916
9006776,Re_wire,2373,4.352,82.426
9006777,Re_wire,2473,4.358,82.768
9006778,Re_wire,2573,4.371,83.511
9006779,Re_wire,2673,4.381,84.085
9006780,Re_wire,2773,4.396,84.952
9006781,Re_wire,2873,4.403,85.358
9006782,Re_wire,2973,4.408,85.649

File: peritheos/data/datasets/mgo-jacobsen-2008-table2-kcl-compression.csv
reported_pressure_gpa,reported_pressure_standard_deviation_gpa,unit_cell_volume_a3,unit_cell_volume_standard_deviation_a3
3.6,0.1,73.100,0.007
7.4,0.1,71.791,0.007
10.6,0.1,70.606,0.006
13.5,0.1,69.620,0.006
16.2,0.1,68.695,0.007
18.9,0.1,67.858,0.007
22.8,0.1,66.847,0.007
26.9,0.1,65.785,0.006
31.1,0.1,64.735,0.006
36.6,0.6,63.546,0.006
41.4,0.4,62.573,0.007
49.1,0.1,61.258,0.007
52.2,0.2,60.709,0.006
53.5,0.4,60.493,0.006
55.9,0.8,60.062,0.006
58.1,0.1,59.617,0.007
61.1,0.1,59.257,0.007
63.5,0.2,58.830,0.007
65.9,0.1,58.485,0.007
68.7,0.2,58.247,0.006
71.2,0.2,57.737,0.006
73.9,0.3,57.335,0.006
76.2,0.3,57.116,0.006
80.1,0.1,56.609,0.006
83.5,0.3,56.107,0.006
86.6,0.1,55.792,0.006

File: peritheos/data/datasets/mgo-sakai-2025-table-s9-rs-eos-grid.csv
pressure_gpa,volume_a3,volume_ratio
0.00000000000000,74.6984630715952,1.00000619925025
2.84435491069518,73.4331368844774,0.983066974811607
6.06342256682104,72.1249262541420,0.965553646070068
9.70558361141427,70.7767549679203,0.947505354466255
13.8264907104528,69.3915244326850,0.928960941828229
18.4900105229277,67.9720379439414,0.909957936543701
23.7696101078072,66.5210089967093,0.890532664819798
29.7500107480883,65.0411275460076,0.870721137728019
36.5291678030957,63.5348248127662,0.850555902604704
44.2206497003069,62.0044574596134,0.830068508656369
52.9565077013624,60.4524427055115,0.809291315771660
62.8907518683982,58.8806682598007,0.788249595167216
74.2035793884617,57.2913145577395,0.766972536851583
87.1065413469239,55.6863294316558,0.745486216922218
101.848886255709,54.0675650803865,0.723815431208151
118.725387366029,52.4367850387420,0.701983788571876
138.086051875264,50.7956715476298,0.680013809574952
160.348231729044,49.1458331809345,0.657927028580879
186.011819296999,47.4888126052580,0.635744097636590
215.678433059038,45.8260943960768,0.613484891109223
250.075801945491,44.1591128648232,0.591168610469131
290.088975987260,42.4892598782378,0.568813888969420
336.800575052227,40.8178926740580,0.546438896276447
391.543110189891,39.1463416968139,0.524061443369486
455.967583810983,37.4759184952673,0.501699088265647
532.134263393017,35.8079011902057,0.479368941473743

File: peritheos/data/datasets/mgsio3-post-perovskite-guignot-2007-table1-300k-compression.csv
source_order,pressure_original_gpa,pressure_original_uncertainty_gpa,mgsio3_lattice_a_angstrom,mgsio3_lattice_b_angstrom,mgsio3_lattice_c_angstrom,mgsio3_unit_cell_volume_a3,mgsio3_unit_cell_volume_uncertainty_a3,temperature_k,mgo_lattice_a_angstrom,pressure_scale_note
1,111.1,0.5,2.473584,8.105783,6.134658,123.00,0.08,300,3.7522,Recalculate from measured MgO volume with Sokolova et al. (2013) scale
2,114.8,0.5,2.467492,8.089385,6.127964,122.32,0.07,300,3.7437,Recalculate from measured MgO volume with Sokolova et al. (2013) scale
3,115.4,0.5,2.468392,8.080647,6.124279,122.16,0.07,300,3.7423,Recalculate from measured MgO volume with Sokolova et al. (2013) scale
4,117.4,0.5,2.466453,8.071189,6.118184,121.80,0.10,300,3.7380,Recalculate from measured MgO volume with Sokolova et al. (2013) scale
5,118.5,0.5,2.466175,8.060682,6.116515,121.59,0.05,300,3.7355,Recalculate from measured MgO volume with Sokolova et al. (2013) scale
6,118.2,0.5,2.465687,8.063539,6.114923,121.58,0.05,300,3.7361,Recalculate from measured MgO volume with Sokolova et al. (2013) scale
7,117.9,0.5,2.467123,8.065793,6.116477,121.71,0.06,300,3.7368,Recalculate from measured MgO volume with Sokolova et al. (2013) scale
8,121.7,0.5,2.462973,8.047212,6.107080,121.04,0.03,300,3.7285,Recalculate from measured MgO volume with Sokolova et al. (2013) scale
9,123.0,0.5,2.460243,8.042772,6.102291,120.75,0.04,300,3.7258,Recalculate from measured MgO volume with Sokolova et al. (2013) scale
10,123.3,0.5,2.460619,8.039013,6.103719,120.74,0.08,300,3.7252,Recalculate from measured MgO volume with Sokolova et al. (2013) scale
11,123.5,0.5,2.461332,8.037754,6.100445,120.69,0.08,300,3.7248,Recalculate from measured MgO volume with Sokolova et al. (2013) scale
12,123.8,0.5,2.460076,8.039284,6.101700,120.67,0.04,300,3.7240,Recalculate from measured MgO volume with Sokolova et al. (2013) scale
13,124.0,0.5,2.460758,8.035878,6.099467,120.61,0.04,300,3.7236,Recalculate from measured MgO volume with Sokolova et al. (2013) scale
14,127.5,0.5,2.455981,8.018187,6.091888,119.96,0.03,300,3.7163,Recalculate from measured MgO volume with Sokolova et al. (2013) scale
15,129.5,0.5,2.454011,8.009941,6.086818,119.65,0.04,300,3.7122,Recalculate from measured MgO volume with Sokolova et al. (2013) scale
16,129.5,0.5,2.452957,8.010430,6.089190,119.65,0.03,300,3.7122,Recalculate from measured MgO volume with Sokolova et al. (2013) scale
17,128.6,0.5,2.455264,8.018196,6.093702,119.97,0.05,300,3.7140,Recalculate from measured MgO volume with Sokolova et al. (2013) scale
18,129.1,0.5,2.456719,8.004843,6.090545,119.77,0.04,300,3.7129,Recalculate from measured MgO volume with Sokolova et al. (2013) scale
19,129.4,0.5,2.454427,8.010681,6.092878,119.80,0.04,300,3.7123,Recalculate from measured MgO volume with Sokolova et al. (2013) scale
20,131.4,0.5,2.453198,7.994507,6.084594,119.33,0.04,300,3.7082,Recalculate from measured MgO volume with Sokolova et al. (2013) scale
21,131.6,0.5,2.450566,7.996241,6.089450,119.32,0.05,300,3.7079,Recalculate from measured MgO volume with Sokolova et al. (2013) scale
22,132.0,0.5,2.449594,7.995782,6.086390,119.21,0.05,300,3.7070,Recalculate from measured MgO volume with Sokolova et al. (2013) scale
23,132.4,0.5,2.447289,8.004339,6.083857,119.18,0.04,300,3.7063,Recalculate from measured MgO volume with Sokolova et al. (2013) scale
24,132.4,0.5,2.449522,7.993332,6.083714,119.12,0.04,300,3.7063,Recalculate from measured MgO volume with Sokolova et al. (2013) scale

File: peritheos/data/datasets/mgsio3-post-perovskite-sakai-2016-table-s5-model-grid.csv
volume_ratio,experimental_fit_volume_a3,theoretical_fit_volume_a3,temperature_k,experimental_fit_pressure_gpa,theoretical_fit_pressure_gpa
1,164.26,164.22,300,0,0
1,164.26,164.22,1000,4.63429468403098,4.5
1,164.26,164.22,1500,8.25002913195867,8.2
1,164.26,164.22,2000,11.9089767640993,11.9
1,164.26,164.22,2500,15.585427692063,15.6
1,164.26,164.22,3000,19.2706719320828,19.4
1,164.26,164.22,3500,22.9609519352555,23.1
1,164.26,164.22,4000,26.6543828206866,26.9
1,164.26,164.22,4500,30.3499155720346,30.6
1,164.26,164.22,5000,34.0469201270244,34.4
0.95,156.047,156.01,300,11.8881164912703,12
0.95,156.047,156.01,1000,16.4567254334667,16.4
0.95,156.047,156.01,1500,20.0669853303495,20.1
0.95,156.047,156.01,2000,23.7272034301132,23.8
0.95,156.047,156.01,2500,27.4077007710343,27.6
0.95,156.047,156.01,3000,31.0983951614744,31.3
0.95,156.047,156.01,3500,34.7949318652811,35.1
0.95,156.047,156.01,4000,38.4951250568582,38.9
0.95,156.047,156.01,4500,42.1977577779409,42.7
0.95,156.047,156.01,5000,45.9020989237444,46.4
0.9,147.834,147.8,300,27.8918944301382,28
0.9,147.834,147.8,1000,32.4069188331737,32.4
0.9,147.834,147.8,1500,36.0269238091777,36.1
0.9,147.834,147.8,2000,39.7049608727955,39.8
0.9,147.834,147.8,2500,43.4066137612426,43.6
0.9,147.834,147.8,3000,47.1201538848274,47.4
0.9,147.834,147.8,3500,50.840508332998,51.2
0.9,147.834,147.8,4000,54.5651289169013,55
0.9,147.834,147.8,4500,58.2925963116577,58.8
0.9,147.834,147.8,5000,62.0220576000084,62.6
0.89,146.1914,146.16,300,31.6827455354867,31.8
0.89,146.1914,146.16,1000,36.1885290006241,36.2
0.89,146.1914,146.16,1500,39.8124523973919,39.8
0.89,146.1914,146.16,2000,43.4962132011924,43.6
0.89,146.1914,146.16,2500,47.2043378591891,47.4
0.89,146.1914,146.16,3000,50.9247290992167,51.2
0.89,146.1914,146.16,3500,54.6521529493613,55
0.89,146.1914,146.16,4000,58.3839798907066,58.8
0.89,146.1914,146.16,4500,62.118745156819,62.7
0.89,146.1914,146.16,5000,65.8555684689281,66.5
0.88,144.5488,144.52,300,35.6945004689389,35.8
0.88,144.5488,144.52,1000,40.1915384670277,40.2
0.88,144.5488,144.52,1500,43.8200702342848,43.8
0.88,144.5488,144.52,2000,47.5103161270727,47.6
0.88,144.5488,144.52,2500,51.2257042312635,51.4
0.88,144.5488,144.52,3000,54.9537538049275,55.2
0.88,144.5488,144.52,3500,58.6890632645968,59
0.88,144.5488,144.52,4000,62.4289184291751,62.9
0.88,144.5488,144.52,4500,66.1718072206888,66.7
0.88,144.5488,144.52,5000,69.9168208696819,70.5
0.87,142.9062,142.87,300,39.9388238637248,40
0.87,142.9062,142.87,1000,44.427612785095,44.4
0.87,142.9062,142.87,1500,48.0614582105893,48.1
0.87,142.9062,142.87,2000,51.758969699802,51.9
0.87,142.9062,142.87,2500,55.4824337496379,55.7
0.87,142.9062,142.87,3000,59.2189705587778,59.5
0.87,142.9062,142.87,3500,62.9630040215093,63.3
0.87,142.9062,142.87,4000,66.7117317776517,67.2
0.87,142.9062,142.87,4500,70.463592463526,71
0.87,142.9062,142.87,5000,74.2176476267212,74.9
0.86,141.2636,141.23,300,44.4281114720071,44.5
0.86,141.2636,141.23,1000,48.9091482891987,48.9
0.86,141.2636,141.23,1500,52.5490285278843,52.6
0.86,141.2636,141.23,2000,56.2546060593991,56.4
0.86,141.2636,141.23,2500,59.9869802692054,60.2
0.86,141.2636,141.23,3000,63.7328558511978,64
0.86,141.2636,141.23,3500,67.4864748818356,67.8
0.86,141.2636,141.23,4000,71.244943107549,71.7
0.86,141.2636,141.23,4500,75.006647793463,75.6
0.86,141.2636,141.23,5000,78.7706195445044,79.4
0.85,139.621,139.59,300,49.1755445736191,49.3
0.85,139.621,139.59,1000,53.6493264716484,53.6
0.85,139.621,139.59,1500,57.2959790953035,57.3
0.85,139.621,139.59,2000,61.0104438727084,61.1
0.85,139.621,139.59,2500,64.7525851120376,64.9
0.85,139.621,139.59,3000,68.5086746436591,68.8
0.85,139.621,139.59,3500,72.2727650194073,72.6
0.85,139.621,139.59,4000,76.041866167003,76.5
0.85,139.621,139.59,4500,79.8143117758401,80.4
0.85,139.621,139.59,5000,83.5891001763469,84.2
0.84,137.9784,137.95,300,54.1951491130327,54.3
0.84,137.9784,137.95,1000,58.6621730843994,58.7
0.84,137.9784,137.95,1500,62.3163526523466,62.4
0.84,137.9784,137.95,2000,66.0405474980013,66.2
0.84,137.9784,137.95,2500,69.7933362833952,70
0.84,137.9784,137.95,3000,73.5605396412136,73.8
0.84,137.9784,137.95,3500,77.3360124522377,77.7
0.84,137.9784,137.95,4000,81.1166646744308,81.6
0.84,137.9784,137.95,4500,84.9007740895306,85.5
0.84,137.9784,137.95,5000,88.6873053444271,89.3
0.83,136.3358,136.3,300,59.5018600367726,59.7
0.83,136.3358,136.3,1000,63.9626224381548,64
0.83,136.3358,136.3,1500,67.6251010897411,67.7
0.83,136.3358,136.3,2000,71.3598913501063,71.5
0.83,136.3358,136.3,2500,75.1242328916268,75.3
0.83,136.3358,136.3,3000,78.9034757727556,79.2
0.83,136.3358,136.3,3500,82.691268586452,83.1
0.83,136.3358,136.3,4000,86.4844169282316,87
0.83,136.3358,136.3,4500,90.2811402038326,90.9
0.83,136.3358,136.3,5000,94.0803678848716,94.8
0.82,134.6932,134.66,300,65.1115913569711,65.3
0.82,134.6932,134.66,1000,69.5665874242713,69.6
0.82,134.6932,134.66,1500,73.2381554937431,73.3
0.82,134.6932,134.66,2000,76.9844299916155,77.1
0.82,134.6932,134.66,2500,80.7612552977552,81
0.82,134.6932,134.66,3000,84.5534904051122,84.9
0.82,134.6932,134.66,3500,88.3545684984977,88.8
0.82,134.6932,134.66,4000,92.1611861594239,92.7
0.82,134.6932,134.66,4500,95.9715018030875,96.6
0.82,134.6932,134.66,5000,99.7844081454528,100.5
0.81,133.0506,133.02,300,71.0413125270268,71.3
0.81,133.0506,133.02,1000,75.491035845117,75.6
0.81,133.0506,133.02,1500,79.172502499498,79.3
0.81,133.0506,133.02,2000,82.9311745359617,83.1
0.81,133.0506,133.02,2500,86.7214415808227,87
0.81,133.0506,133.02,3000,90.5276498773619,90.9
0.81,133.0506,133.02,3500,94.3430075424034,94.8
0.81,133.0506,133.02,4000,98.1640972143716,98.7
0.81,133.0506,133.02,4500,101.989013546582,102.6
0.81,133.0506,133.02,5000,105.81661082387,106.5
0.8,131.408,131.38,300,77.3091317833509,77.6
0.8,131.408,131.38,1000,81.7540737065184,81.9
0.8,131.408,131.38,1500,85.4462676070575,85.6
0.8,131.408,131.38,2000,89.2182760161456,89.5
0.8,131.408,131.38,2500,93.0229709730688,93.3
0.8,131.408,131.38,3000,96.8441630098191,97.3
0.8,131.408,131.38,3500,100.674824936922,101.2
0.8,131.408,131.38,4000,104.511420222861,105.1
0.8,131.408,131.38,4500,108.351976819431,109
0.8,131.408,131.38,5000,112.195308802764,113
0.79,129.7654,129.74,300,83.9343871840596,84.3
0.79,129.7654,129.74,1000,88.3750362027748,88.6
0.79,129.7654,129.74,1500,92.0788061904752,92.3
0.79,129.7654,129.74,2000,95.8651164497301,96.2
0.79,129.7654,129.74,2500,99.6852549958848,100.1
0.79,129.7654,129.74,3000,103.522472319021,104
0.79,129.7654,129.74,3500,107.36949506433,107.9
0.79,129.7654,129.74,4000,111.22266198377,111.9
0.79,129.7654,129.74,4500,115.079931207177,115.8
0.79,129.7654,129.74,5000,118.940074714699,119.8
0.78,128.1228,128.09,300,90.9377461624949,91.5
0.78,128.1228,128.09,1000,95.3745872116956,95.7
0.78,128.1228,128.09,1500,99.09080301737,99.4
0.78,128.1228,128.09,2000,102.892408417699,103.3
0.78,128.1228,128.09,2500,106.729037114491,107.2
0.78,128.1228,128.09,3000,110.583353757098,111.1
0.78,128.1228,128.09,3500,114.447827299753,115.1
0.78,128.1228,128.09,4000,118.318665887693,119
0.78,128.1228,128.09,4500,122.193754513988,123
0.78,128.1228,128.09,5000,126.071821057538,127
0.77,126.4802,126.45,300,98.3413145120924,99
0.77,126.4802,126.45,1000,102.774828215715,103.2
0.77,126.4802,126.45,1500,106.50438119492,106.9
0.77,126.4802,126.45,2000,110.322304073361,110.8
0.77,126.4802,126.45,2500,114.176501827901,114.7
0.77,126.4802,126.45,3000,118.049025892559,118.7
0.77,126.4802,126.45,3500,121.932075288558,122.7
0.77,126.4802,126.45,4000,125.821721294653,126.6
0.77,126.4802,126.45,4500,129.715772243186,130.6
0.77,126.4802,126.45,5000,133.612909779553,134.6
0.76,124.8376,124.81,300,106.168755831128,107
0.76,124.8376,124.81,1000,110.599417677096,111.2
0.76,124.8376,124.81,1500,114.343221570187,114.9
0.76,124.8376,124.81,2000,118.178514609438,118.8
0.76,124.8376,124.81,2500,122.051394222728,122.7
0.76,124.8376,124.81,3000,125.943269561564,126.7
0.76,124.8376,124.81,3500,129.846056701485,130.7
0.76,124.8376,124.81,4000,133.755683397168,134.7
0.76,124.8376,124.81,4500,137.669877571002,138.7
0.76,124.8376,124.81,5000,141.587272365819,142.7
0.75,123.195,123.17,300,114.445422583229,115.4
0.75,123.195,123.17,1000,118.873702022533,119.6
0.75,123.195,123.17,1500,122.632693739951,123.4
0.75,123.195,123.17,2000,126.486441338758,127.3
0.75,123.195,123.17,2500,130.379151146704,131.2
0.75,123.195,123.17,3000,134.29155914613,135.2
0.75,123.195,123.17,3500,138.215284624582,139.2
0.75,123.195,123.17,4000,142.146104726414,143.2
0.75,123.195,123.17,4500,146.081662972028,147.2
0.75,123.195,123.17,5000,150.020541585107,151.3
0.74,121.5524,121.52,300,123.19850007463,124.4
0.74,121.5524,121.52,1000,127.624859537507,128.6
0.74,121.5524,121.52,1500,131.399999970223,132.3
0.74,121.5524,121.52,2000,135.273319688985,136.2
0.74,121.5524,121.52,2500,139.187045302835,140.2
0.74,121.5524,121.52,3000,143.121206780805,144.2
0.74,121.5524,121.52,3500,147.067111886181,148.2
0.74,121.5524,121.52,4000,151.0203796045,152.3
0.74,121.5524,121.52,4500,154.97856480015,156.3
0.74,121.5524,121.52,5000,158.940196201864,160.4
0.73,119.9098,119.88,300,132.457164814666,133.9
0.73,119.9098,119.88,1000,136.882058636167,138
0.73,119.9098,119.88,1500,140.674333491021,141.8
0.73,119.9098,119.88,2000,144.568377577258,145.8
0.73,119.9098,119.88,2500,148.504343730604,149.8
0.73,119.9098,119.88,3000,152.461520954902,153.8
0.73,119.9098,119.88,3500,156.43088978879,157.8
0.73,119.9098,119.88,4000,160.407903011529,161.9
0.73,119.9098,119.88,4500,164.390022294521,165.9
0.73,119.9098,119.88,5000,168.375720123728,170
0.72,118.2672,118.24,300,142.252758915214,144
0.72,118.2672,118.24,1000,146.676632161691,148.1
0.72,118.2672,118.24,1500,150.487052821103,151.9
0.72,118.2672,118.24,2000,154.403009819693,155.9
0.72,118.2672,118.24,2500,158.362482329759,159.9
0.72,118.2672,118.24,3000,162.343981166591,163.9
0.72,118.2672,118.24,3500,166.338142903037,168
0.72,118.2672,118.24,4000,170.340245525507,172.1
0.72,118.2672,118.24,4500,174.347652669572,176.1
0.72,118.2672,118.24,5000,178.35877764459,180.2
0.71,116.6246,116.6,300,152.618982401387,154.7
0.71,116.6246,116.6,1000,157.042269588556,158.8
0.71,116.6246,116.6,1500,160.871873993772,162.6
0.71,116.6246,116.6,2000,164.810970447215,166.6
0.71,116.6246,116.6,2500,168.795258298778,170.6
0.71,116.6246,116.6,3000,172.802430501754,174.7
0.71,116.6246,116.6,3500,176.82276179751,178.8
0.71,116.6246,116.6,4000,180.851346209967,182.9
0.71,116.6246,116.6,4500,184.885444165027,187
0.71,116.6246,116.6,5000,188.923406660234,191.1
0.7,114.982,114.96,300,163.592105554278,166.1
0.7,114.982,114.96,1000,168.015229246569,170.2
0.7,114.982,114.96,1500,171.865082803272,174
0.7,114.982,114.96,2000,175.8285850475,178
0.7,114.982,114.96,2500,179.839042608504,182
0.7,114.982,114.96,3000,183.873288259015,186.1
0.7,114.982,114.96,3500,187.921215826946,190.2
0.7,114.982,114.96,4000,191.97772557287,194.3
0.7,114.982,114.96,4500,196.039969180628,198.5
0.7,114.982,114.96,5000,200.106231982526,202.6
0.69,113.3394,113.31,300,175.21120369208,178.1
0.69,113.3394,113.31,1000,179.634572971956,182.2
0.69,113.3394,113.31,1500,183.505769476598,186.1
0.69,113.3394,113.31,2000,187.494985538223,190.1
0.69,113.3394,113.31,2500,191.533014916893,194.2
0.69,113.3394,113.31,3000,195.595785027867,198.3
0.69,113.3394,113.31,3500,199.672788386848,202.4
0.69,113.3394,113.31,4000,203.758721006111,206.5
0.69,113.3394,113.31,4500,207.850619906237,210.7
0.69,113.3394,113.31,5000,211.946701164134,214.8
0.68,111.6968,111.67,300,187.518417124692,191
0.68,111.6968,111.67,1000,191.942425919467,195.1
0.68,111.6968,111.67,1500,195.836088504177,198.9
0.68,111.6968,111.67,2000,199.852370105395,203
0.68,111.6968,111.67,2500,203.919423659456,207.1
0.68,111.6968,111.67,3000,208.01222295561,211.2
0.68,111.6968,111.67,3500,212.119837371501,215.3
0.68,111.6968,111.67,4000,216.236747443993,219.5
0.68,111.6968,111.67,4500,220.359869187117,223.7
0.68,111.6968,111.67,5000,224.487345575132,227.9
0.67,110.0542,110.03,300,200.559239396192,204.6
0.67,110.0542,110.03,1000,204.984264648656,208.7
0.67,110.0542,110.03,1500,208.901546741945,212.6
0.67,110.0542,110.03,2000,212.946291419648,216.6
0.67,110.0542,110.03,2500,217.043874429219,220.8
0.67,110.0542,110.03,3000,221.168264318105,224.9
0.67,110.0542,110.03,3500,225.308083951812,229.1
0.67,110.0542,110.03,4000,229.457586358617,233.3
0.67,110.0542,110.03,4500,233.613559743987,237.5
0.67,110.0542,110.03,5000,237.774069852741,241.7
0.66,108.4116,108.39,300,214.382837368052,219.2
0.66,108.4116,108.39,1000,218.809237035872,223.2
0.66,108.4116,108.39,1500,222.751323335613,227.1
0.66,108.4116,108.39,2000,226.825976681633,231.2
0.66,108.4116,108.39,2500,230.95565019826,235.3
0.66,108.4116,108.39,3000,235.113251947786,239.5
0.66,108.4116,108.39,3500,239.286933227976,243.7
0.66,108.4116,108.39,4000,243.470706648919,248
0.66,108.4116,108.39,4500,247.661225306373,252.2
0.66,108.4116,108.39,5000,251.856473284634,256.4
0.65,106.769,106.74,300,229.042407203859,234.6
0.65,106.769,106.74,1000,233.470518071326,238.7
0.65,106.769,106.74,1500,237.4386255256,242.6
0.65,106.769,106.74,2000,241.544683555343,246.7
0.65,106.769,106.74,2500,245.708067440789,250.9
0.65,106.769,106.74,3000,249.900565580334,255.1
0.65,106.769,106.74,3500,254.109830820136,259.3
0.65,106.769,106.74,4000,258.329621488418,263.6
0.65,106.769,106.74,4500,262.556447726355,267.8
0.65,106.769,106.74,5000,266.788207194997,272.1
0.64,105.1264,105.1,300,244.595570906018,251.1
0.64,105.1264,105.1,1000,249.025706190223,255.2
0.64,105.1264,105.1,1500,253.021084980562,259.1
0.64,105.1264,105.1,2000,257.160096637645,263.2
0.64,105.1264,105.1,2500,261.358872807151,267.4
0.64,105.1264,105.1,3000,265.588018771093,271.6
0.64,105.1264,105.1,3500,269.834660050027,275.9
0.64,105.1264,105.1,4000,274.092285786806,280.2
0.64,105.1264,105.1,4500,278.357254730107,284.5
0.64,105.1264,105.1,5000,282.627372993119,288.8
0.63,103.4838,103.46,300,261.104818740898,268.7
0.63,103.4838,103.46,1000,265.537265472976,272.7
0.63,103.4838,103.46,1500,269.561199993285,276.7
0.63,103.4838,103.46,2000,273.73476979811,280.8
0.63,103.4838,103.46,2500,277.970685684163,285
0.63,103.4838,103.46,3000,282.238301718403,289.3
0.63,103.4838,103.46,3500,286.524185052955,293.6
0.63,103.4838,103.46,4000,290.821539607123,297.9
0.63,103.4838,103.46,4500,295.126563651513,302.2
0.63,103.4838,103.46,5000,299.436966231412,306.6
0.62,101.8412,101.82,300,278.63800368901,287.4
0.62,101.8412,101.82,1000,283.073019849617,291.4
0.62,101.8412,101.82,1500,287.126829672553,295.4
0.62,101.8412,101.82,2000,291.336620523067,299.6
0.62,101.8412,101.82,2500,295.611492777058,303.8
0.62,101.8412,101.82,3000,299.919476131196,308.1
0.62,101.8412,101.82,3500,304.24654595988,312.5
0.62,101.8412,101.82,4000,308.585603680928,316.8
0.62,101.8412,101.82,4500,312.932677293105,321.2
0.62,101.8412,101.82,5000,317.285372821131,325.5
0.61,100.1986,100.18,300,297.26889499188,307.4
0.61,100.1986,100.18,1000,301.706706378842,311.4
0.61,100.1986,100.18,1500,305.791747199676,315.4
0.61,100.1986,100.18,2000,310.039483332813,319.6
0.61,100.1986,100.18,2500,314.355201783499,323.9
0.61,100.1986,100.18,3000,318.705529213511,328.2
0.61,100.1986,100.18,3500,323.075813224929,332.6
0.61,100.1986,100.18,4000,327.458634099831,337
0.61,100.1986,100.18,4500,331.849838995905,341.4
0.61,100.1986,100.18,5000,336.246924490667,345.8
0.6,98.556,98.53,300,317.077798963051,328.8
0.6,98.556,98.53,1000,321.518595768174,332.8
0.6,98.556,98.53,1500,325.636260314047,336.8
0.6,98.556,98.53,2000,329.923730436567,341
0.6,98.556,98.53,2500,334.282262325878,345.3
0.6,98.556,98.53,3000,338.676994934658,349.7
0.6,98.556,98.53,3500,343.092609270113,354.1
0.6,98.556,98.53,4000,347.521344358481,358.5
0.6,98.556,98.53,4500,351.958855096862,363
0.6,98.556,98.53,5000,356.402521668926,367.4
0.59,96.9134,96.89,300,338.152256517758,351.7
0.59,96.9134,96.89,1000,342.596189589427,355.6
0.59,96.9134,96.89,1500,346.747908479416,359.6
0.59,96.9134,96.89,2000,351.076969076986,363.9
0.59,96.9134,96.89,2500,355.480363595488,368.2
0.59,96.9134,96.89,3000,359.921652041371,372.7
0.59,96.9134,96.89,3500,364.384806906941,377.1
0.59,96.9134,96.89,4000,368.861704212513,381.6
0.59,96.9134,96.89,4500,373.347794241446,386
0.59,96.9134,96.89,5000,377.840333265587,390.5
0.58,95.2708,95.25,300,360.587828391563,376.1
0.58,95.2708,95.25,1000,365.035005160388,380
0.58,95.2708,95.25,1500,369.222247698839,384.1
0.58,95.2708,95.25,2000,373.594826532201,388.4
0.58,95.2708,95.25,2500,378.045219678468,392.8
0.58,95.2708,95.25,3000,382.535309784923,397.2
0.58,95.2708,95.25,3500,387.048315511712,401.7
0.58,95.2708,95.25,4000,391.575726332481,406.2
0.58,95.2708,95.25,4500,396.112774537028,410.7
0.58,95.2708,95.25,5000,400.656584338711,415.2
0.57,93.6282,93.61,300,384.48898080819,402.3
0.57,93.6282,93.61,1000,388.939460855017,406.2
0.57,93.6282,93.61,1500,393.163735737083,410.3
0.57,93.6282,93.61,2000,397.581835534052,414.6
0.57,93.6282,93.61,2500,402.081455324272,419
0.57,93.6282,93.61,3000,406.622694127361,423.5
0.57,93.6282,93.61,3500,411.187967722879,428
0.57,93.6282,93.61,4000,415.768353527001,432.6
0.57,93.6282,93.61,4500,420.358851325433,437.1
0.57,93.6282,93.61,5000,424.956444433544,441.7
0.56,91.9856,91.96,300,409.970086476095,430.3
0.56,91.9856,91.96,1000,414.423876726172,434.2
0.56,91.9856,91.96,1500,418.68673263031,438.3
0.56,91.9856,91.96,2000,423.152434981994,442.7
0.56,91.9856,91.96,2500,427.703607038376,447.1
0.56,91.9856,91.96,3000,432.298449312398,451.7
0.56,91.9856,91.96,3500,436.918521550822,456.2
0.56,91.9856,91.96,4000,441.554461430846,460.8
0.56,91.9856,91.96,4500,446.201020476338,465.4
0.56,91.9856,91.96,5000,450.855031500387,470
0.55,90.343,90.32,300,437.156558310015,460.4
0.55,90.343,90.32,1000,441.613607844966,464.3
0.55,90.343,90.32,1500,445.916633882177,468.4
0.55,90.343,90.32,2000,450.432103351282,472.8
0.55,90.343,90.32,2500,455.037256900243,477.3
0.55,90.343,90.32,3000,459.688272206186,481.9
0.55,90.343,90.32,3500,464.365795310637,486.5
0.55,90.343,90.32,4000,469.059994074775,491.1
0.55,90.343,90.32,4500,473.765354624921,495.8
0.55,90.343,90.32,5000,478.47854882202,500.4
0.54,88.7004,88.68,300,466.186136270901,492.7
0.54,88.7004,88.68,1000,470.64633076332,496.6
0.54,88.7004,88.68,1500,474.99115674701,500.7
0.54,88.7004,88.68,2000,479.558645195153,505.2
0.54,88.7004,88.68,2500,484.220319508848,509.7
0.54,88.7004,88.68,3000,488.930199815014,514.3
0.54,88.7004,88.68,3500,493.667955791045,519
0.54,88.7004,88.68,4000,498.423252757167,523.7
0.54,88.7004,88.68,4500,503.19029278149,528.4
0.54,88.7004,88.68,5000,507.965575386436,533.1
0.53,87.0578,87.04,300,497.210351298124,527.5
0.53,87.0578,87.04,1000,501.67350709442,531.3
0.53,87.0578,87.04,1500,506.06180358773,535.5
0.53,87.0578,87.04,2000,510.683654727397,539.9
0.53,87.0578,87.04,2500,515.404506044873,544.5
0.53,87.0578,87.04,3000,520.176073974272,549.2
0.53,87.0578,87.04,3500,524.976983660631,553.9
0.53,87.0578,87.04,4000,529.796362226584,558.7
0.53,87.0578,87.04,4500,534.628107330831,563.4
0.53,87.0578,87.04,5000,539.468533731838,568.2
0.52,85.4152,85.4,300,530.396194598491,564.9
0.52,85.4152,85.4,1000,534.862052507823,568.7
0.52,85.4152,85.4,1500,539.295530596893,572.9
0.52,85.4152,85.4,2000,543.97418477181,577.4
0.52,85.4152,85.4,2500,548.756993738967,582
0.52,85.4152,85.4,3000,553.59321150393,586.7
0.52,85.4152,85.4,3500,558.460344414407,591.5
0.52,85.4152,85.4,4000,563.346942487288,596.3
0.52,85.4152,85.4,4500,568.246576743223,601.1
0.52,85.4152,85.4,5000,573.155363596351,605.9
0.51,83.7726,83.75,300,565.928025715277,605.1
0.51,83.7726,83.75,1000,570.396244611277,609
0.51,83.7726,83.75,1500,574.876655342936,613.2
0.51,83.7726,83.75,2000,579.614654538079,617.7
0.51,83.7726,83.75,2500,584.462334208611,622.4
0.51,83.7726,83.75,3000,589.366313299596,627.2
0.51,83.7726,83.75,3500,594.30289833851,632
0.51,83.7726,83.75,4000,599.26001971577,636.8
0.51,83.7726,83.75,4500,604.230897496477,641.7
0.51,83.7726,83.75,5000,609.211434883916,646.6
0.5,82.13,82.11,300,604.009759023749,648.6
0.5,82.13,82.11,1000,608.479909438975,652.4
0.5,82.13,82.11,1500,613.009042849456,656.6
0.5,82.13,82.11,2000,617.809035928482,661.2
0.5,82.13,82.11,2500,622.724640371075,666
0.5,82.13,82.11,3000,627.699652073869,670.8
0.5,82.13,82.11,3500,632.709089217709,675.7
0.5,82.13,82.11,4000,637.740216024706,680.6
0.5,82.13,82.11,4500,642.785874958408,685.5
0.5,82.13,82.11,5000,647.841739709606,690.4
0.49,80.4874,80.47,300,644.867375833752,695.5
0.49,80.4874,80.47,1000,649.338933835762,699.3
0.49,80.4874,80.47,1500,653.918617482821,703.6
0.49,80.4874,80.47,2000,658.783365646165,708.2
0.49,80.4874,80.47,2500,663.770099206342,713
0.49,80.4874,80.47,3000,668.819586029931,717.9
0.49,80.4874,80.47,3500,673.905459078886,722.8
0.49,80.4874,80.47,4000,679.014265380911,727.8
0.49,80.4874,80.47,4500,684.138440551205,732.8
0.49,80.4874,80.47,5000,689.273410861875,737.8
0.48,78.8448,78.83,300,688.751818434331,746.3
0.48,78.8448,78.83,1000,693.224160233402,750
0.48,78.8448,78.83,1500,697.856257127263,754.3
0.48,78.8448,78.83,2000,702.788639578124,759
0.48,78.8448,78.83,2500,707.849866846191,763.9
0.48,78.8448,78.83,3000,712.977454952519,768.8
0.48,78.8448,78.83,3500,718.143545468442,773.8
0.48,78.8448,78.83,4000,723.333912190598,778.8
0.48,78.8448,78.83,4500,728.540551728189,783.9
0.48,78.8448,78.83,5000,733.758623230663,789
0.47,77.2022,77.18,300,735.94233358091,801.2
0.47,77.2022,77.18,1000,740.414731557024,804.9
0.47,77.2022,77.18,1500,745.101137365288,809.3
0.47,77.2022,77.18,2000,750.104157162931,814
0.47,77.2022,77.18,2500,755.243413702352,818.9
0.47,77.2022,77.18,3000,760.452926439091,823.9
0.47,77.2022,77.18,3500,765.703229000941,829
0.47,77.2022,77.18,4000,770.979260306887,834.1
0.47,77.2022,77.18,4500,776.272542537701,839.2
0.47,77.2022,77.18,5000,781.577945997515,844.4
0.46,75.5596,75.54,300,786.750346597845,860.8
0.46,75.5596,75.54,1000,791.221967784451,864.5
0.46,75.5596,75.54,1500,795.964607161819,868.9
0.46,75.5596,75.54,2000,801.041397231437,873.7
0.46,75.5596,75.54,2500,806.262401124507,878.7
0.46,75.5596,75.54,3000,811.557873772924,883.7
0.46,75.5596,75.54,3500,816.896612697239,888.9
0.46,75.5596,75.54,4000,822.262653998072,894.1
0.46,75.5596,75.54,4500,827.647006335534,899.2
0.46,75.5596,75.54,5000,833.044227173931,904.5
0.45,73.917,73.9,300,841.523964080256,925.6
0.45,73.917,73.9,1000,845.993872657175,929.2
0.45,73.917,73.9,1500,850.794694521784,933.6
0.45,73.917,73.9,2000,855.948523777067,938.5
0.45,73.917,73.9,2500,861.255188046652,943.5
0.45,73.917,73.9,3000,866.640883908726,948.7
0.45,73.917,73.9,3500,872.072531601445,953.9
0.45,73.917,73.9,4000,877.533189389335,959.1
0.45,73.917,73.9,4500,883.013309185164,964.4
0.45,73.917,73.9,5000,888.507109056084,969.7
0.44,72.2744,72.26,300,900.653223937802,996
0.44,72.2744,72.26,1000,905.120390044247,999.7
0.44,72.2744,72.26,1500,909.981361587558,1004.1
0.44,72.2744,72.26,2000,915.215641105192,1009
0.44,72.2744,72.26,2500,920.612087072318,1014.1
0.44,72.2744,72.26,3000,926.092515034464,1019.3
0.44,72.2744,72.26,3500,931.621812161792,1024.6
0.44,72.2744,72.26,4000,937.181975889908,1029.9
0.44,72.2744,72.26,4500,942.762853488586,1035.3
0.44,72.2744,72.26,5000,948.358294172402,1040.7
0.43,70.6318,70.62,300,964.57623727168,1072.7
0.43,70.6318,70.62,1000,969.039555569646,1076.4
0.43,70.6318,70.62,1500,973.962654745055,1080.9
0.43,70.6318,70.62,2000,979.280943908662,1085.8
0.43,70.6318,70.62,2500,984.771515545329,1091
0.43,70.6318,70.62,3000,990.351449270486,1096.3
0.43,70.6318,70.62,3500,995.983426960781,1101.7
0.43,70.6318,70.62,4000,1001.64829322212,1107.1
0.43,70.6318,70.62,4500,1007.33523750013,1112.5
0.43,70.6318,70.62,5000,1013.03770741579,1118
0.42,68.9892,68.97,300,1033.7863986628,1156.5
0.42,68.9892,68.97,1000,1038.24472173702,1160.2
0.42,68.9892,68.97,1500,1043.23192792223,1164.7
0.42,68.9892,68.97,2000,1048.63794042534,1169.7
0.42,68.9892,68.97,2500,1054.2272197595,1175
0.42,68.9892,68.97,3000,1059.91171867485,1180.3
0.42,68.9892,68.97,3500,1065.65172299117,1185.8
0.42,68.9892,68.97,4000,1071.42682228494,1191.3
0.42,68.9892,68.97,4500,1077.2254889977,1196.8
0.42,68.9892,68.97,5000,1083.04073268111,1202.4
0.41,67.3466,67.33,300,1108.84088162923,1248.2
0.41,67.3466,67.33,1000,1113.29307576751,1251.8
0.41,67.3466,67.33,1500,1118.3463582355,1256.3
0.41,67.3466,67.33,2000,1123.84396779737,1261.4
0.41,67.3466,67.33,2500,1129.53679142168,1266.8
0.41,67.3466,67.33,3000,1135.33122368585,1272.2
0.41,67.3466,67.33,3500,1141.18494264022,1277.8
0.41,67.3466,67.33,4000,1147.07616905603,1283.4
0.41,67.3466,67.33,4500,1152.99259236458,1289
0.41,67.3466,67.33,5000,1158.92674331542,1294.7
0.4,65.704,65.69,300,1190.37068658258,1348.6
0.4,65.704,65.69,1000,1194.81572114215,1352.2
0.4,65.704,65.69,1500,1199.93702490336,1356.8
0.4,65.704,65.69,2000,1205.53027050558,1362
0.4,65.704,65.69,2500,1211.3317472322,1367.4
0.4,65.704,65.69,3000,1217.24181488299,1373
0.4,65.704,65.69,3500,1223.21530829905,1378.6
0.4,65.704,65.69,4000,1229.22895249767,1384.3
0.4,65.704,65.69,4500,1235.26958010438,1390
0.4,65.704,65.69,5000,1241.32919746766,1395.8
