Repository: CPrescher/peritheos

# Peritheos

A Python library for thermodynamic equations of state calculations for solid materials.

Built-in EOS evaluation, inversion, bounded robust fitting, and uncertainty
statistics are implemented in Rust and exposed through the established Python API.
NumPy broadcasting and user-defined `EosBase` subclasses remain supported.
The package includes PEP 561 typing metadata for type checkers and IDEs.

Full model, fitting, units, and development documentation is available at
[peritheos.readthedocs.io](https://peritheos.readthedocs.io/).
Rust users can start with the workflow-oriented [Rust API guide](docs/rust-api.md)
and the runnable examples in the unified Rust crate.

File: peritheos/data/datasets/mgsioh6-365a-mookherjee-2015-supplement-table1-pv.csv
point_id,experiment,path,pressure_gpa,pressure_sigma_gpa,volume_a3_conventional_cell,volume_sigma_a3
ambient_001,ambient,ambient,0.0,,194.94,0.38
I_c_001,I,compression,4.6,0.19,184.70,0.41
I_c_002,I,compression,5.1,0.28,183.72,0.39
I_c_003,I,compression,6.0,0.39,182.68,0.56
I_c_004,I,compression,6.9,0.46,181.07,0.57
I_c_005,I,compression,7.6,0.36,180.21,0.47
I_c_006,I,compression,8.1,0.37,179.39,0.98
I_c_007,I,compression,8.9,0.35,178.60,0.46
I_c_008,I,compression,9.2,0.40,178.17,0.44
I_c_009,I,compression,9.9,0.39,177.23,0.51
I_c_010,I,compression,10.5,0.46,176.52,0.52
I_c_011,I,compression,11.2,0.60,175.76,0.51
I_c_012,I,compression,11.8,0.47,174.84,0.45
I_c_013,I,compression,12.6,0.51,173.92,0.40
I_c_014,I,compression,13.2,0.55,173.14,0.38
I_c_015,I,compression,14.0,0.63,172.35,0.33
I_c_016,I,compression,14.7,0.59,171.55,0.30
I_c_017,I,compression,15.4,0.59,170.78,0.89
I_c_018,I,compression,16.1,0.61,169.94,0.33
I_c_019,I,compression,17.0,0.65,169.12,0.33
I_c_020,I,compression,18.0,0.84,168.43,0.34
I_c_021,I,compression,18.6,0.67,167.41,0.91
I_c_022,I,compression,19.3,0.85,166.57,0.78
I_c_023,I,compression,20.2,0.62,165.70,0.80
I_c_024,I,compression,20.9,0.68,165.02,0.88
I_c_025,I,compression,21.5,0.75,164.36,0.58
I_c_026,I,compression,22.3,0.79,163.20,0.41
I_c_027,I,compression,23.1,0.81,162.30,0.42
I_c_028,I,compression,23.9,0.83,161.56,0.40
I_c_029,I,compression,25.1,0.82,160.91,0.94
I_c_030,I,compression,25.6,0.83,160.05,0.48
I_c_031,I,compression,26.4,0.88,159.40,0.50
I_c_032,I,compression,27.1,1.04,158.90,0.94
I_c_033,I,compression,28.0,0.98,158.28,0.89
I_c_034,I,compression,30.4,1.10,156.49,0.87
I_c_035,I,compression,32.6,1.11,155.17,0.72
I_c_036,I,compression,35.0,1.14,153.32,0.80
I_c_037,I,compression,37.8,1.22,151.34,1.37
I_c_038,I,compression,41.0,1.12,149.39,1.19
I_d_001,I,decompression,36.1,2.29,152.54,0.96
I_d_002,I,decompression,25.2,1.76,161.03,1.63
I_d_003,I,decompression,15.5,1.12,170.57,0.91
I_d_004,I,decompression,8.0,0.80,178.85,1.56
I_d_005,I,decompression,4.1,0.61,187.07,0.74
I_d_006,I,decompression,3.4,0.42,188.47,1.21
I_d_007,I,decompression,2.5,0.37,189.92,0.97
I_d_008,I,decompression,1.7,0.39,191.95,0.58
I_d_009,I,decompression,0.8,0.31,194.12,1.10
I_d_010,I,decompression,0.4,0.15,194.89,0.79
I_d_011,I,decompression,0.1,0.13,194.81,0.79
I_d_012,I,decompression,0.0,,195.03,0.59
II_c_001,II,compression,6.2,0.22,182.52,0.55
II_c_002,II,compression,6.7,0.24,181.43,0.30
II_c_003,II,compression,7.4,0.26,180.09,0.88
II_c_004,II,compression,8.1,0.27,178.88,1.82
II_c_005,II,compression,9.3,0.30,178.10,0.76
II_c_006,II,compression,10.4,0.59,176.84,0.71
II_c_007,II,compression,10.4,0.59,176.73,0.55
II_c_008,II,compression,11.9,0.36,175.03,1.12
II_c_009,II,compression,13.1,0.71,172.98,0.86
II_c_010,II,compression,14.4,0.92,172.07,0.88
II_c_011,II,compression,14.4,0.92,171.84,1.00
II_c_012,II,compression,15.9,0.85,170.39,1.09
II_c_013,II,compression,18.2,0.51,168.24,0.34
II_c_014,II,compression,19.1,0.89,167.00,0.56
II_c_015,II,compression,20.5,1.16,165.22,0.56
II_c_016,II,compression,22.2,0.85,164.15,0.57
II_c_017,II,compression,23.8,0.90,162.68,0.57
II_c_018,II,compression,25.2,0.96,161.28,1.04
II_c_019,II,compression,26.3,1.00,159.73,0.78
II_d_001,II,decompression,18.2,1.24,167.41,0.40
II_d_002,II,decompression,16.7,1.18,168.88,0.34
III_c_001,III,compression,1.0,0.12,192.12,0.71
III_c_002,III,compression,1.0,0.12,192.36,1.09
III_c_003,III,compression,1.0,0.12,192.16,0.67
III_c_004,III,compression,1.7,0.32,190.72,0.63
III_c_005,III,compression,1.7,0.32,190.72,0.93
III_c_006,III,compression,1.7,0.32,190.77,0.58
III_c_007,III,compression,1.7,0.32,190.79,0.42
III_c_008,III,compression,1.7,0.32,190.73,0.30
III_c_009,III,compression,1.9,0.21,190.61,0.26
III_c_010,III,compression,2.1,0.19,190.65,0.40
III_c_011,III,compression,2.1,0.19,190.34,0.25
III_c_012,III,compression,2.9,0.21,188.45,0.31
III_c_013,III,compression,2.9,0.21,188.36,0.17
III_c_014,III,compression,3.2,0.26,187.60,0.30
III_c_015,III,compression,3.2,0.26,187.48,0.27
III_c_016,III,compression,4.5,0.26,185.28,0.26
III_c_017,III,compression,4.5,0.26,185.17,0.29
III_c_018,III,compression,4.5,0.26,185.11,0.25
III_c_019,III,compression,5.2,0.31,183.82,0.20
III_c_020,III,compression,5.2,0.31,183.74,0.22
III_c_021,III,compression,5.9,0.41,182.46,0.27
III_c_022,III,compression,5.9,0.41,182.50,0.19
III_c_023,III,compression,5.9,0.41,182.49,0.20

File: peritheos/data/datasets/molybdenum-carbide-haines-2001-figure2-digitized.csv
pressure_gpa,volume_ratio,pressure_digitization_uncertainty_gpa,volume_ratio_digitization_uncertainty,pressure_medium
0.000,1.00003,0.55,0.0010,21:4:1 methanol:ethanol:water
1.485,0.99615,0.55,0.0010,21:4:1 methanol:ethanol:water
3.265,0.99014,0.55,0.0010,21:4:1 methanol:ethanol:water
5.081,0.98365,0.55,0.0010,21:4:1 methanol:ethanol:water
6.082,0.98104,0.55,0.0010,21:4:1 methanol:ethanol:water
9.085,0.97194,0.55,0.0010,21:4:1 methanol:ethanol:water
11.162,0.96636,0.55,0.0010,21:4:1 methanol:ethanol:water
13.683,0.96284,0.55,0.0010,21:4:1 methanol:ethanol:water
14.869,0.95878,0.55,0.0010,21:4:1 methanol:ethanol:water
19.710,0.94815,0.50,0.0008,NaCl and laser heating
24.393,0.93957,0.50,0.0008,NaCl and laser heating
32.999,0.92216,0.50,0.0008,NaCl and laser heating
37.486,0.91417,0.50,0.0008,NaCl and laser heating
38.191,0.91122,0.50,0.0008,NaCl and laser heating
43.101,0.90221,0.50,0.0008,NaCl and laser heating
45.499,0.89621,0.50,0.0008,NaCl and laser heating

File: peritheos/data/datasets/molybdenum-dewaele-2008-table2-compression.csv
run,ruby_pressure_mao_gpa,atomic_volume_a3
1,1.8,15.4547
1,5.2,15.2764
1,8,15.1336
1,8.6,15.1013
1,10,15.0365
1,12.2,14.9217
1,14.5,14.8127
1,17.5,14.6816
1,19.7,14.5842
1,21.2,14.5232
1,23.8,14.4158
1,26.9,14.2865
1,30,14.1817
1,35.5,13.9833
1,33.1,14.059
1,0,15.5584
2,35.5,13.9507
2,46.1,13.5649
2,54.3,13.3184
2,62.4,13.0825
2,68.1,12.9196
2,73.2,12.7749
2,78.4,12.6526
2,84.3,12.5133
2,88.8,12.4096
2,94,12.2937
2,100,12.1408
2,108,11.9969
2,116,11.8289

File: peritheos/data/datasets/molybdenum-sakai-2025-table-s9-rs-eos-grid.csv
pressure_gpa,volume_a3,volume_ratio
0.00000000000000,31.1199709696737,0.999999067148898
2.84435491069518,30.7900522799719,0.989397566837142
6.06342256682104,30.4372241347921,0.978059901503603
9.70558361141427,30.0614501266787,0.965984901242890
13.8264907104528,29.6626706838480,0.953170651794601
18.4900105229277,29.2412636542284,0.939629294801682
23.7696101078072,28.7974310908621,0.925367322971146
29.7500107480883,28.3315694398309,0.910397475572973
36.5291678030957,27.8441735239720,0.894735653083933
44.2206497003069,27.3358268854794,0.878400606859877
52.9565077013624,26.8071915379103,0.861413609830023
62.8907518683982,26.2589974800337,0.843798119538359
74.2035793884617,25.6920324711006,0.825579449585495
87.1065413469239,25.1071319560093,0.806784445887190
101.848886255709,24.5051698794401,0.787441191498717
118.725387366029,23.8870501822732,0.767578733363535
138.086051875264,23.2536992406738,0.747226839353272
160.348231729044,22.6060592910132,0.726415786986286
186.011819296999,21.9450828680744,0.705176184706761
215.678433059038,21.2717282526865,0.683538825600465
250.075801945491,20.5869559018894,0.661534572682823
290.088975987260,19.8917258192544,0.639194274397635
336.800575052227,19.1870016032248,0.616548894705167
391.543110189891,18.4737205639859,0.593628552827311
455.967583810983,17.7528515584277,0.570464381697547
532.134263393017,17.0253376675081,0.547086685973911

File: peritheos/data/datasets/na088al099fe013si094o4-qin-2023-table-s4-pv.csv
pressure_gpa,a_angstrom,a_uncertainty_angstrom,b_angstrom,b_uncertainty_angstrom,c_angstrom,c_uncertainty_angstrom,volume_a3_conventional_cell,volume_uncertainty_a3,used_in_published_fit,source_note_a
0.0001,10.189,0.002,8.686,0.007,2.7571,0.0004,244.0,0.2,1,0
1.7,10.172,0.003,8.666,0.001,2.7511,0.0002,242.5,0.7,1,1
10.0,10.005,0.001,8.549,0.001,2.7300,0.0002,233.5,0.8,1,0
15.2,9.936,0.003,8.475,0.001,2.7156,0.0002,228.7,0.8,1,0
24.0,9.838,0.003,8.361,0.001,2.6888,0.0002,221.2,0.8,1,0
29.1,9.762,0.004,8.296,0.002,2.6715,0.0004,216.34,0.10,1,0
33.3,9.720,0.003,8.256,0.001,2.6606,0.0003,213.5,0.8,1,0
37.8,9.684,0.003,8.210,0.001,2.6487,0.0003,210.7,0.9,1,0
40.8,9.651,0.003,8.176,0.001,2.6393,0.0002,208.3,0.8,1,0
44.0,9.626,0.004,8.161,0.001,2.6327,0.0003,206.6,0.9,1,0

File: peritheos/data/datasets/na093al102si100o4-qin-2023-table-s3-pv.csv
pressure_gpa,a_angstrom,a_uncertainty_angstrom,b_angstrom,b_uncertainty_angstrom,c_angstrom,c_uncertainty_angstrom,volume_a3_conventional_cell,volume_uncertainty_a3,used_in_published_fit,source_note_a
0.0001,10.166,0.001,8.675,0.009,2.7380,0.0006,241.5,0.3,1,0
1.7,10.118,0.001,8.680,0.007,2.7363,0.0003,240.3,0.2,1,1
3.7,10.080,0.001,8.639,0.007,2.7307,0.0003,237.8,0.2,1,0
5.7,10.040,0.001,8.609,0.007,2.7253,0.0003,235.6,0.2,1,0
8.0,10.005,0.001,8.578,0.007,2.7199,0.0003,233.4,0.6,1,0
9.4,9.978,0.002,8.565,0.008,2.7169,0.0004,232.2,0.2,1,0
11.4,9.953,0.001,8.540,0.007,2.7110,0.0003,230.4,0.2,1,0
13.7,9.925,0.003,8.512,0.002,2.7056,0.0009,228.6,0.5,1,0
15.7,9.894,0.002,8.479,0.008,2.701,0.004,226.5,0.2,1,0
17.3,9.872,0.001,8.450,0.007,2.6963,0.0003,224.9,0.2,1,0
19.1,9.853,0.001,8.420,0.007,2.6908,0.0003,223.2,0.2,1,0
20.7,9.826,0.001,8.405,0.008,2.6867,0.0003,221.9,0.2,1,0
22.1,9.809,0.001,8.383,0.007,2.6823,0.0003,220.6,0.2,1,0
24.2,9.784,0.001,8.359,0.007,2.6764,0.0003,218.9,0.2,1,0
26.2,9.760,0.001,8.337,0.007,2.6704,0.0003,217.3,0.2,1,0
28.1,9.731,0.002,8.322,0.008,2.6657,0.0004,215.9,0.2,1,0
30.2,9.714,0.001,8.299,0.007,2.6606,0.0003,214.5,0.2,1,0
32.6,9.691,0.001,8.278,0.007,2.6559,0.0003,213.1,0.2,1,0
35.0,9.671,0.002,8.248,0.007,2.6510,0.0003,211.4,0.2,1,0
36.9,9.656,0.001,8.224,0.007,2.6467,0.0003,210.2,0.2,1,0
38.7,9.689,0.002,8.212,0.009,2.6412,0.0004,208.8,0.2,1,0
41.0,9.608,0.001,8.186,0.007,2.6359,0.0003,207.3,0.2,1,0

File: peritheos/data/datasets/naalsio4-dubrovinsky-2002-figure2-digitized.csv
pressure_gpa,volume_a3_conventional_cell,pressure_digitization_uncertainty_gpa,volume_digitization_uncertainty_a3
3.947,238.783,0.4,0.4
4.934,237.751,0.4,0.4
5.503,237.338,0.4,0.4
6.641,236.182,0.4,0.4
7.324,235.480,0.4,0.4
8.501,234.407,0.4,0.4
9.715,233.334,0.4,0.4
12.562,230.695,0.4,0.4
13.169,230.323,0.4,0.4
14.573,229.084,0.4,0.4
16.546,227.433,0.4,0.4
18.216,226.112,0.4,0.4
23.188,222.355,0.4,0.4
25.199,220.827,0.4,0.4
29.222,218.435,0.4,0.4
34.991,214.722,0.4,0.4
38.786,212.451,0.4,0.4
40.531,211.336,0.4,0.4
41.176,211.088,0.4,0.4

File: peritheos/data/datasets/nacl-b2-sakai-2011-table1.csv
run,pt_a_angstrom,pt_a_error_angstrom,pt_volume_a3,pt_volume_error_a3,nacl_a_angstrom,nacl_a_error_angstrom,volume_a3,volume_error_a3,pressure_matsui_gpa,pressure_fei_gpa,pressure_do_gpa,pressure_holmes_gpa
PNW01_007,3.747,0.001,52.59,0.06,2.892,0.002,24.18,0.08,53.7,54.0,54.7,54.5
PNW01_009q,3.645,0.001,48.41,0.08,2.728,0.004,20.31,0.21,105.4,105.6,107.8,109.6
PNW01_011q,3.605,0.001,46.87,0.07,2.683,0.005,19.32,0.21,130.8,130.7,133.9,137.2
PNW01_013q,3.585,0.002,46.07,0.10,2.649,0.007,18.58,0.34,145.5,145.4,149.1,153.4
PNW01_015q,3.575,0.001,45.68,0.06,2.636,0.005,18.31,0.23,153.3,153.0,157.1,162.0
PNW01_017q,3.558,0.002,45.06,0.14,2.614,0.006,17.85,0.25,166.3,165.9,170.6,176.4
PNW01_019q,3.548,0.002,44.66,0.13,2.602,0.005,17.61,0.25,174.9,174.4,179.4,185.9
PNW01_021q,3.538,0.001,44.30,0.08,2.593,0.006,17.44,0.26,183.2,182.7,188.1,195.3
PNW01_023q,3.533,0.002,44.10,0.09,2.581,0.005,17.20,0.21,187.8,187.1,192.8,200.4
PNW01_025q,3.521,0.002,43.66,0.10,2.569,0.007,16.96,0.31,198.6,197.8,204.0,212.5
PNW01_027q,3.513,0.002,43.34,0.12,2.558,0.007,16.74,0.32,206.8,205.9,212.5,221.7
PNW01_029q,3.502,0.002,42.95,0.14,2.547,0.010,16.53,0.43,217.0,216.0,223.1,233.2
PNW01_030ip,3.506,0.003,43.09,0.19,2.551,0.009,16.59,0.40,213.1,212.1,219.0,228.8
PNW01_032ip,3.498,0.004,42.80,0.26,2.544,0.007,16.46,0.30,221.1,220.0,227.3,237.9
PNW01_034ip,3.488,0.003,42.42,0.19,2.531,0.010,16.22,0.42,231.6,230.4,238.2,249.8
PNW01_036ip,3.481,0.004,42.20,0.22,2.518,0.009,15.97,0.38,237.9,236.6,244.8,257.0
PNW01_038-3,3.473,0.002,41.89,0.12,2.512,0.006,15.86,0.28,247.1,245.6,254.3,267.5
PNW01_040ip,3.472,0.003,41.85,0.20,2.512,0.006,15.85,0.26,248.3,246.8,255.6,268.8
PNW01_042bip,3.468,0.003,41.71,0.20,2.502,0.006,15.67,0.27,252.5,250.9,259.9,273.5
PNW01_044ip,3.463,0.002,41.51,0.12,2.503,0.009,15.69,0.38,258.6,256.9,266.2,280.5
PNW01_046ip,3.457,0.002,41.31,0.11,2.496,0.009,15.54,0.38,265.1,263.2,272.9,287.9
PNW01_048ip,3.451,0.002,41.09,0.11,2.487,0.005,15.38,0.23,272.1,270.2,280.3,296.0
PNW01_050ip,3.448,0.004,40.98,0.21,2.490,0.006,15.43,0.26,275.7,273.7,284.0,300.1
PNW01_052cip,3.446,0.002,40.91,0.12,2.481,0.007,15.27,0.29,278.1,276.0,286.5,302.8
PNW01_054ip,3.436,0.002,40.57,0.15,2.477,0.007,15.19,0.29,289.6,287.3,298.4,316.1
PNW01_056ip,3.427,0.002,40.25,0.10,2.461,0.000,14.90,0.02,300.9,298.4,310.2,329.1
PNW01_058ip,3.424,0.002,40.16,0.13,2.461,0.002,14.90,0.10,304.4,301.8,313.8,333.1

File: peritheos/data/datasets/nacl_b2-sakai-2025-table-s9-rs-eos-grid.csv
pressure_gpa,volume_a3,volume_ratio
0.00000000000000,39.5699792787865,0.999999476340322
2.84435491069518,37.0494106805210,0.936300497359642
6.06342256682104,34.9891687678851,0.884234742680947
9.70558361141427,33.2194471562492,0.839510921310316
13.8264907104528,31.6509750819999,0.799873011928226
18.4900105229277,30.2307181107144,0.763980745785049
23.7696101078072,28.9244920799310,0.730970231992192
29.7500107480883,27.7090461610556,0.700253883271560
36.5291678030957,26.5673708345877,0.671401840651698
44.2206497003069,25.4875031610996,0.644111780669689
52.9565077013624,24.4597068933726,0.618137652094329
62.8907518683982,23.4769611783146,0.593302026239945
74.2035793884617,22.5333823147665,0.569456212149772
87.1065413469239,21.6243123885912,0.546482496552721
101.848886255709,20.7459503473774,0.524284820504861
118.725387366029,19.8951590528501,0.502783903281529
138.086051875264,19.0693243930760,0.481913681907404
160.348231729044,18.2662504831764,0.461618662703472
186.011819296999,17.4840889370082,0.441852133864244
215.678433059038,16.7212356533522,0.422573557072332
250.075801945491,15.9763686833566,0.403749524471988
290.088975987260,15.2483261485206,0.385350673452630
336.800575052227,14.5361195092519,0.367352021967447
391.543110189891,13.8389017412361,0.349732164297096
455.967583810983,13.1559486435698,0.332472798675000
532.134263393017,12.4866438196391,0.315558347729065

File: peritheos/data/datasets/namg2al5sio12-cf-kawai-2012-figure2d-vector-digitized.csv
source_order,pressure_gpa,molar_volume_cm3_per_mol_namg2al5sio12,molar_volume_cm3_per_mol_o4,volume_a3_conventional_cell,plot_x_pt,plot_y_pt,pressure_digitization_uncertainty_gpa,molar_volume_digitization_uncertainty_cm3_per_mol_namg2al5sio12,molar_volume_digitization_uncertainty_cm3_per_mol_o4,volume_digitization_uncertainty_a3,used_in_published_fit
1,0.0,105.680724565,35.226908188,233.982629049,312.558594,413.496094,0.05,0.06,0.02,0.132843,1
2,10.0,101.205271607,33.735090536,224.073743077,321.738281,431.988281,0.05,0.06,0.02,0.132843,1
3,20.0,97.567429730,32.522476577,216.019371668,330.917969,447.019531,0.05,0.06,0.02,0.132843,1
4,30.0,94.496503726,31.498834575,209.220181531,340.097656,459.708333,0.05,0.06,0.02,0.132843,1
5,40.0,91.838711113,30.612903704,203.335690243,349.277344,470.690104,0.05,0.06,0.02,0.132843,1
6,50.0,89.497622489,29.832540830,198.152398083,358.457031,480.363281,0.05,0.06,0.02,0.132843,1
7,100.0,80.795352514,26.931784171,178.885119060,404.402344,516.320313,0.05,0.06,0.02,0.132843,1
8,150.0,74.892368010,24.964122670,165.815603885,450.300781,540.710937,0.05,0.06,0.02,0.132843,1

File: peritheos/data/datasets/neon-fei-2007-figure5-digitized.csv
pressure_scale,pressure_gpa,volume_a3_conventional_cell,pressure_digitization_uncertainty_gpa,volume_digitization_uncertainty_a3
pt_scale,37.8828,33.580224,0.3,0.05
pt_scale,41.4803,32.440299,0.3,0.05
pt_scale,47.6057,31.276119,0.3,0.05
pt_scale,48.5780,31.591418,0.3,0.05
pt_scale,54.1201,30.524254,0.3,0.05
pt_scale,59.5649,29.796642,0.3,0.05
pt_scale,61.8012,29.917910,0.3,0.05
au_scale,34.3826,34.404851,0.3,0.05
au_scale,43.9110,32.027985,0.3,0.05
au_scale,70.5518,28.923507,0.3,0.05
au_scale,76.1911,28.195896,0.3,0.05
au_scale,85.7195,27.322761,0.3,0.05
au_scale,115.2771,25.091418,0.3,0.05

File: peritheos/data/datasets/nickel-dewaele-2008-table2-compression.csv
run,ruby_pressure_mao_gpa,ruby_pressure_dewaele_gpa,atomic_volume_a3,pressure_from_helium_eos
4,0,0,10.9423,false
4,1.5,1.5,10.8504,false
4,2.6,2.6,10.7841,false
4,5.1,5.1,10.6565,false
4,7.8,7.8,10.5302,false
4,8.8,8.8,10.4821,false
4,11.4,11.5,10.3638,false
4,13,13.1,10.2789,false
4,15.2,15.3,10.1833,false
4,18.3,18.5,10.0737,false
5,6.7,6.7,10.5796,false
5,10.2,10.2,10.4114,false
5,13.6,13.7,10.2672,false
5,16.3,16.4,10.1525,false
5,20.3,20.5,9.9995,false
5,26.4,26.7,9.7994,false
5,30.7,31.1,9.6564,false
5,35.5,36.1,9.5116,false
5,40.6,41.3,9.3531,false
5,45.5,46.5,9.2232,false
5,50.2,51.4,9.1077,false
5,54.8,56.2,8.991,false
5,58.5,60.1,8.9092,false
5,63.4,65.2,8.8067,false
6,12.8,12.9,10.289,false
6,24.7,25,9.8373,false
6,37.5,38.1,9.4545,false
6,49,51,9.104,false
6,63.2,65,8.8219,true
6,72.7,75.1,8.6623,true
6,81.3,84.2,8.5267,true
6,89,92.5,8.3894,true
6,94.1,98.1,8.3124,true
6,101.2,106,8.1966,false
6,109.7,114.9,8.0621,true
6,110,115.3,8.0644,true
6,114,119.6,8.0134,true
6,121.8,128.2,7.9236,true
6,127.5,134.5,7.855,true
6,134.5,142.2,7.7731,true
6,140.4,148.8,7.7132,true
6,147.4,156.6,7.6279,true

File: peritheos/data/datasets/nis-campbell-1993-table1-compression.csv
pressure_gpa,pressure_uncertainty_gpa,a_a,a_uncertainty_a,c_a,c_uncertainty_a
2.8,0.27,3.4361,0.0008,5.29,0.009
3.98,0.42,3.416,0.0009,5.251,0.011
8.3,0.77,3.4046,0.0005,5.21,0.013
9.53,0.9,3.4044,0.001,5.198,0.013
11.6,0.62,3.3847,0.0001,5.216,0.033
12.99,0.79,3.3874,0.0014,5.161,0.019
13.2,1.9,3.3718,0.001,5.181,0.023
16.8,1.6,3.3548,0.0016,5.123,0.009
17.2,1.4,3.3656,0.001,5.109,0.014
18.1,1.7,3.351,0.0005,5.132,0.022
22.1,2.2,3.3341,0.0012,5.096,0.009
22.7,2.0,3.3463,0.0019,5.108,0.01
28.0,4.3,3.3129,0.0008,5.036,0.018
34.9,3.9,3.3009,0.0007,4.989,0.02
43.0,5.2,3.2785,0.0017,4.953,0.031
44.9,5.3,3.252,0.0005,4.871,0.029

File: peritheos/data/datasets/orthoenstatite-angel-jackson-2002-figure2b-digitized.csv
pressure_gpa,volume_ratio,pressure_digitization_uncertainty_gpa,volume_ratio_digitization_uncertainty
1.4603,0.987689,0.08,0.0008
2.5388,0.979326,0.08,0.0008
3.1188,0.975014,0.08,0.0008
3.4622,0.972913,0.08,0.0008
3.7201,0.970907,0.08,0.0008
3.8781,0.970037,0.08,0.0008
4.0940,0.968041,0.08,0.0008
4.2345,0.967175,0.08,0.0008
4.2850,0.967435,0.08,0.0008
4.7359,0.964413,0.08,0.0008
4.7650,0.963983,0.08,0.0008
5.0762,0.962179,0.08,0.0008
5.3853,0.959868,0.08,0.0008
5.8889,0.956800,0.08,0.0008
7.7863,0.945859,0.08,0.0008

File: peritheos/data/datasets/palladium-baty-2024-table-s1-compression.csv
pressure_gpa,atomic_volume_a3,volume_a3_conventional_cell
0.00000,14.72391303,58.89565212
5.96952,14.43641280,57.74565120
12.43090,14.05240395,56.20961580
12.49110,14.05108335,56.20433340
12.56000,14.05163359,56.20653436
12.57470,14.05185369,56.20741476
12.89830,14.04041159,56.16164636
14.41570,13.95019347,55.80077388
16.61360,13.77884604,55.11538416
18.32550,13.71572583,54.86290332
18.86560,13.66975487,54.67901948
19.00180,13.68899607,54.75598428
19.27120,13.67623865,54.70495460
19.47580,13.66165303,54.64661212
19.52230,13.62852285,54.51409140
20.15880,13.59307803,54.37231212
20.61070,13.56898058,54.27592232
20.67110,13.56629290,54.26517160
20.70810,13.56468047,54.25872188
20.74270,13.56177840,54.24711360
20.77700,13.54222713,54.16890852
20.83200,13.54330089,54.17320356
20.83270,13.55500853,54.22003412
20.87340,13.54802610,54.19210440
21.22540,13.53267319,54.13069276
21.30450,13.51615227,54.06460908
21.93260,13.48604162,53.94416648
22.80410,13.48315078,53.93260312
23.98750,13.42670185,53.70680740
25.12850,13.38851754,53.55407016
25.63420,13.34158004,53.36632016
26.06600,13.29008624,53.16034496
27.03840,13.21779516,52.87118064
27.65040,13.20364297,52.81457188
28.41370,13.16830669,52.67322676
28.89310,13.14850383,52.59401532
30.58390,13.09351843,52.37407372
30.87460,13.07924527,52.31698108
31.92660,13.05376834,52.21507336
32.54040,13.02738279,52.10953116
32.91590,12.99810723,51.99242892
33.25580,12.97242279,51.88969116
34.12220,12.93406373,51.73625492
35.77510,12.90648793,51.62595172
36.55890,12.85197241,51.40788964
36.71560,12.87905518,51.51622072
38.87090,12.80557407,51.22229628
38.96620,12.77745821,51.10983284
39.29920,12.79368182,51.17472728
39.32280,12.74948667,50.99794668
41.06570,12.71578942,50.86315768
41.82500,12.69757442,50.79029768
42.53950,12.63134491,50.52537964
43.56970,12.66674127,50.66696508
44.35880,12.55870784,50.23483136
44.65690,12.59161568,50.36646272
46.42180,12.54380580,50.17522320
47.38770,12.51220359,50.04881436
48.72260,12.46937081,49.87748324
49.05830,12.43647350,49.74589400
49.95820,12.40403918,49.61615672
51.94490,12.36721376,49.46885504
54.70070,12.30223976,49.20895904
55.06390,12.33933982,49.35735928
55.68750,12.27436301,49.09745204
57.02610,12.23628944,48.94515776
58.66130,12.20320251,48.81281004
60.95300,12.16337708,48.65350832
61.87120,12.13660883,48.54643532
65.23060,12.00781552,48.03126208
65.52690,12.04978397,48.19913588
67.18590,11.97949498,47.91797992
68.82470,11.94499636,47.77998544
70.37550,11.89568692,47.58274768
72.93390,11.84759373,47.39037492
73.05570,11.82570477,47.30281908
73.65880,11.81040834,47.24163336
73.79630,11.81599589,47.26398356

File: peritheos/data/datasets/phase-a-crichton-2002-table1-compression.csv
pressure_gpa,pressure_esd_gpa,lattice_a_angstrom,lattice_a_esd_angstrom,lattice_c_angstrom,lattice_c_esd_angstrom,volume_a3_conventional_cell,volume_esd_a3_conventional_cell
0.0001,,7.8619,0.0002,9.5754,0.0002,512.56,0.03
1.101,0.005,7.8308,0.0003,9.5459,0.0003,506.93,0.03
1.797,0.004,7.8127,0.0002,9.5285,0.0003,503.69,0.03
2.064,0.005,7.8055,0.0003,9.5221,0.0003,502.42,0.04
2.649,0.005,7.7910,0.0003,9.5088,0.0003,499.85,0.04
3.372,0.004,7.7731,0.0003,9.4923,0.0003,496.69,0.03
4.020,0.004,7.7576,0.0003,9.4783,0.0003,493.98,0.04
4.749,0.003,7.7409,0.0003,9.4616,0.0003,491.00,0.04
5.633,0.005,7.7213,0.0003,9.4438,0.0003,487.59,0.04
6.242,0.004,7.7088,0.0003,9.4320,0.0002,485.40,0.03
7.047,0.004,7.6923,0.0003,9.4162,0.0003,482.52,0.04
7.529,0.005,7.6825,0.0003,9.4076,0.0003,480.86,0.04

File: peritheos/data/datasets/phase-d-shieh-2000-table2-pv.csv
sample,pressure_gpa,a_a,a_sigma_a,c_a,c_sigma_a,volume_a3,volume_sigma_a3
1,0.0001,4.8487,0.007,4.328,0.0016,88.12,0.32
1,1.5,4.8152,0.0044,4.296,0.001,86.26,0.2
1,8.0,4.7709,0.0052,4.235,0.0011,83.49,0.23
1,12.0,4.7343,0.0033,4.2095,0.0076,81.71,0.14
1,21.5,4.6565,0.0014,4.1472,0.0032,77.878,0.06
1,24.6,4.6587,0.0077,4.129,0.0017,77.62,0.33
2,0.0001,4.8223,0.002,4.3293,0.0048,87.191,0.097
2,4.0,4.7705,0.004,4.2491,0.0093,83.74,0.18
2,12.0,4.7126,0.0013,4.1935,0.0031,80.658,0.06
2,17.0,4.6565,0.0014,4.1472,0.0032,77.878,0.06
2,22.0,4.6597,0.0032,4.1437,0.0074,77.9,0.13

File: peritheos/data/datasets/phase-h-tsuchiya-mookherjee-2015-table1-pv.csv
pressure_gpa,density_g_cm3,a_angstrom,b_angstrom,c_angstrom,gamma_degree,volume_a3_conventional_cell
0,3.338,4.786,4.328,2.848,93.3,58.895104
10,3.547,4.689,4.230,2.797,92.5,55.424211
20,3.720,4.620,4.157,2.754,92.0,52.859286
25,3.797,4.590,4.126,2.735,91.8,51.770802
30,3.865,4.567,4.100,2.718,91.7,50.871334
40,3.986,4.523,4.062,2.686,91.4,49.333605
50,4.098,4.484,4.027,2.658,91.2,47.985160
60,4.202,4.449,3.996,2.632,91.0,46.785106
70,4.300,4.418,3.968,2.609,90.9,45.731756
80,4.393,4.389,3.943,2.587,90.7,44.766833
90,4.481,4.362,3.919,2.567,90.6,43.879632
100,4.565,4.338,3.897,2.548,90.5,43.072774

File: peritheos/data/datasets/platinum-sakai-2025-table-s9-rs-eos-grid.csv
pressure_gpa,volume_a3,volume_ratio
0.00000000000000,60.4089748381456,0.999999583475072
2.84435491069518,59.8012294173331,0.989939072279513
6.06342256682104,59.1558639887756,0.979255806068229
9.70558361141427,58.4731751034611,0.967954693894306
13.8264907104528,57.7536106392894,0.956043149850013
18.4900105229277,56.9977911666562,0.943531446748931
23.7696101078072,56.2063791422717,0.930430550783355
29.7500107480883,55.3800580552427,0.916751776312183
36.5291678030957,54.5198991772706,0.902512856979434
44.2206497003069,53.6267703298728,0.887728158550427
52.9565077013624,52.7016635120520,0.872414102402821
62.8907518683982,51.7456038982836,0.856587659095227
74.2035793884617,50.7596367046007,0.840266130950698
87.1065413469239,49.7448157102995,0.823466962047037
101.848886255709,48.7022653853423,0.806208766662953
118.725387366029,47.6328977211324,0.788506641744317
138.086051875264,46.5377997685472,0.770378582140861
160.348231729044,45.4179771874893,0.751841235370380
186.011819296999,44.2744104510633,0.732910832012834
215.678433059038,43.1080519953337,0.713603138527929
250.075801945491,41.9198250979681,0.693933438692382
290.088975987260,40.7106219579490,0.673916501811800
336.800575052227,39.4813048852757,0.653566602414801
391.543110189891,38.2327064828270,0.632897523263537
455.967583810983,36.9656311532539,0.611922580298530
532.134263393017,35.6808570705479,0.590654655275669

File: peritheos/data/datasets/praseodymium-dioxide-gerward-2005-figure3b-digitized.csv
pressure_gpa,lattice_parameter_angstrom,volume_angstrom3,pressure_digitization_uncertainty_gpa,lattice_parameter_digitization_uncertainty_angstrom
0.3544,5.389057,156.508610,0.20,0.0026
1.3671,5.381132,155.819194,0.20,0.0026
1.6582,5.377358,155.491614,0.20,0.0026
2.3038,5.373019,155.115464,0.20,0.0026
2.8987,5.366604,154.560529,0.20,0.0026
3.8101,5.357170,153.746854,0.20,0.0026
4.6076,5.350755,153.195190,0.20,0.0026
5.4304,5.343774,152.596350,0.20,0.0026
6.3291,5.338113,152.111952,0.20,0.0026
7.2532,5.328491,151.290829,0.20,0.0026
8.4557,5.319245,150.504696,0.20,0.0026
9.6962,5.311321,149.833039,0.20,0.0026
10.8228,5.301321,148.988328,0.20,0.0026
12.0380,5.292642,148.257761,0.20,0.0026
13.7848,5.280000,147.197952,0.20,0.0026
15.2278,5.271321,146.473254,0.20,0.0026
17.7595,5.252642,144.921655,0.20,0.0026
19.5570,5.240755,143.940001,0.20,0.0026
