Repository: CPrescher/peritheos

# Peritheos

A Python library for thermodynamic equations of state calculations for solid materials.

Built-in EOS evaluation, inversion, bounded robust fitting, and uncertainty
statistics are implemented in Rust and exposed through the established Python API.
NumPy broadcasting and user-defined `EosBase` subclasses remain supported.
The package includes PEP 561 typing metadata for type checkers and IDEs.

Full model, fitting, units, and development documentation is available at
[peritheos.readthedocs.io](https://peritheos.readthedocs.io/).
Rust users can start with the workflow-oriented [Rust API guide](docs/rust-api.md)
and the runnable examples in the unified Rust crate.

File: peritheos/data/datasets/pyrope-milani-2015-table-a2-compression.csv
pressure_gpa,pressure_sd_gpa,lattice_a_angstrom,lattice_a_sd_angstrom,unit_cell_volume_a3,unit_cell_volume_sd_a3,compression_path
0.0001,0.0001,11.4624,0.0004,1505.987,0.168,compression
1.546,0.006,11.4280,0.0005,1492.479,0.177,compression
2.185,0.007,11.4144,0.0004,1487.159,0.152,compression
2.895,0.007,11.3986,0.0004,1481.014,0.152,compression
3.983,0.008,11.3767,0.0004,1472.478,0.134,compression
5.081,0.009,11.3547,0.0003,1463.947,0.123,compression
6.553,0.009,11.3263,0.0003,1453.008,0.118,compression
7.304,0.010,11.3132,0.0003,1447.958,0.123,compression
8.456,0.012,11.2931,0.0005,1440.248,0.185,compression
8.175,0.011,11.2982,0.0003,1442.211,0.109,decompression
5.829,0.009,11.3408,0.0003,1458.584,0.126,decompression
2.110,0.007,11.4158,0.0003,1487.714,0.119,decompression

File: peritheos/data/datasets/qandilite-lv-2016-table1-pv.csv
source_row,pressure_gpa,pressure_sigma_gpa,a_a,a_sigma_a,volume_a3,volume_sigma_a3
1,0.0001,,8.446,0.002,602.58,0.49
2,0.4,0.1,8.441,0.002,601.50,0.42
3,0.8,0.1,8.436,0.002,600.33,0.35
4,1.5,0.1,8.426,0.002,598.13,0.40
5,2.2,0.1,8.414,0.002,595.72,0.33
6,3.1,0.1,8.401,0.002,592.94,0.33
7,4.1,0.1,8.389,0.002,590.39,0.39
8,5,0.1,8.375,0.002,587.36,0.37
9,6.1,0.1,8.358,0.002,583.79,0.40
10,7.1,0.1,8.343,0.002,580.75,0.34
11,8.1,0.1,8.325,0.002,576.97,0.34
12,9.3,0.1,8.310,0.002,573.90,0.34
13,10.4,0.1,8.300,0.002,571.72,0.35
14,11.3,0.1,8.284,0.002,568.51,0.42
15,11.7,0.1,8.282,0.002,568.00,0.35
16,12.9,0.1,8.266,0.002,564.76,0.31
17,13.8,0.1,8.256,0.002,562.77,0.33
18,14.9,0.1,8.242,0.002,559.91,0.34

File: peritheos/data/datasets/rbcl-campbell-1994-table1-compression.csv
pressure_gpa,pressure_uncertainty_gpa,lattice_parameter_a,lattice_parameter_a_uncertainty
1.11,0.52,3.8799,0.0024
1.37,0.52,3.878,0.0016
1.64,0.53,3.8353,0.0016
2.87,0.55,3.8005,0.0022
3.68,0.57,3.7563,0.0035
4.08,0.57,3.7351,0.0037
4.35,0.57,3.7235,0.0065
4.6,0.58,3.7037,0.0036
4.67,0.58,3.7129,0.002
4.85,0.58,3.7004,0.0036
5.2,0.59,3.6992,0.0053
5.99,0.61,3.6769,0.0025
6.99,0.63,3.6512,0.0028
8.27,0.67,3.6191,0.002
9.5,0.7,3.6001,0.0035
10.9,0.74,3.5753,0.002
13.52,0.83,3.5345,0.002
17.26,0.97,3.4781,0.0092
20.5,1.1,3.4411,0.0034
23.3,1.2,3.415,0.0048
26.5,1.4,3.3829,0.0034
28,1.5,3.3683,0.0034
30.1,1.6,3.3508,0.0034
32.3,1.7,3.3301,0.0033

File: peritheos/data/datasets/rhenium-sakai-2018-figure10.csv
series,pdf_curve_index,pdf_x_pt,pdf_top_pt,pressure_gpa,volume_a3
rp01_dewaele_pt,3,236.3675,142.84399999999994,130.68357084834713,23.31866111026511
rp01_dewaele_pt,5,245.0225,148.83949999999993,155.1828267090491,22.85582024990613
rp01_dewaele_pt,7,245.3045,149.17849999999999,155.98106936100953,22.82965011369368
rp01_dewaele_pt,9,258.4845,158.68150000000003,193.2890060732051,22.096037121284134
rp01_dewaele_pt,11,262.3315,161.96299999999997,204.178507782751,21.842711746708538
rp01_dewaele_pt,13,263.0665,163.03750000000002,206.2590338437118,21.759762450660546
rp01_dewaele_pt,15,263.6885,164.05499999999995,208.0196967143479,21.681213443002264
rp01_dewaele_pt,17,263.8015,164.3945,208.33955990467257,21.655004707768853
rp01_dewaele_pt,19,263.8015,164.452,208.33955990467257,21.65056582035819
rp01_dewaele_pt,21,265.951,164.84749999999997,214.4240371400948,21.62003399477701
rp01_dewaele_pt,23,266.5165,165.13099999999997,216.0247684155687,21.59814834989138
rp01_dewaele_pt,25,266.913,165.6964999999999,217.1471202294067,21.554492857183025
rp01_dewaele_pt,27,267.705,166.26149999999996,219.38899320938083,21.510875963495614
rp01_dewaele_pt,29,268.8355,166.99749999999995,222.58904043647783,21.454058204639104
rp01_dewaele_pt,31,271.26800000000003,168.29899999999998,229.4745909715624,21.353584953074225
rp01_dewaele_pt,33,277.8305,173.6724999999999,248.05071651585536,20.938761274792355
rp01_dewaele_pt,35,279.13100000000003,173.6724999999999,251.73197385229025,20.938761274792355
rp01_dewaele_pt,37,284.1665,175.93449999999996,265.9857003556482,20.76413930395889
rp01_dewaele_pt,39,284.392,176.10449999999992,266.6240114124464,20.75101563683171
rp01_dewaele_pt,41,284.5615,176.55650000000003,267.1038061979334,20.716122121881778
rp01_dewaele_pt,43,289.313,180.12099999999998,280.553628753927,20.440949701441518
rp01_dewaele_pt,45,289.7655,180.68600000000004,281.83449683907634,20.39733280775411
rp01_dewaele_pt,47,289.8785,180.40399999999988,282.1543600294009,20.419102655576864
rp01_dewaele_pt,49,289.8785,180.12099999999998,282.1543600294009,20.440949701441518
rp01_dewaele_pt,51,289.8785,179.894,282.1543600294009,20.458473656958404
rp01_dewaele_pt,53,289.9355,178.59249999999997,282.31570694841423,20.558946908523282
rp01_yokoo_pt,55,239.139,142.8995,138.5287109544056,23.31437661893829
rp01_yokoo_pt,57,248.47199999999998,148.89549999999997,164.947145957055,22.85149715955835
rp01_yokoo_pt,59,248.8115,149.2344999999999,165.90815085187978,22.82532702334591
rp01_yokoo_pt,61,262.953,158.73849999999993,205.93775532953612,22.09163683289444
rp01_yokoo_pt,63,267.139,162.019,217.78684661005593,21.83838865636076
rp01_yokoo_pt,65,267.93050000000005,163.09349999999995,220.02730426617916,21.75543936031277
rp01_yokoo_pt,67,268.6095,164.11199999999997,221.9493140558286,21.67681315461256
rp01_yokoo_pt,69,268.723,164.452,222.27059257000417,21.65056582035819
rp01_yokoo_pt,71,268.78000000000003,164.50749999999994,222.4319394890175,21.646281329031382
rp01_yokoo_pt,73,271.099,164.904,228.9962115099264,21.615672305408268
rp01_yokoo_pt,75,271.66499999999996,165.1864999999999,230.5983581092513,21.593863858564575
rp01_yokoo_pt,77,272.1175,165.75349999999992,231.87922619440076,21.550092568793318
rp01_yokoo_pt,79,273.022,166.31849999999997,234.43954704084842,21.50647567510591
rp01_yokoo_pt,81,274.2105,167.05349999999999,237.80377183466067,21.449735114291325
rp01_yokoo_pt,83,276.812,168.35449999999992,245.16770183138112,21.34930046174742
rp01_yokoo_pt,85,283.99649999999997,173.72899999999993,265.5044902463103,20.934399585423613
rp01_yokoo_pt,87,285.40999999999997,173.72899999999993,269.50561077306963,20.934399585423613
rp01_yokoo_pt,89,290.84000000000003,175.99149999999997,284.876027794862,20.759739015569185
rp01_yokoo_pt,91,291.12399999999997,176.16149999999993,285.67993174222624,20.746615348442006
rp01_yokoo_pt,93,291.293,176.61299999999994,286.15831120386235,20.711760432513046
rp01_yokoo_pt,95,296.4975,180.17649999999992,300.8904171688563,20.436665210114707
rp01_yokoo_pt,97,297.00600000000003,180.74299999999994,302.32980152531707,20.392932519364415
rp01_yokoo_pt,99,297.12,180.4604999999999,302.6524953633435,20.41474096620812
rp01_yokoo_pt,101,297.12,180.17649999999992,302.6524953633435,20.436665210114707
rp01_yokoo_pt,103,297.1755,179.9515,302.80959631080384,20.45403476954774
rp01_yokoo_pt,105,297.1755,178.6495,302.80959631080384,20.55454662013358
micro17_yokoo_pt,107,236.64999999999998,143.52199999999993,131.48322882415857,23.266320837840226
micro17_yokoo_pt,108,240.723,144.82299999999998,143.01245691435383,23.16588618529631
micro17_yokoo_pt,109,244.51299999999998,149.79999999999995,153.74061170488642,22.781671530637542
micro17_yokoo_pt,110,237.78199999999998,140.01449999999988,134.68752202280848,23.537092969890793
micro17_yokoo_pt,111,243.099,146.0669999999999,149.73807585427608,23.069851821142105
micro17_yokoo_pt,112,248.13299999999998,150.53599999999994,163.98755638608122,22.72485377178103

File: peritheos/data/datasets/rhenium-sakai-2025-table-s9-rs-eos-grid.csv
pressure_gpa,volume_a3,volume_ratio
0.00000000000000,29.4680000000000,1.00000000000000
2.84435491069518,29.2353172414236,0.992103883582991
6.06342256682104,28.9835291818582,0.983559426559598
9.70558361141427,28.7120201190115,0.974345735001070
13.8264907104528,28.4204002041554,0.964449579345574
18.4900105229277,28.1082110432862,0.953855403939400
23.7696101078072,27.7751878124538,0.942554221951058
29.7500107480883,27.4212061675001,0.930541813747118
36.5291678030957,27.0460643105073,0.917811331291819
44.2206497003069,26.6498135370875,0.904364515307707
52.9565077013624,26.2325534714328,0.890204746553306
62.8907518683982,25.7944789042041,0.875338635272299
74.2035793884617,25.3358688008506,0.859775648189583
87.1065413469239,24.8570835772874,0.843528016061062
101.848886255709,24.3585574603411,0.826610474424499
118.725387366029,23.8407911638129,0.809040015060842
138.086051875264,23.3043443815725,0.790835631246522
160.348231729044,22.7498283615823,0.772018065752079
186.011819296999,22.1778987503390,0.752609568017477
215.678433059038,21.5892488904228,0.732633666703637
250.075801945491,20.9846037060506,0.712114962197998
290.088975987260,20.3646979472468,0.691078388327909
336.800575052227,19.7303354990428,0.669551225025207
391.543110189891,19.0822916213918,0.647559780826380
455.967583810983,18.4213711641559,0.625131368404909
532.134263393017,17.7483914062352,0.602293722215121

File: peritheos/data/datasets/rhenium-zha-2004-table5-pressure-grid.csv
compression,temperature_k,pressure_gpa
0.00,300,0
0.00,500,1.31
0.00,1000,4.81
0.00,1500,8.54
0.00,2000,12.42
0.00,2500,16.34
0.00,3000,20.26
0.01,300,3.70
0.01,500,5.02
0.01,1000,8.53
0.01,1500,12.25
0.01,2000,16.09
0.01,2500,19.98
0.01,3000,23.86
0.02,300,7.61
0.02,500,8.94
0.02,1000,12.46
0.02,1500,16.16
0.02,2000,19.97
0.02,2500,23.82
0.02,3000,27.67
0.03,300,11.74
0.03,500,13.07
0.03,1000,16.60
0.03,1500,20.29
0.03,2000,24.07
0.03,2500,27.88
0.03,3000,31.69
0.04,300,16.11
0.04,500,17.45
0.04,1000,20.98
0.04,1500,24.64
0.04,2000,28.39
0.04,2500,32.16
0.04,3000,35.93
0.05,300,20.73
0.05,500,22.07
0.05,1000,25.61
0.05,1500,29.24
0.05,2000,32.96
0.05,2500,36.68
0.05,3000,40.41
0.06,300,25.61
0.06,500,26.95
0.06,1000,30.49
0.06,1500,34.10
0.06,2000,37.78
0.06,2500,41.46
0.06,3000,45.14
0.07,300,30.77
0.07,500,32.11
0.07,1000,35.65
0.07,1500,39.23
0.07,2000,42.87
0.07,2500,46.50
0.07,3000,50.14
0.08,300,36.23
0.08,500,37.57
0.08,1000,41.11
0.08,1500,44.64
0.08,2000,48.24
0.08,2500,51.83
0.08,3000,55.42
0.09,300,42.00
0.09,500,43.35
0.09,1000,46.87
0.09,1500,50.37
0.09,2000,53.93
0.09,2500,57.47
0.09,3000,61.00
0.10,300,48.11
0.10,500,49.46
0.10,1000,52.96
0.10,1500,56.42
0.10,2000,59.93
0.10,2500,63.42
0.10,3000,66.91
0.11,300,54.58
0.11,500,55.92
0.11,1000,59.41
0.11,1500,62.82
0.11,2000,66.28
0.11,2500,69.72
0.11,3000,73.15
0.12,300,61.43
0.12,500,62.76
0.12,1000,66.23
0.12,1500,69.58
0.12,2000,73.00
0.12,2500,76.39
0.12,3000,79.76
0.13,300,68.68
0.13,500,70.00
0.13,1000,73.44
0.13,1500,76.74
0.13,2000,80.11
0.13,2500,83.44
0.13,3000,86.75
0.14,300,76.36
0.14,500,77.68
0.14,1000,81.07
0.14,1500,84.32
0.14,2000,87.63
0.14,2500,90.90
0.14,3000,94.16
0.15,300,84.49
0.15,500,85.80
0.15,1000,89.16
0.15,1500,92.33
0.15,2000,95.59
0.15,2500,98.81
0.15,3000,102.00
0.16,300,93.12
0.16,500,94.41
0.16,1000,97.72
0.16,1500,100.82
0.16,2000,104.02
0.16,2500,107.18
0.16,3000,110.31
0.17,300,102.27
0.17,500,103.54
0.17,1000,106.79
0.17,1500,109.82
0.17,2000,112.96
0.17,2500,116.06
0.17,3000,119.12
0.18,300,111.97
0.18,500,113.23
0.18,1000,116.41
0.18,1500,119.35
0.18,2000,122.43
0.18,2500,125.46
0.18,3000,128.46
0.19,300,122.26
0.19,500,123.50
0.19,1000,126.61
0.19,1500,129.45
0.19,2000,132.47
0.19,2500,135.44
0.19,3000,138.37
0.20,300,133.19
0.20,500,134.40
0.20,1000,137.42
0.20,1500,140.17
0.20,2000,143.12
0.20,2500,146.03
0.20,3000,148.89

File: peritheos/data/datasets/seifertite-sun-2019-dataset-s2-pvt.csv
pressure_gpa,pressure_uncertainty_gpa,temperature_k,temperature_uncertainty_k,volume_angstrom3,volume_uncertainty_angstrom3
124.1,3.6,300,,71.5,0.8
129.5,3.8,300,,71.1,1.2
135.4,3.2,300,,70.7,0.9
114.1,3.4,300,,72.4,1.0
111.8,2.8,300,,72.7,0.8
116.7,2.2,300,,72.2,1.2
123.0,3.6,2400,250,73.0,0.9
123.1,3.0,2300,250,73.0,0.7
123.2,4.2,2500,250,73.1,0.5
127.4,4.4,2250,250,72.5,0.7
130.4,3.2,2200,250,72.0,0.7
140.5,4.2,2200,250,71.1,0.5
135.6,3.8,2260,250,71.6,0.7
128.0,2.6,1950,200,72.2,1.0
138.8,4.0,2000,200,70.9,0.8
126.2,3.4,1320,200,71.8,1.2
126.2,2.8,1800,200,72.0,0.9
139.8,2.8,1660,200,70.7,0.7
134.7,3.8,3030,250,72.2,1.2
135.9,3.8,2700,250,71.9,1.1

File: peritheos/data/datasets/silver-dewaele-2008-table2-compression.csv
run,ruby_pressure_mao_gpa,ruby_pressure_dewaele_gpa,atomic_volume_a3
1,1.8,1.8,16.7256
1,8,8.03,15.9444
1,8.6,8.64,15.8905
1,10,10,15.7542
1,12.2,12.3,15.5552
1,14.5,14.6,15.3331
1,17.5,17.7,15.1011
1,19.7,19.9,14.9195
1,21.2,21.4,14.8156
1,23.8,24.1,14.6409
1,26.9,27.3,14.4428
1,30,30.4,14.271
1,35.5,36.1,13.9785
1,33.1,33.6,14.1171
1,0,0,17.0212
2,35.5,36.1,13.9244
2,46.1,47.1,13.4615
2,54.3,55.6,13.1249
2,62.4,64.2,12.8244
2,68.1,70.2,12.6301
2,73.2,75.6,12.4705
2,78.4,81.2,12.3348
2,84.3,87.5,12.188
2,88.8,92.3,12.0738
2,94,97.9,11.9548
2,100,104,11.803
2,108,113,11.6461
2,116,122,11.5135
3,17.6,17.8,15.0723
3,22.6,22.9,14.7065
3,29.8,30.3,14.268
3,37.4,38,13.8647
3,42.1,42.9,13.6326
3,46.2,47.2,13.4703

File: peritheos/data/datasets/sio2-cacl2-sun-2019-dataset-s1-pvt.csv
pressure_gpa,pressure_uncertainty_gpa,temperature_k,temperature_uncertainty_k,volume_angstrom3,volume_uncertainty_angstrom3
64.8,0.8,300,,40.28,0.04
68.1,0.6,300,,40.00,0.05
79.5,0.6,300,,38.91,0.06
81.8,0.8,300,,38.73,0.04
87.7,1.2,300,,38.49,0.04
89.8,1.8,300,,38.22,0.03
91.1,1.8,300,,38.17,0.06
102.1,1.4,300,,37.29,0.04
103.1,1.4,300,,37.16,0.07
109.5,1.6,300,,36.87,0.05
119.7,1.3,300,,36.33,0.04
126.8,2.6,300,,36.09,0.04
139.4,1.8,300,,35.68,0.05
83.4,1.6,1150,120,38.85,0.06
116.0,2.2,1150,120,36.82,0.05
64.4,1.4,1180,120,40.46,0.04
95.7,1.8,1230,120,38.21,0.03
108.0,2.2,1200,120,37.24,0.05
127.3,2.6,1200,120,36.23,0.10
65.1,0.8,1580,160,40.56,0.03
85.6,0.9,1450,150,38.88,0.04
92.7,0.9,1550,160,38.21,0.05
109.9,0.9,1500,150,37.19,0.03
127.3,2.6,1500,150,36.28,0.06
141.2,2.8,1600,160,35.73,0.07
65.7,1.4,1700,170,40.65,0.03
71.8,1.4,1750,180,40.16,0.03
92.8,1.8,1800,180,38.45,0.04
96.9,1.8,1700,170,38.21,0.05
117.8,2.4,1730,170,36.89,0.06
128.3,2.6,1720,170,36.28,0.08
142.0,2.8,1700,170,35.73,0.10
86.8,1.8,1900,190,38.95,0.03
87.0,1.8,1900,190,38.92,0.03
97.5,2.0,1900,190,38.21,0.05
97.6,2.0,1920,190,38.27,0.05
117.9,2.4,1930,190,37.02,0.05
128.9,2.6,1900,190,36.30,0.06
143,2.8,1900,190,35.92,0.09
73.9,1.4,2100,210,40.30,0.03
90.6,1.8,2120,210,38.89,0.03
96.6,2.0,2100,210,38.31,0.04
97.7,2.0,2250,230,38.29,0.05
98.3,2.0,2130,210,38.25,0.05
114.7,2.4,2100,210,37.33,0.07
119.5,2.4,2100,210,37.00,0.07
128.5,2.6,2200,220,36.38,0.04
131.1,2.6,2200,220,36.34,0.09

File: peritheos/data/datasets/srsio3-xiao-2013-table1-pv.csv
source_order,pressure_gpa,pressure_uncertainty_gpa,volume_a3,volume_uncertainty_a3,fit_included,exclusion_reason
1,6.2,0.3,47.21,0.03,0,partial_amorphization_below_9_gpa
2,9.0,0.4,47.20,0.02,1,
3,10.7,0.5,46.99,0.04,1,
4,12.5,0.4,46.70,0.04,1,
5,14.3,0.4,46.35,0.05,1,
6,16.2,0.5,46.05,0.05,1,
7,18.8,0.5,45.63,0.03,1,
8,19.4,0.7,45.44,0.04,1,
9,21.7,0.5,45.09,0.02,1,
10,23.8,0.8,44.72,0.03,1,
11,26.1,0.8,44.38,0.02,1,
12,30.1,0.4,43.91,0.02,1,
13,33.6,0.4,43.45,0.04,1,
14,34.3,0.4,43.35,0.03,1,
15,36.0,0.4,43.15,0.03,1,
16,36.5,0.3,43.06,0.03,1,
17,37.8,0.3,43.00,0.02,1,

File: peritheos/data/datasets/tantalum-cynn-1999-table2-compression.csv
pressure_gpa,pressure_calibrant,a_a,molar_volume_cm3_mol,volume_ratio
8.23,1,3.279,10.6187,0.9773
13.11,1,3.229,10.1407,0.9333
21.82,1,3.2043,9.9096,0.9121
31.5,1,3.1677,9.574,0.8812
41.67,1,3.1176,9.1269,0.84
47.46,2,3.1156,9.1093,0.8384
55.96,2,3.09,8.8868,0.8179
57.07,2,3.0854,8.847,0.8143
93.7,2,2.9989,8.1236,0.7477
99.74,2,2.9847,8.0087,0.7371
110.66,2,2.9639,7.8425,0.7218
113.88,2,2.9573,7.7901,0.717
123.95,2,2.9361,7.6239,0.7017
137.0,2,2.9126,7.4423,0.685
137.88,2,2.9125,7.4415,0.6849
144.08,2,2.9046,7.3811,0.6793
144.08,2,2.9002,7.3476,0.6763
153.45,2,2.8825,7.2139,0.664
157.95,2,2.8824,7.2133,0.6639
174.23,2,2.8665,7.0894,0.6525

File: peritheos/data/datasets/titanium-alpha-dewaele-2015-table4-compression.csv
run,pressure_gauge,pressure_gpa,lattice_a_angstrom,lattice_c_angstrom
1,ruby,1.8,2.935,4.659
1,ruby,5.2,2.908,4.618
1,ruby,8.64,2.885,4.576
1,ruby,10,2.875,4.561

File: peritheos/data/datasets/titanium-omega-dewaele-2015-table4-compression.csv
run,pressure_gauge,pressure_gpa,lattice_a_angstrom,lattice_c_angstrom
1,ruby,12.3,4.470,2.747
1,ruby,14.6,4.447,2.733
1,ruby,17.7,4.416,2.722
1,ruby,19.9,4.396,2.712
1,ruby,21.4,4.384,2.703
1,ruby,24.1,4.358,2.693
1,ruby,27.3,4.327,2.683
1,ruby,30.4,4.305,2.671
1,ruby,36.1,4.271,2.649
1,ruby,33.6,4.289,2.657
1,ruby,4,4.569,2.802
1,ruby,1.29,4.604,2.820
1,ruby,0,4.621,2.828
2,ruby,49.1,4.174,2.603
2,ruby,54.9,4.135,2.586
2,ruby,63.2,4.096,2.563
2,ruby,69.2,4.072,2.548
2,ruby,74.6,4.051,2.536
2,ruby,79.3,4.025,2.523
2,ruby,85.4,4.006,2.513
2,ruby,91.4,3.984,2.499
2,ruby,97.5,3.965,2.485
2,ruby,103.8,3.944,2.473
2,ruby,109.4,3.930,2.453
3,tungsten,20.5,4.387,2.706
3,tungsten,26.6,4.347,2.681
3,tungsten,30.5,4.313,2.668
3,tungsten,39.8,4.247,2.633
3,tungsten,48.6,4.199,2.607
3,tungsten,53.4,4.170,2.591
3,tungsten,60.6,4.130,2.571
3,tungsten,66.3,4.010,2.560
3,tungsten,70.8,4.077,2.550
3,tungsten,76.3,4.054,2.536
3,tungsten,85.9,4.014,2.514
3,tungsten,90.6,3.999,2.504
3,tungsten,96.5,3.977,2.488
3,tungsten,99.8,3.966,2.476
3,tungsten,108,3.946,2.462
3,tungsten,111,3.931,2.447
3,tungsten,115,3.920,2.435

File: peritheos/data/datasets/tungsten-sakai-2025-table-s9-rs-eos-grid.csv
pressure_gpa,volume_a3,volume_ratio
0.00000000000000,31.7239843645300,0.999999507140652
2.84435491069518,31.4268235470363,0.990632440645450
6.06342256682104,31.1078417186571,0.980577534946952
9.70558361141427,30.7667820127309,0.969826693126052
13.8264907104528,30.4033673683536,0.958371181703241
18.4900105229277,30.0177378542349,0.946215415907040
23.7696101078072,29.6098913759740,0.933359329718006
29.7500107480883,29.1800019614946,0.919808408822802
36.5291678030957,28.7283373552511,0.905571093028973
44.2206497003069,28.2552587688924,0.890658768405382
52.9565077013624,27.7612090480993,0.875085394278757
62.8907518683982,27.2467094196594,0.858867400695354
74.2035793884617,26.7123404261044,0.842023087444977
87.1065413469239,26.1587020112771,0.824571365883152
101.848886255709,25.5865547633394,0.806536211175746
118.725387366029,24.9965904588730,0.787939429418515
138.086051875264,24.3895662015931,0.768804885941026
160.348231729044,23.7662635760219,0.749157217753812
186.011819296999,23.1274824584352,0.729021638457797
215.678433059038,22.4740358828971,0.708423776412090
250.075801945491,21.8067457185349,0.687389538473551
290.088975987260,21.1264392622728,0.665945002593393
336.800575052227,20.4339467324204,0.644116338810376
391.543110189891,19.7300995071011,0.621929753722768
455.967583810983,19.0157292717298,0.599411463615237
532.134263393017,18.2916678556936,0.576587689310730

File: peritheos/data/datasets/vanadium-crichton-2016-figure2-curves.csv
pixel_x,pixel_y,temperature_k,pressure_gpa,relative_volume,relative_volume_digitization_bound
188,358.5,300,0.50434783,1.00181818,0.00034632
188,307,450,0.50434783,1.00776335,0.00034632
188,234,700,0.50434783,1.01619048,0.00034632
188,185.5,900,0.50434783,1.02178932,0.00034632
188,163.5,1000,0.50434783,1.024329,0.00034632
450,594.5,300,5.06086957,0.97457431,0.00034632
450,555.5,450,5.06086957,0.97907648,0.00034632
450,503.5,700,5.06086957,0.98507937,0.00034632
450,472.5,900,5.06086957,0.98865801,0.00034632
450,461.5,1000,5.06086957,0.98992785,0.00034632
530,659,300,6.45217391,0.96712843,0.00034632
530,623,450,6.45217391,0.97128427,0.00034632
530,575.5,700,6.45217391,0.97676768,0.00034632
530,550,900,6.45217391,0.9797114,0.00034632
530,541,1000,6.45217391,0.98075036,0.00034632
675,769,300,8.97391304,0.95443001,0.00034632
675,737,450,8.97391304,0.9581241,0.00034632
675,697.5,700,8.97391304,0.96268398,0.00034632
675,679,900,8.97391304,0.96481962,0.00034632
675,674,1000,8.97391304,0.96539683,0.00034632
812,864.5,300,11.35652174,0.94340548,0.00034632
812,836.5,450,11.35652174,0.94663781,0.00034632
812,804.5,700,11.35652174,0.95033189,0.00034632
812,789,1000,11.35652174,0.95212121,0.00034632

File: peritheos/data/datasets/vanadium-crichton-2016-figure2-points.csv
series,pixel_x,pixel_y,temperature_nominal_k,temperature_selection_half_width_k,pressure_gpa,relative_volume,pressure_digitization_bound_gpa,relative_volume_digitization_bound
filled,239,405,300,20,1.39130435,0.99645022,0.05217391,0.00034632
filled,304,443,300,20,2.52173913,0.99206349,0.05217391,0.00034632
filled,363,520,300,20,3.54782609,0.9831746,0.05217391,0.00034632
filled,440,557,300,20,4.88695652,0.97890332,0.05217391,0.00034632
filled,571,678,300,20,7.16521739,0.96493506,0.05217391,0.00034632
filled,756,836,300,20,10.3826087,0.94669553,0.05217391,0.00034632
filled,254,384,450,20,1.65217391,0.99887446,0.05217391,0.00034632
filled,308,414,450,20,2.59130435,0.99541126,0.05217391,0.00034632
filled,586,655,450,20,7.42608696,0.96759019,0.05217391,0.00034632
filled,770,803,450,20,10.62608696,0.95050505,0.05217391,0.00034632
filled,299,346,700,20,2.43478261,1.00326118,0.05217391,0.00034632
filled,315,369,700,20,2.71304348,1.00060606,0.05217391,0.00034632
filled,395,475,700,20,4.10434783,0.98836941,0.05217391,0.00034632
filled,615,646,700,20,7.93043478,0.96862915,0.05217391,0.00034632
filled,780,784,700,20,10.8,0.95269841,0.05217391,0.00034632
filled,298,317,900,20,2.4173913,1.00660895,0.05217391,0.00034632
filled,307,325,900,20,2.57391304,1.00568543,0.05217391,0.00034632
filled,496,522,900,20,5.86086957,0.98294372,0.05217391,0.00034632
filled,502,514,900,20,5.96521739,0.98386724,0.05217391,0.00034632
filled,635,644,900,20,8.27826087,0.96886003,0.05217391,0.00034632
filled,769,758,900,20,10.60869565,0.95569986,0.05217391,0.00034632
filled,201,160,1000,20,0.73043478,1.02473304,0.05217391,0.00034632
filled,299,283,1000,20,2.43478261,1.01053391,0.05217391,0.00034632
filled,298,302,1000,20,2.4173913,1.00834055,0.05217391,0.00034632
filled,384,388,1000,20,3.91304348,0.9984127,0.05217391,0.00034632
filled,493,494,1000,20,5.80869565,0.98617605,0.05217391,0.00034632
filled,500,501,1000,20,5.93043478,0.98536797,0.05217391,0.00034632
filled,635,636,1000,20,8.27826087,0.96978355,0.05217391,0.00034632
filled,751,731,1000,20,10.29565217,0.95881674,0.05217391,0.00034632
cited_ming_1978,242,390,300,0,1.44347826,0.99818182,0.05217391,0.00034632
cited_ming_1978,331,477,300,0,2.99130435,0.98813853,0.05217391,0.00034632
cited_ming_1978,340,504,300,0,3.14782609,0.98502165,0.05217391,0.00034632
cited_ming_1978,360,512,300,0,3.49565217,0.98409812,0.05217391,0.00034632
cited_ming_1978,406,555,300,0,4.29565217,0.9791342,0.05217391,0.00034632
cited_ming_1978,424,572,300,0,4.60869565,0.97717172,0.05217391,0.00034632
cited_ming_1978,475,625,300,0,5.49565217,0.97105339,0.05217391,0.00034632
cited_ming_1978,562,696,300,0,7.00869565,0.96285714,0.05217391,0.00034632
cited_ming_1978,648,756,300,0,8.50434783,0.95593074,0.05217391,0.00034632
cited_ming_1978,718,782,300,0,9.72173913,0.95292929,0.05217391,0.00034632
recovered_anchor,159,332,300,0,0.0,1.00487734,0.05217391,0.00034632

File: peritheos/data/datasets/ye-2017-data-s1-au-mgo-300k.csv
observation_index,au_volume_a3,au_volume_standard_error_a3,mgo_volume_a3,mgo_volume_standard_error_a3
1,61.475390,0.122350,66.936700,0.031360
2,61.393730,0.109220,66.783890,0.020070
3,61.233160,0.140850,66.588350,0.086920
4,60.752000,0.095190,66.055710,0.110000
5,62.000000,0.110000,67.462000,0.080000
6,62.203570,0.073130,67.780980,0.060000
7,60.272390,0.071770,65.200400,0.030000
8,60.908160,0.052350,66.175390,0.130000
9,60.801780,0.140000,66.046900,0.073650
10,57.467650,0.034270,61.749270,0.068560
11,56.901770,0.049250,60.924600,0.070010
12,56.532750,0.037530,60.516440,0.047140
13,56.351800,0.059520,60.331430,0.062400
14,56.004340,0.076670,59.976190,0.059770
15,55.100000,0.083760,58.735760,0.070430
16,55.746000,0.072970,59.384220,0.074770
17,55.524120,0.041420,59.110370,0.087360
18,55.380000,0.048590,58.911590,0.045790
19,54.500000,0.068140,57.765860,0.094290
20,54.750000,0.065570,58.311690,0.068730
21,55.020000,0.050430,58.483990,0.069440
22,51.934580,0.066230,54.515170,0.066420
23,51.797370,0.057530,54.251760,0.024390
24,50.679870,0.052080,52.857190,0.018820
25,50.526740,0.051840,52.682470,0.062270
26,50.436850,0.053330,52.567160,0.048970
27,50.380000,0.056290,52.360250,0.028760
28,50.050990,0.052670,51.955250,0.010510

File: peritheos/data/datasets/zhu-2025-au-shock.csv
volume_a3_conventional_cell,shock_pressure_gpa,particle_velocity_m_s
61.17057107,25.527,365
59.29104387,35.921,489
57.1691577,51.037,650
50.17319275,135.751,1360
49.55930808,138.064,1395
47.67742335,188.916,1713
47.54401388,188.773,1718
47.52329001,189.897,1724
47.46122666,189.333,1724
47.78364405,190.4,1704
56.54166667,58.37478,710
46.79310345,197.0392756,1780

File: peritheos/data/datasets/zhu-2025-mgo-pvt.csv
pressure_gpa,temperature_k,volume_a3_conventional_cell
41.37516291,2057,64.56854
41.71093988,2096,64.60388
47.88075529,1802,62.80303
50.90023049,2145,62.69505
50.86704827,2110,62.6988
50.45682627,1979,62.63783
48.98974829,1742,62.62182
48.86750535,1595,62.52542
49.6872396,1670,62.55048
51.99485198,2053,62.57644
51.92906982,2020,62.51457
52.16793163,1998,62.42981
50.34342106,1551,62.04102
50.52547988,1587,62.07086
59.6592376,1796,60.76656
59.53928844,1743,60.74062
59.75780682,1716,60.71679
60.78785707,1922,60.73105
60.55310021,1833,60.6927
62.56741917,2058,60.6678
63.20368819,2167,60.65631
63.86717277,2285,60.67144
65.75072256,1679,59.71097
65.85928693,1673,59.70906
66.81854273,1790,59.70159
67.46043073,1886,59.69156
66.96968512,1818,59.68053
69.84174668,2080,59.59351
70.6522661,1663,58.78363
70.64880233,1723,58.87175
70.84310586,1716,58.89607
73.11835371,1813,58.66939
73.88999462,1902,58.6721
74.16755503,1928,58.66759
74.30107437,1953,58.67318
73.96245002,1938,58.66582
53.95098064,1610,61.33444
54.74935954,1661,61.35326
54.26085763,1634,61.36699
55.3864729,1799,61.37567
56.13376638,1782,61.3465
59.33276167,1908,60.98817
56.38785889,1669,61.05
56.49449771,1671,61.05216
87.45841209,1874.5,56.7237
86.86689076,1858,56.65092
87.58922888,1946,56.66807
86.77335005,1741,56.63949
87.78718626,1820,56.63285
88.78010681,1898,56.5763
90.83450173,2150,56.55073
90.37899291,2094,56.55431
114.576959,1837.5,53.529
113.9071608,1795,53.56
112.7713165,1708.5,53.565
115.6758097,1738,53.25338
115.8138352,1659,53.27556
114.1272801,1546,53.28286
114.8313392,1929,53.48858
115.2893545,1903,53.46876
115.3920692,2020,53.50223
115.1373057,1958,53.51895
129.0767343,1844,51.86298
128.0202043,1760,51.8548
132.084514,2130,51.90277
136.2167141,2188,51.54471
136.8398754,2245,51.51347
138.1038586,2505,51.54235
136.4392407,2051,51.47999
0.0001,298,74.68216539
0.0001,455,75.06077715
0.0001,710,75.79475257
0.0001,905,76.68681501
0.0001,1096,77.19096646
0.0001,1205,77.6738625
0.0001,1305,77.88110262
0.0001,1365,78.06243773
0.0001,1527,78.52407838
0.0001,1598,79.09730986
0.0001,1685,79.47924278
0.0001,1870,80.01262039
0.0001,1915,80.30554633
0.0001,2055,81.03686483
0.0001,2106,81.22683494
0.0001,2245,81.89903686
0.0001,2297,82.21853205
0.0001,2395,82.63101959
0.0001,2408,82.68814347
0.0001,2592,83.69976752
0.0001,2703,84.28229824
0.0001,2785,84.70275656
0.0001,2848,85.03022252
0.0001,2912,85.43407506
0.0001,2986,85.84789107
0.0001,298,74.618461
0.0001,421,74.9379497
0.0001,505,75.25834905
0.0001,591,75.47245518
0.0001,694,75.79437517
0.0001,790,76.06334005
0.0001,874,76.44095878
0.0001,964,76.71145025
0.0001,1052,77.14556259
0.0001,1120,77.36323158
0.0001,1211,77.69050216
0.0001,1281,78.18313658
0.0001,1335,78.12829688
0.0001,1446,78.51271377
0.0001,1557,79.11934176
0.0001,1738,79.67352613
0.0001,1901,80.56559376
0.0001,2036,80.95795798
0.0001,2153,81.52068506
0.0001,2262,81.91614161
0.0001,2385,82.59703888
0.0001,298,74.72485613
0.0001,1474,78.45772004
0.0001,1664,79.34070607
0.0001,1773,79.78467263
0.0001,1873,80.062991
0.0001,1973,80.73359425
0.0001,2073,80.84572422
0.0001,2173,81.91614161
0.0001,2273,82.19939219
0.0001,2373,82.42646221
0.0001,2473,82.76785071
0.0001,2573,83.51075681
0.0001,2673,84.08523834
0.0001,2773,84.95189114
0.0001,2873,85.35835883
0.0001,2973,85.64948531
49.32102652,1590,62.08064
49.31187369,1700,62.25888
49.65560543,1846,62.38579
49.86141293,1795,62.34935
54.38037979,1609,61.14421
54.06846023,1612,61.20059
54.91664903,1976,61.41339
54.53689623,2030,61.50821
54.16022763,1955,61.50333
53.97083828,1933,61.50208
56.43561242,1663,60.88027
56.7682708,1876,60.98901
56.64461893,1891,61.00767
56.54689618,1976,61.01697
67.70093771,1688,58.93675
65.33077172,1802,59.50458
65.76979752,1802,59.48669
65.38966611,1773,59.47964
65.62831563,1786,59.49804
65.75274019,1991,59.57532
65.25811095,2000,59.57143
64.61114244,1663,59.40963
65.75377788,1790,59.39975
64.89775642,1721,59.43616
66.16302696,1854,59.3176
65.80530067,1739,59.26378
65.94815883,1758,59.27097
66.62180252,1819,59.2446
67.16539319,1877,59.23592
68.19404797,1983,59.19395
70.19486654,2247,59.16897
71.28961396,2409,59.16817
70.96609701,2367,59.15172
74.40664688,1782,58.1579
74.42299552,1811,58.17082
74.02036441,1830,58.11654
74.14406055,1801,58.11593
75.2019576,1893,58.10397
75.15418384,1841,58.06921
75.91346401,1983,58.10092
75.59281301,1948,58.08857
74.6844745,1714,58.00165
74.47275309,1622,57.96287
74.48262273,1610,57.94836
69.50971353,1681,58.66613
69.38915154,1804,58.77363
69.84477532,1863,58.75352
70.41826858,1985,58.7633
100.0505246,1877,54.86407
100.4684506,1834,54.8262
100.0922361,1716,54.77454
99.22707383,1597,54.7337
99.80827929,1659,54.75057
103.6770584,2181,54.54504
103.9973772,2033,54.49606
103.3889166,2004,54.53946
102.7874252,1708,54.39339
102.7180921,1737,54.40101
103.4109498,1827,54.40777
119.9134051,1980,52.87401
118.3243761,1583,52.83282
122.2553561,2250,52.68702
123.3548021,2267,52.63898
121.8105089,2093,52.65755
122.0132388,2024,52.63723
120.6889601,1712,52.58251
122.775233,1915,52.44835
122.8524875,1955,52.46366
122.4684764,1938,52.47122
122.3859515,1888,52.47666
121.609597,1732,52.4718
121.7258728,1736,52.47458
124.2242383,2339,52.55274
124.7267101,2438,52.54049
123.413056,2182,52.56048
124.1122013,2297,52.55105
122.0070734,1762,52.46407
126.2312596,1917,52.18476
126.2941807,1864,52.142
128.8145618,2348,52.196
127.4131205,2037,52.14992
125.7100776,1728,52.12035

File: peritheos/data/datasets/zhu-2025-pt-shock.csv
volume_a3_conventional_cell,shock_pressure_gpa,particle_velocity_m_s
37.31231664,653.4,3422
37.17849632,659.3,3444
39.75157629,433.4,2633
42.85135528,279.3,1958
43.08932336,263.6,1885
38.59940817,533.3,3005
44.36394591,218.9,1652
56.01686548,28.018,316
55.48912865,29.924,339
54.3487179,40.09,441
53.99992216,42.408,460
53.9729312,43.331,466
52.4990735,56.563,596
51.94973067,64.285,650
51.30997593,71.952,713
47.78838769,128.217,1120
47.8713659,129.528,1122
47.50282763,132.193,1150
45.24694923,189.539,1492
44.50565455,204.846,1580
44.47510322,204.704,1581
44.29267244,222.114,1665
43.59526737,235.5,1751
42.90527241,251.444,1806
42.74815691,250.786,1812
42.67494837,262.649,1899
42.68619489,271.514,1921
42.47908904,270.613,1929
41.91435006,292.002,2040
41.21968864,308.783,2140
40.79404773,337.4,2260
40.58323568,336.301,2270
40.54260293,368.927,2380
39.39745005,379.287,2480
39.43101857,382.953,2490
39.84692433,399.087,2520
39.30900777,415.68,2600
38.97323545,427.158,2660
39.07901961,442.264,2700
38.61666316,444.287,2730
38.70548217,447.641,2740
38.20788265,483.481,2880
37.8806131,483.108,2900
38.08099839,494.809,2920
38.16736766,537.715,3040
37.74709078,542.402,3080
36.94212944,557.706,3180
37.12417294,562.741,3180
37.40386607,572.454,3190
37.22014512,589.493,3250
37.34242456,604.358,3280
36.709789,620.941,3370
36.84548829,658.305,3460
36.01495684,641.058,3480
36.71915136,663.832,3490
36.79840207,666.074,3490
36.31472822,655.029,3490
35.90020868,654.314,3520
35.99294831,682.402,3590
40.08252006,392,2479
38.76624218,487,2852
40.1547405,408,2523
44.44022729,210,1606
40.18959389,398,2492
38.86155717,497,2874
43.59602762,247,1789
37.5214573,640,3360
37.80185784,612,3266

File: peritheos/data/datasets/zinc-dewaele-2008-table2-compression.csv
run,ruby_pressure_mao_gpa,atomic_volume_a3
4,0,15.2125
4,1.5,14.8719
4,2.6,14.6605
4,5.1,14.1771
4,7.8,13.7923
4,8.8,13.6458
4,11.4,13.3401
4,13.0,13.1352
4,15.2,12.9185
4,18.3,12.6593
5,3.5,14.4649
5,6.7,13.9492
5,10.2,13.4697
5,13.6,13.1401
5,16.3,12.8421
5,20.3,12.4976
5,26.4,12.0501
5,30.7,11.8052
5,35.5,11.5185
5,40.6,11.2621
5,45.5,11.031
5,50.2,10.8351
5,54.8,10.64
5,58.5,10.5198
5,63.4,10.3593
6,12.8,13.1408
6,24.7,12.1386
6,37.5,11.4242
6,49.0,10.814
6,63.2,10.355
6,72.7,10.099
6,81.3,9.8573
6,89.0,9.7164
6,94.1,9.5624
6,101.2,9.4104
6,109.7,9.2178
6,110,9.2116
6,114,9.1208
6,121.8,8.9973
6,127.5,8.8927
6,134.5,8.7828
6,140.4,8.6844
6,147.4,8.5792

File: peritheos/data/datasets/zinc-oxide-rocksalt-hanna-2011-figure4-bulk-digitized.csv
pressure_gpa,specific_volume_a3_per_formula_unit,volume_a3_conventional_cell,pressure_precision_gpa,pressure_digitization_uncertainty_gpa,specific_volume_digitization_uncertainty_a3,volume_digitization_uncertainty_a3_conventional_cell
2.857,19.22951,76.91803,0.100,0.102,0.02459,0.09836
4.769,19.11869,76.47475,0.100,0.102,0.02459,0.09836
6.027,18.96393,75.85574,0.100,0.102,0.02459,0.09836
8.150,18.80590,75.22361,0.100,0.102,0.02459,0.09836
8.246,18.70754,74.83016,0.100,0.102,0.02459,0.09836
8.476,18.72230,74.88918,0.100,0.102,0.02459,0.09836
8.615,18.69016,74.76066,0.100,0.102,0.02459,0.09836
8.912,18.71475,74.85902,0.100,0.102,0.02459,0.09836
8.939,18.66885,74.67541,0.100,0.102,0.02459,0.09836
9.224,18.63279,74.53115,0.100,0.102,0.02459,0.09836
9.444,18.63574,74.54295,0.100,0.102,0.02459,0.09836
9.517,18.58852,74.35410,0.100,0.102,0.02459,0.09836
9.728,18.61639,74.46557,0.100,0.102,0.02459,0.09836
9.850,18.59672,74.38689,0.100,0.102,0.02459,0.09836
10.004,18.55016,74.20066,0.100,0.102,0.02459,0.09836
10.248,18.68033,74.72131,0.100,0.102,0.02459,0.09836
10.395,18.61639,74.46557,0.100,0.102,0.02459,0.09836
10.680,18.63607,74.54426,0.100,0.102,0.02459,0.09836
10.830,18.63934,74.55738,0.100,0.102,0.02459,0.09836
11.086,18.73836,74.95344,0.100,0.102,0.02459,0.09836

File: peritheos/data/datasets/zinc-oxide-wurtzite-hanna-2011-figure2-bulk-digitized.csv
pressure_gpa,specific_volume_a3_per_formula_unit,volume_a3_conventional_cell,pressure_precision_gpa,pressure_digitization_uncertainty_gpa,specific_volume_digitization_uncertainty_a3,volume_digitization_uncertainty_a3_conventional_cell
0.889,23.67300,47.34601,0.100,0.119,0.02852,0.05703
1.073,23.61901,47.23802,0.100,0.119,0.02852,0.05703
1.127,23.69506,47.39011,0.100,0.119,0.02852,0.05703
2.413,23.43726,46.87452,0.100,0.119,0.02852,0.05703
2.857,23.32319,46.64639,0.100,0.119,0.02852,0.05703
4.695,23.09087,46.18175,0.100,0.119,0.02852,0.05703
6.079,22.82890,45.65779,0.100,0.119,0.02852,0.05703
7.127,22.67681,45.35361,0.100,0.119,0.02852,0.05703
7.557,22.63422,45.26844,0.100,0.119,0.02852,0.05703
7.937,22.50190,45.00380,0.100,0.119,0.02852,0.05703
8.238,22.52471,45.04943,0.100,0.119,0.02852,0.05703
8.476,22.52471,45.04943,0.100,0.119,0.02852,0.05703
8.937,22.57034,45.14068,0.100,0.119,0.02852,0.05703
9.222,22.55513,45.11027,0.100,0.119,0.02852,0.05703
9.508,22.48669,44.97338,0.100,0.119,0.02852,0.05703
9.719,22.67224,45.34449,0.100,0.119,0.02852,0.05703
10.000,22.49810,44.99620,0.100,0.119,0.02852,0.05703
