Repository: CPrescher/peritheos

# Peritheos

A Python library for thermodynamic equations of state calculations for solid materials.

Built-in EOS evaluation, inversion, bounded robust fitting, and uncertainty
statistics are implemented in Rust and exposed through the established Python API.
NumPy broadcasting and user-defined `EosBase` subclasses remain supported.
The package includes PEP 561 typing metadata for type checkers and IDEs.

Full model, fitting, units, and development documentation is available at
[peritheos.readthedocs.io](https://peritheos.readthedocs.io/).
Rust users can start with the workflow-oriented [Rust API guide](docs/rust-api.md)
and the runnable examples in the unified Rust crate.
Release history is recorded in the [changelog](CHANGELOG.md).
Project goals and guidance for coding agents are in [AGENTS.md](AGENTS.md).

## Features

- Room temperature equations of state (EOS) implementations
  - Birch-Murnaghan
  - Murnaghan
  - Natural strain (orders 2-4)
  - Modified Tait
  - Baonza pseudospinodal
  - Vinet
  - Generalized Rydberg-Stacey
  - Morse and Sun-Morse
  - Holzapfel
- Thermal equations of state (EOS) implementations
  - Mie-Gruneisen-Debye
  - Mie-Gruneisen-Einstein
  - Linear thermal pressure
  - Second-order temperature-compression thermal pressure
  - Logarithmic-volume thermal pressure
  - Holland-Powell Einstein thermal pressure with generic reference isotherms
  - Double-Debye Helmholtz free-energy models
  - Dorogokupets-Oganov four-oscillator model
  - Multi-oscillator Gruneisen thermal pressure
- Phase-specific linear Us-up shock Hugoniots
- P-V and P-V-T parameter fitting with covariance and diagnostics
- Joint reference-isotherm and thermal fitting with cross-covariance
- Correlated observation errors and robust least-squares losses
- Reproducible fit summaries and versioned JSON export
- EOS prediction uncertainty from fitted covariance or published parameter errors
- Thermoelastic derivatives, heat capacities, and vibrational potentials
- Versioned material and EOS-record catalog with explicit literature provenance,
  calibration/data envelopes, extrapolation enabled by default, inversion, and
  measurement/parameter uncertainty
- A Peritheos-owned `.eosmat` schema and a bundled library of material
  documents and EOS records with optional diffraction structure, stable
  identifiers, and Dioptas 0.10 storage-read compatibility
- Recursive pressure-scale normalization across Au, Pt, KCl, ruby R1, and
  diamond Raman standards with source-documented cross-calibration edges
- Native wheels for supported CPython releases on Linux, macOS, and Windows

## Unit conventions

- Public pressure and bulk-modulus values are in GPa.
- Temperatures are in K.
- Birch-Murnaghan, Murnaghan, modified Tait, and Vinet accept any consistent
  volume unit.
- Holzapfel and energy-based thermal EOS implementations require molar volume in
  J bar^-1 mol^-1, which is equivalent to cm^3/mol divided by 10.
- The linear and second-order Taylor thermal-pressure corrections use the same
  volume convention as their reference isotherm.

### Materials and EOS records

Materials group one or more literature-specific EOS records. The calculation
API uses GPa, K, and conventional unit-cell volumes in angstrom cubed. Each EOS
record carries its primary reference, parameter provenance, calibration/data
coverage, and uncertainty assumptions.

```python
from peritheos import get_material, search_eos_records

mgo = get_material("mgo")  # also "periclase", "MgO"
print(mgo.summary())  # records with model, P/T range, reproduction, reference
scale = mgo.get_eos_record("mgo_sokolova_2013_holzapfel_4")
print(scale.reproduction, scale.compared)  # "untested", "source_equation"
print(scale.source_check, scale.warning)  # "verified", None
pressure = scale.pressure(volume=60.0, temperature=2000.0)
recovered_volume = scale.volume(pressure, temperature=2000.0)

prediction = scale.pressure_with_uncertainty(
    volume=60.0,
    temperature=2000.0,
    volume_sigma=0.02,
    temperature_sigma=20.0,
)

# V0 may use any volume unit for a room-temperature EOS; K0 is in GPa here.
eos = BM3(V0=50, K0=130, K0_prime=4.3)

# Infer temperature from volumes measured before and during DAC heating.
ambient_volume = 0.80000
heated_volume = 0.80001
temperature_with_dac = eos.temperature_from_volumes(
    V_ambient=ambient_volume,
    V_heated=heated_volume,
    f_dac=0.25,
)
ambient_pressure = eos.rt_eos.pressure(ambient_volume)
heated_pressure_from_pair = ambient_pressure + eos.dac_thermal_pressure(
    heated_volume,
    temperature_with_dac,
    0.25,
)
```

Both DAC methods use the empirical `f_dac * thermal_pressure_increment`
confinement term and require `0 <= f_dac < 1`; report and sensitivity-test the
assumed fraction.

Multi-oscillator thermal EOS with a freely chosen reference isotherm

```python
from peritheos.eos.rt.holzapfel import Holzapfel
from peritheos.eos.thermal import MultiOscillatorGruneisenThermalEOS

File: peritheos/data/datasets/akimotoite-reynard-1996-table1-compression.csv
run_direction,ruby_pressure_gpa,ruby_linewidth_uncertainty_gpa,ice_vii_pressure_gpa,ice_vii_max_gradient_gpa,lattice_a_angstrom,lattice_a_sd_angstrom,lattice_c_angstrom,lattice_c_sd_angstrom,unit_cell_volume_a3,unit_cell_volume_sd_a3,reflections_used,ice_vii_volume_a3,ice_vii_volume_uncertainty_a3
compression,0.00,,,,4.7273,0.0023,13.546,0.012,262.17,0.49,6,,
compression,0.95,0.05,,,4.7240,0.0040,13.491,0.023,260.49,0.89,7,,
compression,2.40,0.05,2.35,0.03,4.7115,0.0011,13.489,0.007,259.32,0.26,7,11.32,0.14
compression,4.25,0.10,,,4.7035,0.0017,13.449,0.012,257.67,0.42,8,,
compression,6.1,0.1,5.8,0.1,4.6951,0.0016,13.401,0.011,255.83,0.38,8,10.37,0.14
compression,9.1,0.1,8.6,0.2,4.6826,0.0020,13.324,0.013,253.01,0.46,8,9.81,0.13
compression,10.9,0.1,10.3,0.2,4.6746,0.0033,13.274,0.021,251.20,0.75,8,9.52,0.13
compression,13.0,0.2,12.4,0.4,4.6643,0.0052,13.227,0.031,249.21,1.14,8,9.22,0.13
compression,15.5,0.2,15.0,0.6,4.6533,0.0042,13.215,0.028,247.81,0.97,8,8.91,0.12
compression,17.8,0.2,16.3,0.5,4.6508,0.0021,13.139,0.014,246.12,0.48,8,8.77,0.12
compression,20.7,0.4,19.0,0.7,4.6358,0.0032,13.083,0.021,243.49,0.73,8,8.50,0.12
compression,24.5,0.5,22.2,1.1,4.6256,0.0024,12.988,0.014,240.66,0.51,8,8.22,0.12
compression,27.8,0.5,25.2,1.4,4.6190,0.0029,12.942,0.020,239.13,0.67,7,8.00,0.11
decompression,20.4,0.5,21.4,1.3,4.6354,0.0024,13.021,0.015,242.30,0.53,7,8.26,0.12
decompression,10.1,0.3,12.1,0.8,4.6830,0.0051,13.256,0.028,251.76,1.08,7,9.23,0.13
decompression,0.00,,,,4.7308,0.0014,13.541,0.009,262.45,0.33,8,,

File: peritheos/data/datasets/akimotoite-siersch-2021-table2-compression.csv
experiment,crystal,pressure_gpa,pressure_sd_gpa,lattice_a_angstrom,lattice_a_sd_angstrom,lattice_c_angstrom,lattice_c_sd_angstrom,unit_cell_volume_a3,unit_cell_volume_sd_a3
DAC1,X1,0.0001,0.0001,4.7275,0.0005,13.5578,0.0012,262.41,0.06
DAC1,X2,0.0001,0.0001,4.7274,0.0003,13.5577,0.0002,262.40,0.03
DAC1,X1,0.60,0.05,4.7238,0.0003,13.5391,0.0008,261.64,0.04
DAC1,X2,0.60,0.05,4.7236,0.0003,13.5414,0.0002,261.66,0.03
DAC1,X1,1.10,0.01,4.7210,0.0004,13.5257,0.0010,261.07,0.04
DAC1,X2,1.10,0.01,4.7206,0.0003,13.5274,0.0002,261.06,0.03
DAC1,X1,2.07,0.11,4.7142,0.0002,13.4981,0.0005,259.79,0.02
DAC1,X2,2.07,0.11,4.7142,0.0003,13.4998,0.0003,259.82,0.03
DAC1,X1,3.93,0.01,4.7031,0.0002,13.4488,0.0004,257.62,0.02
DAC1,X2,3.93,0.01,4.7032,0.0003,13.4507,0.0002,257.67,0.03
DAC1,X1,4.07,0.01,4.7030,0.0003,13.4476,0.0006,257.59,0.03
DAC1,X2,4.07,0.01,4.7030,0.0003,13.4489,0.0002,257.61,0.03
DAC1,X1,6.20,0.06,4.6899,0.0003,13.3900,0.0007,255.06,0.03
DAC1,X2,6.20,0.06,4.6897,0.0006,13.3928,0.0006,255.09,0.06
DAC1,X1,6.48,0.06,4.6880,0.0003,13.3835,0.0006,254.73,0.03
DAC1,X2,6.48,0.06,4.6878,0.0002,13.3850,0.0003,254.74,0.03
DAC1,X1,7.88,0.03,4.6805,0.0002,13.3509,0.0004,253.30,0.02
DAC1,X2,7.88,0.03,4.6800,0.0003,13.3528,0.0003,253.27,0.03
DAC1,X1,8.00,0.20,4.6803,0.0002,13.3498,0.0005,253.25,0.02
DAC1,X2,8.00,0.20,4.6798,0.0003,13.3513,0.0004,253.23,0.03
DAC1,X1,9.45,0.14,4.6726,0.0003,13.3141,0.0008,251.75,0.03
DAC1,X2,9.45,0.14,4.6722,0.0003,13.3169,0.0004,251.75,0.03
DAC1,X1,10.68,0.03,4.6657,0.0004,13.2826,0.0011,250.40,0.05
DAC1,X2,10.68,0.03,4.6649,0.0003,13.2890,0.0004,250.44,0.03
DAC1,X1,12.14,0.06,4.6582,0.0005,13.2500,0.0011,248.99,0.05
DAC1,X2,12.14,0.06,4.6579,0.0006,13.2518,0.0008,248.99,0.06
DAC2,X1,0.0001,0.0001,4.7279,0.0005,13.5534,0.0014,262.37,0.05
DAC2,X2,0.0001,0.0001,4.7275,0.0004,13.5582,0.0004,262.42,0.05
DAC2,X1,0.23,0.03,4.7266,0.0004,13.5470,0.0012,262.10,0.05
DAC2,X2,0.23,0.03,4.7263,0.0002,13.5513,0.0002,262.15,0.02
DAC2,X1,7.37,0.03,4.6849,0.0007,13.3674,0.0020,254.09,0.07
DAC2,X2,7.37,0.03,4.6849,0.0009,13.3702,0.0010,254.14,0.10
DAC2,X1,13.88,0.05,4.6520,0.0011,13.2090,0.0031,247.56,0.11
DAC2,X2,13.88,0.05,4.6487,0.0014,13.2234,0.0012,247.48,0.15
DAC2,X1,14.07,0.38,4.6507,0.0014,13.2007,0.0040,247.27,0.14
DAC2,X2,14.07,0.38,4.6466,0.0010,13.2157,0.0009,247.11,0.11
DAC2,X1,16.37,0.01,4.6379,0.0011,13.1610,0.0032,245.17,0.11
DAC2,X2,16.37,0.01,4.6361,0.0011,13.1714,0.0009,245.17,0.11
DAC2,X1,16.37,0.01,4.6394,0.0012,13.1696,0.0038,245.48,0.11
DAC2,X2,16.37,0.01,4.6387,0.0008,13.1657,0.0010,245.34,0.08
DAC2,X1,17.40,0.02,4.6358,0.0015,13.1495,0.0043,244.73,0.15
DAC2,X2,17.40,0.02,4.6351,0.0010,13.1516,0.0014,244.69,0.10
DAC2,X1,17.72,0.10,4.6340,0.0010,13.1486,0.0010,244.53,0.11
DAC2,X2,17.72,0.10,4.6340,0.0010,13.1486,0.0010,244.53,0.11
DAC2,X1,17.44,0.09,4.6327,0.0006,13.1481,0.0016,244.37,0.05
DAC2,X2,17.44,0.09,4.6328,0.0007,13.1508,0.0009,244.44,0.08
DAC2,X1,19.91,0.21,4.6205,0.0005,13.0986,0.0013,242.18,0.05
DAC2,X2,19.91,0.21,4.6213,0.0008,13.1035,0.0009,242.36,0.09
DAC2,X1,22.05,0.12,4.6115,0.0005,13.0617,0.0014,240.55,0.05
DAC2,X2,22.05,0.12,4.6111,0.0004,13.0658,0.0005,240.59,0.04
DAC2,X1,24.86,0.03,4.5996,0.0007,13.0143,0.0019,238.44,0.07
DAC2,X2,24.86,0.03,4.5986,0.0006,13.0162,0.0007,238.38,0.07
DAC2,X1,7.79,0.28,4.6796,0.0004,13.3505,0.0013,253.19,0.04
DAC2,X2,7.79,0.28,4.6788,0.0009,13.3523,0.0010,253.13,0.09

File: peritheos/data/datasets/akimotoite-zhou-2014-table1-elasticity.csv
source_order,run,run_order,pressure_gpa,pressure_uncertainty_gpa,temperature_k,two_way_p_time_10_minus_7_s,two_way_s_time_10_minus_7_s,length_mm,density_g_cm3,density_uncertainty_g_cm3,vp_km_s,vp_uncertainty_km_s,vs_km_s,vs_uncertainty_km_s,ks_gpa,ks_uncertainty_gpa,g_gpa,g_uncertainty_gpa
1,S2674,1,00.00,0.04,300,,,0.918,3.8099,0.0002,,,,,,,,
2,S2674,2,15.50,0.04,700,1.751,3.146,0.956,4.0293,0.0005,10.92,0.03,6.08,0.01,281.9,2.9,148.9,0.5
3,S2674,3,14.98,0.05,500,1.738,3.110,0.954,4.0397,0.0005,10.98,0.03,6.14,0.01,283.9,2.9,152.0,0.5
4,S2674,4,14.52,0.04,300,1.730,3.082,0.954,4.0468,0.0004,11.03,0.03,6.19,0.01,285.6,2.9,155.0,0.5
5,S2674,5,18.52,0.05,700,1.718,3.103,0.953,4.0723,0.0005,11.09,0.03,6.14,0.01,296.2,3.0,153.6,0.5
6,S2674,6,17.88,0.07,500,1.709,3.072,0.952,4.0808,0.0005,11.14,0.03,6.20,0.01,297.5,3.0,156.8,0.5
7,S2674,7,17.45,0.05,300,1.701,3.044,0.952,4.0889,0.0005,11.20,0.03,6.25,0.01,299.2,3.0,159.9,0.5
8,S2674,8,20.48,0.05,700,1.702,3.080,0.953,4.1011,0.0005,11.20,0.03,6.19,0.01,304.8,3.0,157.0,0.5
9,S2674,9,19.73,0.07,500,1.692,3.047,0.952,4.1104,0.0004,11.25,0.03,6.25,0.01,306.3,3.0,160.4,0.5
10,S2674,10,19.48,0.03,300,1.681,3.020,0.951,4.1173,0.0004,11.31,0.03,6.30,0.01,309.0,3.1,163.3,0.5
11,S2674,11,22.12,0.10,700,1.687,3.058,0.951,4.1319,0.0004,11.27,0.03,6.22,0.01,312.1,3.0,159.8,0.5
12,S2674,12,21.49,0.06,500,1.676,3.025,0.950,4.1394,0.0003,11.33,0.03,6.28,0.01,313.9,3.1,163.2,0.5
13,S2674,13,21.13,0.09,300,1.667,3.001,0.950,4.1476,0.0004,11.39,0.03,6.33,0.01,316.9,3.1,166.2,0.5
14,S2674,14,23.39,0.11,700,1.673,3.034,0.950,4.1468,0.0004,11.35,0.03,6.26,0.01,317.6,3.1,162.6,0.5
15,S2674,15,22.88,0.08,500,1.664,3.009,0.950,4.1554,0.0004,11.42,0.03,6.31,0.01,321.0,3.1,165.6,0.5
16,S2674,16,22.35,0.05,300,1.656,2.988,0.949,4.1579,0.0003,11.46,0.03,6.35,0.01,322.7,3.1,167.6,0.5
17,S2674,17,24.65,0.11,700,1.664,3.023,0.951,4.1592,0.0005,11.43,0.03,6.29,0.01,323.7,3.1,164.5,0.5
18,S2674,18,24.08,0.07,500,1.656,3.001,0.950,4.1671,0.0005,11.47,0.03,6.33,0.01,325.9,3.1,167.0,0.5
19,S2674,19,23.70,0.09,300,1.648,2.981,0.950,4.1751,0.0005,11.53,0.03,6.37,0.01,328.9,3.2,169.6,0.6
20,S2674,20,25.72,0.13,700,1.654,3.011,0.950,4.1744,0.0005,11.49,0.03,6.31,0.01,329.4,3.1,166.2,0.5
21,S2674,21,25.45,0.12,500,1.644,2.985,0.950,4.1815,0.0005,11.55,0.03,6.36,0.01,332.4,3.2,169.4,0.6
22,S2674,22,25.02,0.11,300,1.640,2.970,0.951,4.1893,0.0005,11.55,0.03,6.40,0.01,334.4,3.2,171.7,0.6
23,S2725,1,00.00,0.05,300,,,1.159,3.8091,0.0002,,,,,,,,
24,S2725,2,13.49,0.09,700,2.108,3.767,1.137,4.0104,0.0003,10.79,0.02,6.04,0.01,272.1,2.2,146.2,0.3
25,S2725,3,13.32,0.06,700,2.109,3.773,1.137,4.0078,0.0003,10.78,0.02,6.03,0.01,271.8,2.2,145.6,0.3
26,S2725,4,12.80,0.08,500,2.097,3.737,1.136,4.0180,0.0003,10.84,0.02,6.08,0.01,273.8,2.3,148.6,0.3
27,S2725,5,12.25,0.09,300,2.085,3.699,1.135,4.0259,0.0003,10.89,0.02,6.14,0.01,275.2,2.3,151.7,0.3
28,S2725,6,15.86,0.04,700,2.081,3.737,1.136,4.0428,0.0003,10.92,0.02,6.08,0.01,283.0,2.3,149.5,0.3
29,S2725,7,15.73,0.06,700,2.081,3.738,1.135,4.0430,0.0003,10.91,0.02,6.07,0.01,282.2,2.3,149.2,0.3
30,S2725,8,15.07,0.07,500,2.066,3.696,1.134,4.0520,0.0003,10.98,0.02,6.14,0.01,284.9,2.4,152.6,0.3
31,S2725,9,14.71,0.08,300,2.055,3.661,1.133,4.0599,0.0003,11.03,0.02,6.19,0.01,286.2,2.4,155.6,0.4
32,S2725,10,18.07,0.08,700,2.048,3.693,1.132,4.0800,0.0003,11.06,0.02,6.13,0.01,294.2,2.4,153.4,0.3
33,S2725,11,18.05,0.06,700,2.049,3.692,1.132,4.0793,0.0003,11.05,0.02,6.13,0.01,293.8,2.4,153.4,0.3
34,S2725,12,17.58,0.07,500,2.034,3.655,1.131,4.0887,0.0003,11.12,0.02,6.19,0.01,296.7,2.5,156.6,0.4
35,S2725,13,16.18,0.15,300,2.024,3.622,1.130,4.0970,0.0003,11.17,0.02,6.24,0.01,298.2,2.5,159.5,0.4
36,S2725,14,20.50,0.06,700,2.017,3.653,1.129,4.1143,0.0003,11.19,0.02,6.18,0.01,306.0,2.5,157.2,0.4
37,S2725,15,20.48,0.09,700,2.018,3.651,1.129,4.1145,0.0003,11.19,0.02,6.18,0.01,305.5,2.5,157.4,0.4
38,S2725,16,20.02,0.10,500,2.008,3.615,1.129,4.1233,0.0003,11.25,0.02,6.25,0.01,307.1,2.6,160.9,0.4
39,S2725,17,19.70,0.09,300,1.994,3.583,1.128,4.1300,0.0003,11.32,0.02,6.30,0.01,310.6,2.6,163.7,0.4
40,S2725,18,22.63,0.10,700,1.995,3.620,1.127,4.1405,0.0003,11.30,0.02,6.23,0.01,314.7,2.6,160.5,0.4
41,S2725,19,22.60,0.11,700,1.995,3.620,1.127,4.1400,0.0003,11.30,0.02,6.23,0.01,314.4,2.6,160.5,0.4
42,S2725,20,22.08,0.08,500,1.985,3.587,1.127,4.1500,0.0003,11.36,0.02,6.28,0.01,316.7,2.7,163.8,0.4
43,S2725,21,21.75,0.10,300,1.971,3.555,1.126,4.1577,0.0003,11.42,0.02,6.33,0.01,320.2,2.7,166.8,0.4
44,S2725,22,19.85,0.10,1500,2.097,3.885,1.124,4.0339,0.0003,10.72,0.02,5.78,0.01,283.3,2.2,135.0,0.3
45,S2725,23,19.59,0.12,1300,2.072,3.808,1.122,4.0422,0.0003,10.83,0.02,5.89,0.01,286.9,2.3,140.3,0.3
46,S2725,24,18.93,0.09,1100,2.051,3.741,1.121,4.0546,0.0003,10.93,0.02,5.99,0.01,290.0,2.3,145.6,0.3
47,S2725,25,18.61,0.12,900,2.034,3.692,1.120,4.0676,0.0002,11.01,0.02,6.06,0.01,293.8,2.4,149.6,0.3
48,S2725,26,18.12,0.10,700,2.020,3.651,1.119,4.0783,0.0003,11.08,0.02,6.13,0.01,296.1,2.5,153.2,0.3
49,S2725,27,17.92,0.09,500,2.005,3.605,1.118,4.0889,0.0003,11.15,0.02,6.20,0.01,298.7,2.5,157.2,0.4
50,S2725,28,17.64,0.05,300,1.995,3.576,1.117,4.0962,0.0002,11.19,0.02,6.24,0.01,300.4,2.6,159.7,0.4
51,S2725,29,21.55,0.12,1500,2.075,3.847,1.122,4.0534,0.0004,10.81,0.02,5.83,0.01,290.0,2.2,137.9,0.3
52,S2725,30,21.07,0.16,1300,2.054,3.772,1.121,4.0654,0.0003,10.91,0.02,5.94,0.01,292.7,2.3,143.5,0.3
53,S2725,31,20.60,0.11,1100,2.035,3.707,1.120,4.0778,0.0003,11.00,0.02,6.04,0.01,295.1,2.4,148.8,0.3
54,S2725,32,20.06,0.08,900,2.018,3.658,1.119,4.0887,0.0003,11.09,0.02,6.12,0.01,298.7,2.5,153.0,0.3
55,S2725,33,19.73,0.09,700,2.001,3.620,1.118,4.0994,0.0003,11.17,0.02,6.18,0.01,303.1,2.5,156.3,0.4
56,S2725,34,19.18,0.08,500,1.991,3.587,1.117,4.1101,0.0003,11.21,0.02,6.23,0.01,304.5,2.6,159.3,0.4
57,S2725,35,18.98,0.08,300,1.981,3.563,1.117,4.1193,0.0003,11.27,0.02,6.27,0.01,307.6,2.6,161.8,0.4
58,S2725,36,00.00,0.07,300,,,,3.8053,0.0003,,,,,,,,

File: peritheos/data/datasets/alumina-rh2o3-ii-shi-2022-table-s2-pvt.csv
source_order,pressure_gpa,pressure_uncertainty_gpa,temperature_k,temperature_uncertainty_k,volume_a3,volume_uncertainty_a3,phase_context
1,100.0,1.0,300,,129.8,0.2,rh2o3_ii
2,107.8,1.2,300,,128.2,0.3,rh2o3_ii
3,115.3,1.4,300,,126.8,0.3,rh2o3_ii
4,118.5,1.6,300,,126.3,0.2,rh2o3_ii
5,110.2,1.6,790,80,128.3,0.3,rh2o3_ii
6,103.1,2.0,850,90,130.2,0.2,rh2o3_ii
7,122.4,2.1,1040,100,126.5,0.3,rh2o3_ii
8,104.8,2.5,1080,110,130.2,0.3,rh2o3_ii
9,111.8,2.8,1250,130,128.4,0.3,rh2o3_ii
10,124.1,2.5,1290,130,126.5,0.1,rh2o3_ii
11,105.6,2.4,1290,130,130.1,0.3,rh2o3_ii
12,119.1,2.2,1340,130,127.6,0.2,rh2o3_ii
13,123.7,2.2,1350,140,126.8,0.1,rh2o3_ii
14,119.7,2.2,1370,140,127.5,0.2,rh2o3_ii
15,114.2,2.3,1500,150,128.3,0.2,rh2o3_ii
16,108.3,2.5,1530,150,130.1,0.3,rh2o3_ii
17,115.8,2.8,1550,160,128.2,0.2,rh2o3_ii
18,121.5,2.5,1580,160,127.3,0.2,rh2o3_ii
19,109.0,2.5,1720,170,130.2,0.3,rh2o3_ii
20,122.6,2.7,1860,190,127.4,0.2,rh2o3_ii
21,125.6,2.6,1860,190,126.9,0.3,rh2o3_ii
22,117.8,2.6,1890,190,128.3,0.3,rh2o3_ii
23,119.6,2.7,2010,200,128.2,0.2,rh2o3_ii
24,110.2,2.9,2050,210,130.4,0.2,rh2o3_ii
25,123.8,3.0,2060,210,127.5,0.1,rh2o3_ii
26,126.7,3.0,2090,210,126.8,0.3,rh2o3_ii
27,120.7,3.2,2210,220,128.3,0.3,rh2o3_ii
28,125.1,3.1,2240,220,127.5,0.2,rh2o3_ii
29,128.0,3.1,2260,230,127.1,0.2,rh2o3_ii
30,111.8,3.0,2290,230,130.3,0.3,rh2o3_ii
31,127.0,4.0,2310,230,127.3,0.2,rh2o3_ii
32,112.8,3.2,2480,250,130.4,0.2,rh2o3_ii
33,121.9,3.2,2480,250,128.3,0.3,rh2o3_ii
34,121.9,3.4,2510,250,128.5,0.3,rh2o3_ii
35,126.6,3.9,2530,250,127.9,0.2,rh2o3_ii
36,128.6,3.8,2580,260,127.4,0.2,rh2o3_ii
37,113.6,3.3,2610,260,130.5,0.2,rh2o3_ii
38,128.2,4.3,2780,280,127.9,0.2,rh2o3_ii
39,115.7,3.6,2820,280,130.4,0.3,rh2o3_ii
40,125.8,3.7,3050,310,128.4,0.3,rh2o3_ii
41,96.5,1.6,300,,130.6,0.3,rh2o3_ii
42,109.1,1.8,300,,127.6,0.3,rh2o3_ii
43,113.8,1.9,300,,127.2,0.3,rh2o3_ii
44,122.2,2.0,300,,125.6,0.4,rh2o3_ii
45,122.9,2.1,300,,125.7,0.4,rh2o3_ii
46,135.0,2.3,300,,123.4,0.3,rh2o3_ii
47,135.1,2.4,300,,123.4,0.4,rh2o3_ii
48,98.3,1.9,710,,131.0,0.2,rh2o3_ii
49,98.8,2.2,850,90,131.1,0.2,rh2o3_ii
50,99.9,1.9,1050,110,131.2,0.2,rh2o3_ii
51,127.1,2.2,1120,110,125.5,0.2,rh2o3_ii
52,100.7,2.0,1200,120,131.0,0.2,rh2o3_ii
53,142.9,3.8,1260,130,123.3,0.3,rh2o3_ii
54,127.7,1.9,1300,130,125.4,0.2,rh2o3_ii
55,143.9,3.7,1410,140,123.3,0.3,rh2o3_ii
56,102.4,1.9,1470,150,131.4,0.2,rh2o3_ii
57,129.6,2.0,1560,160,125.5,0.2,rh2o3_ii
58,144.7,3.8,1620,160,123.4,0.2,rh2o3_ii
59,130.1,3.0,1680,170,125.5,0.2,rh2o3_ii
60,130.3,3.0,1680,170,125.5,0.2,rh2o3_ii
61,130.0,2.7,1700,170,125.6,0.3,rh2o3_ii
62,103.3,2.0,1750,180,131.5,0.2,rh2o3_ii
63,131.2,2.2,1810,180,125.5,0.2,rh2o3_ii
64,130.8,2.6,1850,190,125.7,0.3,rh2o3_ii
65,104.6,2.0,1930,190,131.8,0.2,rh2o3_ii
66,131.8,2.6,2010,200,125.7,0.3,rh2o3_ii
67,105.0,1.8,2100,210,131.8,0.2,rh2o3_ii
68,148.2,4.0,2130,210,123.4,0.3,rh2o3_ii
69,105.6,2.0,2260,230,132.4,0.2,rh2o3_ii
70,150.3,4.0,2570,260,123.4,0.3,rh2o3_ii
71,105.2,1.8,2600,260,132.4,0.2,rh2o3_ii
72,105.9,2.0,2630,260,132.4,0.6,rh2o3_ii
73,152.6,4.1,3080,310,123.8,0.4,rh2o3_ii
74,156.7,4.0,3670,370,124.0,0.3,rh2o3_ii_at_cairo3_onset
75,156.7,4.0,3670,370,124.0,0.3,rh2o3_ii_at_cairo3_onset

File: peritheos/data/datasets/alumina-shi-2022-table-s1-pvt.csv
source_order,pressure_gpa,pressure_uncertainty_gpa,temperature_k,temperature_uncertainty_k,volume_a3,volume_uncertainty_a3,pressure_calibrant
1,0,,300,,255.1,,pt
2,14.5,0.2,300,,241.4,0.5,pt
3,23.7,0.3,300,,234.7,0.4,pt
4,34.8,0.3,300,,227.1,0.3,pt
5,45.7,0.5,300,,221.1,0.3,pt
6,55.8,0.6,300,,216.3,0.2,pt
7,16.9,0.3,1170,117,243.6,0.3,pt
8,48.6,0.7,1220,120,222.0,0.4,pt
9,62.2,1.0,1230,120,215.4,0.2,pt
10,17.6,0.2,1260,130,243.2,0.4,pt
11,48.5,0.9,1280,130,222.1,0.3,pt
12,39.5,0.9,1300,130,228.6,0.2,pt
13,60.5,0.5,1320,130,217.5,0.1,pt
14,28.2,0.4,1350,140,236.8,0.9,pt
15,63.4,0.7,1380,140,215.6,0.3,pt
16,49.5,0.6,1400,140,222.4,0.5,pt
17,39.8,1.0,1420,140,229.0,0.2,pt
18,49.7,0.5,1440,140,222.4,0.4,pt
19,16.9,0.2,1560,160,245.9,0.3,pt
20,50.7,0.7,1560,160,222.5,0.4,pt
21,17.2,0.2,1600,160,245.7,0.1,pt
22,40.6,1.0,1620,160,228.9,0.4,pt
23,26.7,0.3,1630,160,238.0,0.6,pt
24,64.2,0.9,1630,160,215.9,0.2,pt
25,61.9,1.0,1680,170,217.6,0.2,pt
26,53.7,0.7,1710,170,222.8,0.4,pt
27,27.7,0.3,1720,170,238.0,0.6,pt
28,62.1,1.1,1760,180,217.7,0.2,pt
29,41.5,0.6,1790,180,229.4,0.3,pt
30,50.8,0.8,1800,180,223.5,0.6,pt
31,65.5,1.0,1850,190,216.0,0.3,pt
32,19.1,0.3,1860,190,245.5,0.2,pt
33,42.7,0.8,1930,190,229.8,0.4,pt
34,28.1,0.6,2080,210,239.2,0.4,pt
35,28.9,0.5,2160,220,239.2,0.2,pt
36,52.5,1.1,2210,220,223.8,0.4,pt
37,62.5,1.1,2220,220,218.7,0.7,pt
38,65.9,1.2,2270,230,219.0,0.1,pt
39,67.0,1.1,2350,240,216.6,0.1,pt
40,44.7,0.8,2600,260,230.5,0.3,pt
41,64.4,1.1,2650,270,218.8,0.2,pt
42,57.2,1.4,2830,280,224.1,0.4,pt
43,47.7,0.8,2940,290,230.3,0.2,pt
44,59.6,1.1,2980,300,223.8,0.3,pt
45,41.3,0.8,300,,224.4,0.4,pt
46,67.5,1.2,300,,212.0,0.5,pt
47,88.3,1.5,300,,203.2,0.2,pt
48,89.2,1.4,1250,130,205.6,0.6,pt
49,90.5,1.8,1370,140,205.9,0.5,pt
50,45.4,0.8,1430,140,227.3,0.6,pt
51,46.9,0.9,1970,200,227.6,0.5,pt
52,54.7,0.9,2000,200,223.4,0.2,pt
53,55.4,1.0,2070,210,223.4,0.2,pt
54,94.6,1.8,2180,220,205.9,0.5,pt
55,94.7,1.9,2270,230,205.7,0.5,pt
56,95.5,1.9,2400,240,205.5,0.5,pt
57,95.5,1.8,2470,250,205.5,0.5,pt
58,97.2,2.0,2850,190,205.0,0.6,pt
59,97.7,2.0,2900,290,205.2,0.5,pt
60,69.6,1.1,300,,210.1,0.6,nacl
61,77.6,1.2,300,,207.1,0.6,nacl
62,71.3,1.2,1360,140,211.7,0.6,nacl
63,80.1,1.4,1530,150,209.2,0.2,nacl
64,72.1,1.2,1540,150,212.2,0.8,nacl
65,80.9,1.6,1690,170,209.1,0.2,nacl
66,72.8,1.3,1770,180,212.7,0.7,nacl
67,82.0,1.5,1870,190,209.2,0.2,nacl
68,73.8,1.4,1970,200,213.4,0.9,nacl
69,74.1,1.4,2070,210,213.5,0.6,nacl
70,82.7,1.6,2090,210,209.3,0.2,nacl
71,83.2,1.6,2200,220,209.4,0.2,nacl
72,75.1,1.5,2220,220,213.7,0.5,nacl
73,76.2,1.2,2360,240,213.7,0.2,nacl
74,85.2,1.6,2500,250,209.3,0.3,nacl
75,86.8,1.6,2730,270,209.3,0.2,nacl

File: peritheos/data/datasets/aluminum-dewaele-2004-table1-compression.csv
ruby_pressure_classical_gpa,ruby_pressure_revised_gpa,atomic_volume_a3,atomic_volume_uncertainty_a3
1.53,1.53,16.257,0.01
3.0,3.01,15.952,0.01
4.25,4.26,15.743,0.01
6.0,6.02,15.443,0.01
8.05,8.08,15.136,0.01
10.2,10.3,14.855,0.01
12.5,12.6,14.575,0.01
14.4,14.5,14.358,0.01
17.3,17.4,14.076,0.01
19.7,19.9,13.855,0.01
22.0,22.2,13.636,0.01
24.6,24.9,13.436,0.01
26.9,27.2,13.255,0.01
29.9,30.3,13.056,0.01
31.7,32.2,12.971,0.01
34.7,35.3,12.748,0.01
0.0,0.0,16.561,0.01
30.7,31.1,12.989,0.01
37.0,37.1,12.58,0.01
42.0,42.8,12.253,0.01
47.1,48.1,11.99,0.01
51.8,53.0,11.763,0.01
57.5,59.0,11.531,0.01
61.8,63.5,11.344,0.01
66.2,68.2,11.148,0.01
69.6,71.8,11.014,0.01
73.6,76.0,10.874,0.01
78.5,81.3,10.702,0.01
84.4,87.6,10.509,0.01
90.0,93.6,10.342,0.01
93.6,97.5,10.261,0.01
105.9,111.0,9.942,0.01
110.4,116.0,9.814,0.01
115.9,122.0,9.702,0.01
122.0,128.0,9.574,0.01
126.4,133.0,9.461,0.01
132.4,140.0,9.366,0.01
136.7,145.0,9.264,0.01
140.8,149.0,9.201,0.01
144.3,153.0,9.136,0.01

File: peritheos/data/datasets/bridgmanite-funamori-1996-table4-pvt.csv
table,source_row,run,pressure_sequence,temperature_k,unit_cell_volume_a3,unit_cell_volume_printed_uncertainty_a3,nacl_lattice_a_angstrom,au_lattice_a_angstrom,mgo_lattice_a_angstrom,pressure_nd1_gpa,pressure_nb1_gpa,pressure_aj1_gpa,pressure_ah1_gpa,pressure_aa1_gpa,pressure_mj2_gpa,pressure_ms2_gpa,normalization_volume_a3,fit_included,exclusion_reason
4a,1,1,preliminary,1230,152.99,0.15,,3.9654,,,,25.16,23.99,23.45,,,162.32,0,no_nd1_pressure
4a,2,1,preliminary,800,151.46,0.15,4.9637,3.9509,,24.59,24.28,24.83,23.96,23.64,,,162.32,0,source_flagged_pressure
4a,3,1,preliminary,800,151.46,0.15,4.9682,3.9500,,24.27,23.99,25.01,24.14,23.82,,,162.32,0,source_flagged_pressure
4a,4,1,preliminary,900,151.79,0.19,4.9644,3.9533,,24.84,24.52,25.08,24.13,23.75,,,162.32,0,source_flagged_pressure
4a,5,1,preliminary,1000,152.18,0.15,4.9748,3.9550,,24.42,24.13,25.52,24.48,24.04,,,162.32,0,source_flagged_pressure
4a,6,1,preliminary,1100,152.20,0.16,,3.9583,,,,25.60,24.49,24.00,,,162.32,0,no_nd1_pressure
4a,7,1,preliminary,1200,152.45,0.18,,3.9658,,,,24.84,23.70,23.19,,,162.32,0,no_nd1_pressure
4a,8,1,preliminary,1300,153.22,0.17,,3.9652,,,,25.76,24.52,23.94,,,162.32,0,no_nd1_pressure
4a,9,1,preliminary,1400,152.57,0.16,,3.9689,,,,25.76,24.46,23.84,,,162.32,0,source_flagged_pressure_and_no_nd1_pressure
4a,10,1,preliminary,1500,152.97,0.09,,3.9690,,,,26.50,25.11,24.43,,,162.32,0,no_nd1_pressure
4a,11,1,preliminary,1600,153.51,0.17,,3.9731,,,,26.49,25.05,24.33,,,162.32,0,no_nd1_pressure
4a,12,1,preliminary,1700,153.39,0.12,,3.9710,,,,27.66,26.10,25.31,,,162.32,0,no_nd1_pressure
4a,13,1,preliminary,1800,154.01,0.15,,3.9728,,,,28.12,26.49,25.65,,,162.32,0,no_nd1_pressure
4a,14,1,preliminary,1900,154.06,0.16,,3.9746,,,,28.51,26.80,25.93,,,162.32,0,no_nd1_pressure
4a,15,1,preliminary,2000,154.20,0.12,,3.9772,,,,28.81,27.04,26.13,,,162.32,0,no_nd1_pressure
4a,16,1,preliminary,2000,154.20,0.12,,3.9781,,,,28.65,26.89,25.98,,,162.32,0,no_nd1_pressure
4a,17,1,selected_nd1,293,150.51,0.16,4.9642,3.9420,,23.10,22.80,22.86,22.44,22.45,,,162.32,1,
4a,18,1,selected_nd1,400,150.34,0.14,4.9667,3.9420,,23.22,22.94,23.67,23.15,23.09,,,162.32,1,
4a,19,1,selected_nd1,500,150.46,0.16,4.9655,3.9435,,23.59,23.31,24.11,23.50,23.37,,,162.32,1,
4a,20,1,selected_nd1,600,150.80,0.21,4.9641,3.9469,,23.97,23.68,24.12,23.43,23.24,,,162.32,1,
4a,21,1,selected_nd1,700,151.10,0.15,4.9649,3.9472,,24.21,23.92,24.86,24.07,23.81,,,162.32,1,
4a,22,1,selected_nd1,800,151.10,0.17,4.9700,3.9497,,24.16,23.86,25.07,24.19,23.88,,,162.32,1,
4a,23,1,selected_nd1,900,151.26,0.19,4.9686,3.9510,,24.55,24.25,25.57,24.60,24.22,,,162.32,1,
4a,24,1,selected_nd1,1000,151.24,0.22,4.9696,3.9523,,24.77,24.46,26.06,25.00,24.56,,,162.32,1,
4a,25,1,selected_nd1,1100,151.85,0.20,4.9721,3.9548,,24.90,24.59,26.35,25.21,24.71,,,162.32,1,
4a,26,1,selected_nd1,1200,151.90,0.22,4.9769,3.9559,,24.87,24.57,26.85,25.62,25.06,,,162.32,1,
4a,27,1,selected_nd1,1300,152.58,0.17,4.9829,3.9644,,24.78,24.48,25.88,24.63,24.05,,,162.32,1,
4a,28,1,selected_nd1,1400,152.83,0.22,4.9898,3.9644,,24.61,24.33,26.65,25.31,24.66,,,162.32,1,
4a,29,1,selected_nd1,1500,153.05,0.09,4.9967,3.9664,,24.46,24.19,27.05,25.63,24.93,,,162.32,1,
4a,30,1,selected_nd1,1500,153.05,0.09,5.0001,3.9689,,24.24,23.98,26.53,25.14,24.46,,,162.32,1,
4a,31,1,selected_nd1,1600,153.29,0.05,,3.9698,,,,27.14,25.66,24.92,,,162.32,0,no_nd1_pressure
4a,32,1,selected_nd1,293,150.57,0.15,4.9636,3.9469,,23.13,22.84,21.81,21.42,21.43,,,162.32,1,
4a,33,1,ambient,293,162.32,0.23,5.6402,4.0780,,0.00,0.00,0.00,0.00,0.00,,,162.32,0,normalization_state_not_pressure_residual
4b,1,2,preliminary,1200,151.58,0.15,,,4.0669,,,,,,25.57,25.60,162.33,0,run2_not_used_in_combined_fit
4b,2,2,preliminary,1200,151.76,0.20,,,4.0669,,,,,,25.57,25.60,162.33,0,run2_not_used_in_combined_fit
4b,3,2,preliminary,1220,151.68,0.12,,,4.0672,,,,,,25.64,25.66,162.33,0,run2_not_used_in_combined_fit
4b,4,2,preliminary,800,150.72,0.12,,,4.0557,,,,,,25.37,25.63,162.33,0,run2_not_used_in_combined_fit
4b,5,2,preliminary,900,150.85,0.18,,,4.0571,,,,,,25.67,25.87,162.33,0,run2_not_used_in_combined_fit
4b,6,2,preliminary,1000,150.92,0.12,,,4.0611,,,,,,25.49,25.65,162.33,0,run2_not_used_in_combined_fit
4b,7,2,preliminary,1100,151.07,0.18,,,4.0624,,,,,,25.83,25.92,162.33,0,run2_not_used_in_combined_fit
4b,8,2,preliminary,1200,151.33,0.13,,,4.0639,,,,,,26.11,26.11,162.33,0,run2_not_used_in_combined_fit
4b,9,2,preliminary,1300,151.74,0.14,,,4.0675,,,,,,26.03,25.97,162.33,0,run2_not_used_in_combined_fit
4b,10,2,preliminary,1400,151.57,0.19,,,4.0664,,,,,,26.82,26.62,162.33,0,run2_not_used_in_combined_fit
4b,11,2,preliminary,1500,151.92,0.15,,,4.0667,,,,,,27.36,27.02,162.33,0,run2_not_used_in_combined_fit
4b,12,2,preliminary,1600,151.92,0.12,,,4.0665,,,,,,27.94,27.44,162.33,0,run2_not_used_in_combined_fit
4b,13,2,preliminary,1700,152.46,0.14,,,4.0703,,,,,,27.83,27.23,162.33,0,run2_not_used_in_combined_fit
4b,14,2,preliminary,1700,152.53,0.14,,,4.0703,,,,,,27.83,27.23,162.33,0,run2_not_used_in_combined_fit
4b,15,2,preliminary,1800,152.22,0.14,,,4.0720,,,,,,28.13,27.38,162.33,0,run2_not_used_in_combined_fit
4b,16,2,preliminary,1900,152.81,0.26,,,4.0732,,,,,,28.50,27.58,162.33,0,run2_not_used_in_combined_fit
4b,17,2,preliminary,1900,152.25,0.14,,,4.0732,,,,,,28.50,27.58,162.33,0,run2_not_used_in_combined_fit
4b,18,2,preliminary,2000,152.50,0.13,,,4.0755,,,,,,28.69,27.61,162.33,0,run2_not_used_in_combined_fit
4b,19,2,preliminary,293,150.55,0.19,,,4.0533,,,,,,23.28,23.51,162.33,0,run2_not_used_in_combined_fit
4b,20,2,preliminary,800,150.72,0.16,,,4.0556,,,,,,25.37,25.63,162.33,0,run2_not_used_in_combined_fit
4b,21,2,preliminary,900,150.57,0.19,,,4.0601,,,,,,25.11,25.33,162.33,0,run2_not_used_in_combined_fit
4b,22,2,preliminary,1000,150.96,0.19,,,4.0601,,,,,,25.67,25.82,162.33,0,run2_not_used_in_combined_fit
4b,23,2,preliminary,1100,151.02,0.17,,,4.0613,,,,,,26.01,26.09,162.33,0,run2_not_used_in_combined_fit
4b,24,2,preliminary,1200,151.09,0.22,,,4.0654,,,,,,25.86,25.87,162.33,0,run2_not_used_in_combined_fit
4b,25,2,preliminary,1300,150.93,0.17,,,4.0632,,,,,,26.83,26.71,162.33,0,run2_not_used_in_combined_fit
4b,26,2,preliminary,1400,151.27,0.21,,,4.0666,,,,,,26.78,26.58,162.33,0,run2_not_used_in_combined_fit
4b,27,2,preliminary,1500,151.37,0.19,,,4.0682,,,,,,27.07,26.75,162.33,0,run2_not_used_in_combined_fit
4b,28,2,preliminary,1500,151.37,0.19,,,4.0631,,,,,,27.98,27.59,162.33,0,run2_not_used_in_combined_fit
4b,29,2,preliminary,293,149.93,0.09,,,4.0502,,,,,,23.85,24.07,162.33,0,run2_not_used_in_combined_fit
4b,30,2,preliminary,400,150.11,0.19,,,4.0516,,,,,,24.05,24.35,162.33,0,run2_not_used_in_combined_fit
4b,31,2,preliminary,500,150.06,0.20,,,4.0515,,,,,,24.53,24.85,162.33,0,run2_not_used_in_combined_fit
4b,32,2,preliminary,600,150.22,0.16,,,4.0516,,,,,,25.05,25.36,162.33,0,run2_not_used_in_combined_fit
4b,33,2,preliminary,700,150.20,0.11,,,4.0518,,,,,,25.55,25.82,162.33,0,run2_not_used_in_combined_fit
4b,34,2,preliminary,800,150.33,0.21,,,4.0553,,,,,,25.45,25.70,162.33,0,run2_not_used_in_combined_fit
4b,35,2,preliminary,900,150.42,0.22,,,4.0555,,,,,,25.97,26.15,162.33,0,run2_not_used_in_combined_fit
4b,36,2,preliminary,1000,150.52,0.20,,,4.0574,,,,,,26.15,26.28,162.33,0,run2_not_used_in_combined_fit
4b,37,2,preliminary,293,149.88,0.17,,,4.0510,,,,,,23.70,23.92,162.33,0,run2_not_used_in_combined_fit
4b,38,2,preliminary,800,152.00,0.17,,,4.0745,,,,,,22.00,22.37,162.33,0,run2_not_used_in_combined_fit
4b,39,2,preliminary,900,152.26,0.16,,,4.0770,,,,,,22.10,22.44,162.33,0,run2_not_used_in_combined_fit
4b,40,2,preliminary,1000,152.40,0.15,,,4.0770,,,,,,22.70,22.98,162.33,0,run2_not_used_in_combined_fit
4b,41,2,preliminary,1100,152.39,0.20,,,4.0774,,,,,,23.16,23.38,162.33,0,run2_not_used_in_combined_fit
4b,42,2,preliminary,1200,152.68,0.25,,,4.0813,,,,,,23.98,23.25,162.33,0,run2_not_used_in_combined_fit
4b,43,2,preliminary,1300,152.77,0.18,,,4.0795,,,,,,23.96,24.02,162.33,0,run2_not_used_in_combined_fit
4b,44,2,preliminary,1400,153.03,0.23,,,4.0812,,,,,,24.22,24.20,162.33,0,run2_not_used_in_combined_fit
4b,45,2,preliminary,1500,153.05,0.20,,,4.0838,,,,,,24.36,24.24,162.33,0,run2_not_used_in_combined_fit
4b,46,2,preliminary,1600,153.29,0.22,,,4.0850,,,,,,24.73,24.50,162.33,0,run2_not_used_in_combined_fit
4b,47,2,preliminary,1700,153.29,0.20,,,4.0867,,,,,,25.04,24.68,162.33,0,run2_not_used_in_combined_fit
4b,48,2,preliminary,1800,153.42,0.16,,,4.0891,,,,,,25.23,24.74,162.33,0,run2_not_used_in_combined_fit
4b,49,2,ambient,293,162.33,0.14,,,4.2134,,,,,,-0.05,-0.04,162.33,0,run2_normalization_state_not_used
4b,50,2,ambient,293,162.05,0.10,,,4.2126,,,,,,0.04,0.04,162.05,0,run2_normalization_state_not_used

File: peritheos/data/datasets/bridgmanite-utsumi-1995-table1-pvt.csv
source_row,run,cycle,pressure_gpa,pressure_printed_uncertainty_gpa,temperature_c,temperature_k,temperature_printed_uncertainty_k,unit_cell_volume_a3,unit_cell_volume_printed_uncertainty_a3,normalization_volume_a3,fit_included,exclusion_reason
1,a,ambient,0.00,0.1,25,298.15,2,162.23,0.15,162.23,1,
2,a,first_10gpa,10.80,0.1,25,298.15,2,155.79,0.28,162.23,0,first_heating_below_650_k_after_ram_load_change
3,a,first_10gpa,10.80,0.1,100,373.15,2,155.86,0.16,162.23,0,first_heating_below_650_k_after_ram_load_change
4,a,first_10gpa,10.70,0.1,150,423.15,2,156.01,0.23,162.23,0,first_heating_below_650_k_after_ram_load_change
5,a,first_10gpa,10.70,0.1,200,473.15,2,156.42,0.16,162.23,0,first_heating_below_650_k_after_ram_load_change
6,a,first_10gpa,10.40,0.1,250,523.15,2,156.45,0.16,162.23,0,first_heating_below_650_k_after_ram_load_change
7,a,first_10gpa,10.35,0.1,300,573.15,2,156.79,0.20,162.23,0,first_heating_below_650_k_after_ram_load_change
8,a,first_10gpa,10.20,0.1,350,623.15,2,157.04,0.25,162.23,0,first_heating_below_650_k_after_ram_load_change
9,a,first_10gpa,10.20,0.1,400,673.15,2,157.24,0.25,162.23,1,
10,a,first_10gpa,10.20,0.1,450,723.15,2,157.43,0.24,162.23,1,
11,a,first_10gpa,10.10,0.1,500,773.15,2,157.60,0.18,162.23,1,
12,a,first_14gpa,13.80,0.1,25,298.15,2,154.02,0.28,162.23,0,first_heating_below_650_k_after_ram_load_change
13,a,first_14gpa,13.80,0.1,100,373.15,2,154.24,0.22,162.23,0,first_heating_below_650_k_after_ram_load_change
14,a,first_14gpa,13.90,0.1,150,423.15,2,154.27,0.22,162.23,0,first_heating_below_650_k_after_ram_load_change
15,a,first_14gpa,14.00,0.1,200,473.15,2,154.43,0.24,162.23,0,first_heating_below_650_k_after_ram_load_change
16,a,first_14gpa,14.10,0.1,250,523.15,2,154.57,0.26,162.23,0,first_heating_below_650_k_after_ram_load_change
17,a,first_14gpa,14.20,0.1,300,573.15,2,154.76,0.32,162.23,0,first_heating_below_650_k_after_ram_load_change
18,a,first_14gpa,14.20,0.1,350,623.15,2,154.95,0.22,162.23,0,first_heating_below_650_k_after_ram_load_change
19,a,first_14gpa,14.30,0.1,400,673.15,2,155.23,0.29,162.23,1,
20,a,first_14gpa,14.40,0.1,450,723.15,2,155.18,0.21,162.23,1,
21,a,first_14gpa,14.50,0.1,500,773.15,2,155.42,0.18,162.23,1,
22,a,first_17gpa,16.20,0.1,25,298.15,2,152.94,0.22,162.23,0,first_heating_below_650_k_after_ram_load_change
23,a,first_17gpa,16.50,0.1,100,373.15,2,153.02,0.22,162.23,0,first_heating_below_650_k_after_ram_load_change
24,a,first_17gpa,16.50,0.1,150,423.15,2,153.11,0.16,162.23,0,first_heating_below_650_k_after_ram_load_change
25,a,first_17gpa,16.70,0.1,200,473.15,2,153.35,0.26,162.23,0,first_heating_below_650_k_after_ram_load_change
26,a,first_17gpa,16.70,0.1,250,523.15,2,153.41,0.22,162.23,0,first_heating_below_650_k_after_ram_load_change
27,a,first_17gpa,16.80,0.1,300,573.15,2,153.53,0.17,162.23,0,first_heating_below_650_k_after_ram_load_change
28,a,first_17gpa,16.80,0.1,350,623.15,2,153.84,0.23,162.23,0,first_heating_below_650_k_after_ram_load_change
29,a,first_17gpa,16.90,0.1,400,673.15,2,153.83,0.19,162.23,1,
30,a,first_17gpa,17.00,0.1,450,723.15,2,154.06,0.15,162.23,1,
31,a,first_17gpa,17.10,0.1,500,773.15,2,154.20,0.20,162.23,1,
32,a,first_5gpa,4.60,0.1,25,298.15,2,159.67,0.23,162.23,0,first_heating_below_650_k_after_ram_load_change
33,a,first_5gpa,4.60,0.1,100,373.15,2,159.84,0.09,162.23,0,first_heating_below_650_k_after_ram_load_change
34,a,first_5gpa,4.80,0.1,150,423.15,2,160.03,0.21,162.23,0,first_heating_below_650_k_after_ram_load_change
35,a,first_5gpa,4.85,0.1,200,473.15,2,160.17,0.18,162.23,0,first_heating_below_650_k_after_ram_load_change
36,a,first_5gpa,4.95,0.1,250,523.15,2,160.26,0.14,162.23,0,first_heating_below_650_k_after_ram_load_change
37,a,first_5gpa,5.05,0.1,300,573.15,2,160.39,0.15,162.23,0,first_heating_below_650_k_after_ram_load_change
38,a,first_5gpa,5.05,0.1,350,623.15,2,160.64,0.17,162.23,0,first_heating_below_650_k_after_ram_load_change
39,a,first_5gpa,5.05,0.1,400,673.15,2,160.73,0.19,162.23,1,
40,a,first_5gpa,4.95,0.1,450,723.15,2,161.02,0.18,162.23,1,
41,a,first_5gpa,4.90,0.1,500,773.15,2,161.32,0.20,162.23,1,
42,b,preload,16.60,0.1,25,298.15,2,152.82,0.42,162.23,0,room_temperature_state_before_first_heating
43,b,first_20gpa,20.30,0.1,25,298.15,2,151.46,0.45,162.23,0,first_heating_below_650_k_after_ram_load_change
44,b,first_20gpa,20.20,0.1,100,373.15,2,151.70,0.47,162.23,0,first_heating_below_650_k_after_ram_load_change
45,b,first_20gpa,19.60,0.1,150,423.15,2,151.98,0.52,162.23,0,first_heating_below_650_k_after_ram_load_change
46,b,first_20gpa,19.40,0.1,200,473.15,2,152.09,0.48,162.23,0,first_heating_below_650_k_after_ram_load_change
47,b,first_20gpa,19.20,0.1,250,523.15,2,152.59,0.46,162.23,0,first_heating_below_650_k_after_ram_load_change
48,b,first_20gpa,18.95,0.1,300,573.15,2,152.37,0.47,162.23,0,first_heating_below_650_k_after_ram_load_change
49,b,first_20gpa,18.90,0.1,350,623.15,2,152.93,0.36,162.23,0,first_heating_below_650_k_after_ram_load_change
50,b,first_20gpa,18.90,0.1,400,673.15,2,152.71,0.47,162.23,1,
51,b,first_20gpa,19.00,0.1,450,723.15,2,153.05,0.42,162.23,1,
52,b,first_20gpa,19.10,0.1,500,773.15,2,153.40,0.49,162.23,1,
53,b,second_20gpa,20.00,0.1,25,298.15,2,151.50,0.34,162.23,1,
54,b,second_20gpa,20.40,0.1,100,373.15,2,151.62,0.38,162.23,1,
55,b,second_20gpa,20.55,0.1,150,423.15,2,151.74,0.38,162.23,1,
56,b,second_20gpa,20.70,0.1,200,473.15,2,151.67,0.49,162.23,1,
57,b,second_20gpa,20.90,0.1,250,523.15,2,151.72,0.26,162.23,1,
58,b,second_20gpa,21.00,0.1,300,573.15,2,151.82,0.36,162.23,1,
59,b,second_20gpa,20.95,0.1,350,623.15,2,151.96,0.30,162.23,1,
60,b,second_20gpa,21.00,0.1,400,673.15,2,152.18,0.30,162.23,1,
61,b,second_20gpa,20.75,0.1,450,723.15,2,152.36,0.34,162.23,1,
62,b,second_20gpa,20.95,0.1,500,773.15,2,152.45,0.38,162.23,1,
63,b,second_20gpa,20.75,0.1,550,823.15,2,152.64,0.60,162.23,1,
64,b,second_20gpa,20.55,0.1,600,873.15,2,152.84,0.34,162.23,1,
65,b,second_20gpa,20.70,0.1,650,923.15,2,152.97,0.27,162.23,1,
66,b,second_20gpa,20.70,0.1,700,973.15,2,153.16,0.45,162.23,1,
67,b,second_20gpa,20.50,0.1,750,1023.15,2,153.32,0.33,162.23,1,
68,b,second_20gpa,20.20,0.1,800,1073.15,2,153.62,0.32,162.23,1,
69,b,second_20gpa,19.85,0.1,850,1123.15,2,153.80,0.40,162.23,1,
70,b,second_20gpa,19.95,0.1,900,1173.15,2,154.06,0.41,162.23,1,
71,b,postload,17.95,0.1,25,298.15,2,152.30,0.29,162.23,0,room_temperature_state_after_second_heating

File: peritheos/data/datasets/bridgmanite-wang-1994-table3-pvt.csv
source_row,run,pressure_gpa,pressure_printed_uncertainty_gpa,temperature_k,unit_cell_volume_a3,unit_cell_volume_printed_uncertainty_a3,normalization_volume_a3,fit_included,exclusion_reason
1,angle,0.0001,,295,162.280,0.004,162.280,1,
2,angle,0.0001,,337,162.411,0.004,162.280,1,
3,angle,0.0001,,356,162.476,0.005,162.280,1,
4,angle,0.0001,,379,162.531,0.004,162.280,1,
5,angle,0.0001,,397,162.585,0.010,162.280,1,
6,angle,0.0001,,404,162.610,0.009,162.280,1,
7,3A,0.0001,,295,162.22,0.13,162.22,1,
8,3A,7.06,0.02,623,158.86,0.15,162.22,1,
9,3A,7.07,0.03,647,158.96,0.14,162.22,1,
10,3A,7.08,0.03,674,159.02,0.15,162.22,1,
11,3A,7.17,0.03,729,159.26,0.15,162.22,1,
12,3A,7.25,0.03,778,159.48,0.15,162.22,1,
13,3A,7.36,0.03,829,159.54,0.15,162.22,1,
14,3A,7.44,0.05,880,159.61,0.15,162.22,1,
15,3A,7.24,0.03,751,159.26,0.14,162.22,1,
16,3A,7.06,0.03,635,159.02,0.14,162.22,1,
17,3A,6.98,0.03,580,158.91,0.14,162.22,1,
18,3A,6.87,0.03,497,158.74,0.14,162.22,1,
19,3A,6.69,0.03,396,158.59,0.14,162.22,1,
20,3A,6.53,0.03,306,158.40,0.14,162.22,1,
21,3B,3.95,0.03,300,159.78,0.12,162.22,1,
22,3B,4.02,0.04,323,159.82,0.14,162.22,1,
23,3B,4.05,0.04,374,159.89,0.14,162.22,1,
24,3B,4.11,0.03,428,159.95,0.12,162.22,1,
25,3B,4.18,0.03,483,160.09,0.11,162.22,1,
26,3B,4.25,0.02,537,160.24,0.12,162.22,1,
27,3B,4.33,0.02,594,160.40,0.12,162.22,1,
28,3B,4.39,0.02,648,160.57,0.13,162.22,1,
29,3B,4.53,0.02,774,160.84,0.14,162.22,1,
30,3B,4.68,0.02,898,161.17,0.14,162.22,1,
31,3B,4.74,0.02,1076,161.63,0.16,162.22,1,
32,5A,0.0001,,301,162.42,0.05,162.42,1,
33,5A,9.43,0.03,625,157.99,0.08,162.42,1,
34,5A,9.37,0.03,649,158.10,0.08,162.42,1,
35,5A,9.31,0.03,673,158.21,0.09,162.42,1,
36,5A,9.29,0.03,699,158.30,0.09,162.42,1,
37,5A,9.28,0.03,723,158.49,0.08,162.42,1,
38,5A,9.26,0.04,749,158.64,0.08,162.42,1,
39,5A,9.24,0.06,774,158.73,0.08,162.42,1,
40,5A,9.14,0.07,799,158.83,0.09,162.42,1,
41,5A,8.85,0.08,872,159.15,0.09,162.42,1,
42,5A,8.77,0.07,973,159.70,0.08,162.42,1,
43,5A,8.60,0.10,1074,160.13,0.09,162.42,1,
44,5B,8.51,0.07,823,159.39,0.07,162.42,1,
45,5B,8.20,0.11,723,159.08,0.07,162.42,1,
46,5B,8.20,0.11,723,159.13,0.07,162.42,1,
47,5B,8.10,0.11,673,159.01,0.07,162.42,1,
48,5B,8.09,0.11,647,158.89,0.07,162.42,1,
49,5B,8.07,0.11,623,158.86,0.08,162.42,1,
50,5B,8.03,0.11,597,158.78,0.07,162.42,1,
51,5B,7.98,0.10,573,158.69,0.07,162.42,1,
52,5B,7.95,0.10,548,158.60,0.07,162.42,1,
53,5B,7.91,0.10,523,158.54,0.07,162.42,1,
54,5B,7.87,0.10,497,158.48,0.07,162.42,1,
55,5B,7.83,0.10,473,158.44,0.07,162.42,1,
56,5B,7.76,0.10,422,158.28,0.08,162.42,1,
57,5B,7.71,0.10,373,158.12,0.06,162.42,1,
58,5B,7.64,0.10,307,157.92,0.06,162.42,1,
59,5B,7.79,0.10,373,158.06,0.06,162.42,1,
60,5B,7.97,0.10,474,158.34,0.06,162.42,1,
61,5B,8.07,0.10,523,158.51,0.06,162.42,1,
62,5B,8.17,0.10,573,158.63,0.05,162.42,1,
63,5B,8.24,0.08,625,158.79,0.06,162.42,1,
64,5B,8.31,0.08,675,158.97,0.06,162.42,1,
65,5B,8.42,0.08,723,159.07,0.05,162.42,1,
66,5B,8.53,0.08,825,159.43,0.06,162.42,1,
67,5B,8.60,0.10,923,159.70,0.06,162.42,1,
68,5B,8.60,0.10,1073,160.31,0.06,162.42,1,
69,5B,7.60,0.20,1276,161.50,0.13,162.42,1,
70,8,0.0001,,298,162.31,0.16,162.31,1,
71,8,10.61,0.09,677,157.13,0.10,162.31,1,
72,8,10.59,0.08,727,157.28,0.09,162.31,1,
73,8,10.58,0.09,778,157.41,0.06,162.31,1,
74,8,10.58,0.08,829,157.51,0.08,162.31,1,
75,8,10.84,0.08,876,157.66,0.06,162.31,1,
76,8,10.84,0.08,879,157.76,0.07,162.31,1,
77,8,10.84,0.05,929,157.86,0.09,162.31,1,
78,8,10.88,0.06,983,157.77,0.10,162.31,1,
79,8,10.68,0.10,1024,158.18,0.07,162.31,1,

File: peritheos/data/datasets/ca-perovskite-greaux-2019-figure3b.csv
source_order,pressure_nacl_gpa,pressure_nacl_sigma_gpa,pressure_finite_strain_gpa,pressure_finite_strain_sigma_gpa,temperature_k,vp_km_s,vp_sigma_km_s,vs_km_s,vs_sigma_km_s,density_g_cm3,density_sigma_g_cm3
1,14.48,0.09,14.96,0.03,700.0,10.44,0.04485643017882168,5.65,0.020920680776166378,4.4396,0.0004
2,16.68,0.12,17.22,0.02,700.0,10.53,0.045373835516846484,5.73,0.021258023984927377,4.4748,0.0003
3,18.59,0.14,19.07,0.02,700.0,10.61,0.04587988568547452,5.76,0.021434458741459217,4.5031,0.0003
4,20.25,0.16,20.62,0.03,700.0,10.66,0.04623044096554807,5.76,0.021449709427922237,4.5265,0.0004
5,22.49,0.19,23.15,0.03,700.0,10.78,0.05190051689195663,5.82,0.023165556263828435,4.5637,0.0004
6,12.05,0.07,12.01,0.03,700.0,10.28,0.04290921528395586,5.61,0.02044114162267796,4.3925,0.0004
7,15.39,0.03,15.61,0.04,900.0,10.37,0.04268133585495271,5.63,0.020318376868728727,4.4317,0.0006
8,16.92,0.04,17.22,0.03,900.0,10.47,0.04321885118127433,5.69,0.020544771344151336,4.4578,0.0005
9,15.22,0.09,15.22,0.03,900.0,10.39,0.04451953344462467,5.62,0.02076278558989042,4.4254,0.0004
10,17.5,0.11,17.22,0.02,900.0,10.47,0.045057656210113706,5.68,0.02106013811041496,4.4577,0.0003
11,19.55,0.14,19.64,0.02,900.0,10.55,0.045560415370550444,5.72,0.021248207142663844,4.4961,0.0003
12,20.75,0.16,20.63,0.03,900.0,10.6,0.04585249669507263,5.73,0.02130106462536485,4.5115,0.0004
13,22.33,0.19,22.23,0.02,900.0,10.68,0.051219415018003644,5.77,0.02290986434453668,4.5362,0.0003
14,12.32,0.07,12.17,0.03,900.0,10.2,0.042433995419662196,5.58,0.020269979409256678,4.3747,0.0004
15,15.72,0.09,15.36,0.03,1100.0,10.3,0.04399119049645073,5.58,0.020606260953325517,4.408,0.0004
16,17.47,0.11,17.47,0.02,1100.0,10.37,0.044528282378349715,5.63,0.020828079204180838,4.4436,0.0003
17,19.91,0.14,19.85,0.02,1100.0,10.46,0.045000457791754656,5.66,0.02095187970520307,4.4827,0.0003
18,20.59,0.16,20.55,0.03,1100.0,10.53,0.04543362610378132,5.68,0.021046533653455768,4.4941,0.0004
19,22.71,0.19,22.1,0.03,1100.0,10.59,0.05057662959989706,5.73,0.022677370204609915,4.5191,0.0004
20,18.49,0.09,17.92,0.04,1300.0,10.28,0.042111635384161517,5.58,0.020074513737297295,4.4323,0.0006
21,16.11,0.09,15.68,0.02,1300.0,10.19,0.04327100699868147,5.55,0.020418659369270564,4.3929,0.0003
22,18.38,0.11,17.75,0.02,1300.0,10.32,0.044143150325426816,5.59,0.020651192225143333,4.4293,0.0003
23,20.4,0.14,19.89,0.03,1300.0,10.34,0.04432552278559143,5.64,0.0208751265570708,4.4662,0.0004
24,21.38,0.16,20.63,0.03,1300.0,10.44,0.044902248903667896,5.64,0.020865962832078644,4.4789,0.0004
25,22.81,0.18,21.88,0.03,1300.0,10.49,0.04994055978134604,5.68,0.022465590375727373,4.5,0.0004
26,19.75,0.04,18.85,0.04,1500.0,10.26,0.04206895199768823,5.56,0.020002521608482482,4.4304,0.0006
27,19.02,0.11,17.94,0.03,1500.0,10.22,0.04349794052979483,5.52,0.020310547167637694,4.4137,0.0005
28,20.74,0.05,19.94,0.02,1500.0,10.28,0.043991407352102385,5.57,0.02057196487320123,4.4501,0.0003
29,20.9,0.14,20.01,0.02,1500.0,10.29,0.044093429446519394,5.59,0.02066504741615649,4.4513,0.0003
30,21.71,0.16,20.54,0.03,1500.0,10.32,0.04424161716330133,5.6,0.02071920726782217,4.4608,0.0005
31,22.35,0.18,21.02,0.03,1500.0,10.35,0.0490123507409681,5.63,0.022214350411981165,4.4693,0.0004
32,16.7,0.11,15.84,0.02,1500.0,10.1,0.04192065049592486,5.51,0.01997406207127561,4.3749,0.0004
33,22.3,0.17,20.58,0.03,1700.0,10.21,0.04358497431750408,5.54,0.0204074211385068,4.4456,0.0005
34,21.84,0.16,20.17,0.03,1700.0,10.21,0.04358433871765577,5.55,0.020474619405841388,4.4378,0.0005
