Repository: CPrescher/peritheos

# Peritheos

A Python library for thermodynamic equations of state calculations for solid materials.

Built-in EOS evaluation, inversion, bounded robust fitting, and uncertainty
statistics are implemented in Rust and exposed through the established Python API.
NumPy broadcasting and user-defined `EosBase` subclasses remain supported.
The package includes PEP 561 typing metadata for type checkers and IDEs.

Full model, fitting, units, and development documentation is available at
[peritheos.readthedocs.io](https://peritheos.readthedocs.io/).
Rust users can start with the workflow-oriented [Rust API guide](docs/rust-api.md)
and the runnable examples in the unified Rust crate.

File: peritheos/data/datasets/ca-perovskite-noguchi-2013-table1.csv
source_order,run,heating,pressure_fei_gpa,pressure_fei_gpa_uncertainty,pressure_holmes_gpa,pressure_holmes_gpa_uncertainty,temperature_k,temperature_k_uncertainty,volume_a3,volume_a3_uncertainty,nacl_volume_a3,nacl_volume_a3_uncertainty,pt_lattice_a,pt_lattice_a_uncertainty,fit_included,fit_stage
1,1,laser,78.4,2.7,80.1,2.6,1618,161.8,37.546,0.029,,,3.712,0.003,1,thermal
2,1,laser,80.6,2.5,82.5,2.4,1620,162.0,37.391,0.030,,,3.707,0.003,1,thermal
3,1,laser,82.7,2.3,84.9,2.2,1563,156.3,37.192,0.044,,,3.701,0.002,1,thermal
4,1,laser,86.8,2.5,89.2,2.4,1670,167.0,36.869,0.028,,,3.675,0.002,1,thermal
5,1,laser,88.9,2.6,91.5,2.5,1659,165.9,36.692,0.041,,,3.690,0.002,1,thermal
6,1,laser,93.3,2.8,96.4,2.8,1597,159.7,36.256,0.010,,,3.681,0.003,1,thermal
7,1,laser,93.5,2.8,96.7,2.7,1564,156.4,36.253,0.034,,,3.680,0.003,1,thermal
8,1,laser,97.4,3.3,101.0,3.3,1555,155.5,35.965,0.004,,,3.672,0.004,1,thermal
9,2,external,51.3,0.6,52.6,0.7,700,15,39.087,0.010,24.220,0.002,3.758,0.002,1,reference_700K
10,2,external,51.6,0.7,52.9,0.7,697,15,39.003,0.015,24.090,0.049,3.757,0.002,1,reference_700K
11,2,external,53.3,1.1,54.6,1.1,698,15,38.796,0.015,23.739,0.044,3.753,0.003,1,reference_700K
12,2,external,68.0,1.6,70.6,1.8,699,15,37.419,0.027,22.113,0.010,3.718,0.004,0,excluded
13,2,external,76.4,1.7,79.7,1.8,703,15,36.956,0.048,21.625,0.094,3.700,0.003,1,reference_700K
14,2,external,82.7,2.1,86.5,2.3,704,15,36.294,0.080,21.141,0.052,3.687,0.004,0,excluded
15,2,external,91.9,0.9,96.7,1.0,704,15,35.792,0.011,20.764,0.024,3.670,0.002,1,reference_700K
16,2,external,97.4,1.2,102.8,1.4,703,15,35.421,0.005,20.433,0.048,3.660,0.002,1,reference_700K
17,2,external,102.0,1.9,107.8,2.1,701,15,35.118,0.003,20.121,0.059,3.652,0.003,1,reference_700K
18,2,external,108.4,1.7,114.9,1.9,703,15,34.768,0.002,19.818,0.044,3.641,0.003,1,reference_700K
19,2,external,113.2,2.3,120.3,2.5,702,15,34.435,0.004,19.492,0.031,3.633,0.004,1,reference_700K
20,2,external,119.1,2.1,126.9,2.4,704,15,33.982,0.042,19.245,0.075,3.623,0.003,0,excluded
21,2,external_and_laser,57.3,1.5,57.7,1.4,1524,152.4,39.202,0.011,,,3.759,0.001,1,thermal
22,2,external_and_laser,60.6,1.5,61.1,1.3,1551,155.1,38.887,0.027,,,3.751,0.001,1,thermal
23,2,external_and_laser,64.5,2.3,65.3,2.2,1549,154.9,38.421,0.028,,,3.742,0.002,1,thermal
24,2,external_and_laser,69.4,2.6,70.7,2.5,1523,152.3,37.994,0.021,,,3.730,0.003,1,thermal
25,2,external_and_laser,83.3,3.1,85.3,3.1,1688,168.8,36.854,0.004,,,3.702,0.004,1,thermal
26,2,external_and_laser,104.9,2.4,109.0,2.3,1676,167.6,35.446,0.026,,,3.661,0.002,1,thermal
27,2,external_and_laser,109.2,3.0,113.8,3.0,1610,161.0,35.166,0.005,,,3.652,0.003,1,thermal
28,2,external_and_laser,115.3,2.9,120.6,2.8,1628,162.8,34.838,0.003,,,3.642,0.003,1,thermal
29,2,external_and_laser,120.1,4.0,125.7,4.0,1691,169.1,34.387,0.044,,,3.635,0.004,1,thermal
30,2,external_and_laser,124.9,3.2,131.4,3.2,1567,156.7,34.060,0.019,,,3.625,0.003,1,thermal
31,3,laser,69.5,1.9,69.5,1.6,2278,227.8,38.689,0.009,,,3.744,0.000,1,thermal
32,3,laser,69.2,1.8,69.4,1.5,2194,219.4,38.585,0.016,,,3.743,0.000,1,thermal
33,3,laser,72.8,1.7,73.6,1.5,1917,191.7,38.091,0.017,,,3.729,0.000,1,thermal
34,3,laser,74.6,1.8,75.6,1.6,1890,189.0,38.075,0.011,,,3.725,0.001,1,thermal
35,3,laser,74.7,1.8,75.6,1.6,1951,195.1,38.119,0.009,,,3.726,0.001,1,thermal
36,3,laser,76.5,1.9,77.2,1.6,2159,215.9,38.126,0.009,,,3.725,0.000,1,thermal
37,3,laser,75.2,1.9,76.2,1.7,1947,194.7,38.068,0.006,,,3.724,0.001,1,thermal
38,3,laser,76.1,1.7,77.0,1.5,2004,200.4,37.986,0.019,,,3.723,0.000,1,thermal
39,3,laser,80.9,2.1,81.8,1.9,2204,220.4,37.720,0.008,,,3.716,0.001,1,thermal
40,3,laser,80.0,1.8,81.3,1.6,1932,193.2,37.637,0.001,,,3.714,0.000,1,thermal
41,3,laser,85.5,1.6,87.3,1.4,1900,190.0,37.131,0.008,,,3.701,0.000,1,thermal
42,3,laser,92.0,1.8,94.0,1.6,2082,208.2,36.719,0.002,,,3.691,0.000,1,thermal
43,3,laser,92.6,2.0,94.6,1.7,2153,215.3,36.718,0.003,,,3.691,0.000,1,thermal
44,3,laser,97.1,2.3,99.7,2.2,2033,203.3,36.308,0.006,,,3.680,0.001,1,thermal
45,3,laser,102.5,2.1,105.4,1.9,2146,214.6,35.965,0.001,,,3.672,0.001,1,thermal
46,3,laser,101.8,2.1,104.8,1.9,2035,203.5,35.944,0.015,,,3.672,0.001,1,thermal
47,3,laser,104.6,2.4,107.7,2.2,2105,210.5,35.749,0.002,,,3.668,0.001,1,thermal
48,3,laser,109.1,2.7,107.2,2.1,2028,202.8,35.431,0.017,,,3.658,0.002,1,thermal
49,3,laser,112.3,2.8,116.3,2.6,2045,204.5,35.228,0.001,,,3.653,0.002,1,thermal
50,3,laser,113.0,2.6,117.2,2.5,1966,196.6,35.187,0.003,,,3.651,0.002,1,thermal
51,3,laser,116.6,2.5,121.2,2.3,1980,198.0,34.967,0.012,,,3.645,0.001,1,thermal
52,3,laser,119.1,2.6,124.1,2.5,1932,193.2,34.797,0.000,,,3.640,0.002,1,thermal
53,3,laser,124.1,2.6,129.3,2.4,2074,207.4,34.598,0.001,,,3.634,0.001,1,thermal
54,3,laser,127.2,2.5,132.7,2.3,2060,206.0,34.426,0.004,,,3.623,0.001,1,thermal

File: peritheos/data/datasets/cairo3-perovskite-boffa-ballaran-2007-table1-compression.csv
pressure_gpa,pressure_standard_deviation_gpa,a_angstrom,a_standard_deviation_angstrom,b_angstrom,b_standard_deviation_angstrom,c_angstrom,c_standard_deviation_angstrom,volume_a3,volume_standard_deviation_a3,loading_path,fit_included
0.00010,0.00001,5.34765,0.00010,5.59186,0.00009,7.6735,0.0002,229.463,0.008,1,1
1.56,0.05,5.32906,0.00013,5.58355,0.00012,7.6531,0.0003,227.718,0.012,1,1
2.06,0.05,5.32251,0.00009,5.58091,0.00012,7.64550,0.00012,227.105,0.010,1,1
3.05,0.05,5.31005,0.00011,5.57602,0.00011,7.6320,0.0003,225.976,0.010,1,1
4.00,0.05,5.29799,0.00011,5.57157,0.00011,7.6194,0.0003,224.911,0.011,1,1
4.74,0.05,5.28937,0.00011,5.56848,0.00010,7.6103,0.0002,224.152,0.010,1,1
5.63,0.05,5.27702,0.00009,5.56466,0.00010,7.5976,0.0002,223.100,0.009,1,1
6.69,0.05,5.26435,0.00010,5.56066,0.00012,7.5848,0.0003,222.032,0.011,1,1
7.44,0.05,5.25429,0.00011,5.55758,0.00012,7.5746,0.0003,221.188,0.010,1,1
7.79,0.05,5.24959,0.00008,5.55629,0.00009,7.5699,0.0002,220.801,0.008,1,1
5.26,0.05,5.2846,0.0008,5.5684,0.0009,7.607,0.002,223.86,0.08,2,0

File: peritheos/data/datasets/cairo3-post-perovskite-boffa-ballaran-2007-table1-compression.csv
pressure_gpa,pressure_standard_deviation_gpa,a_angstrom,a_standard_deviation_angstrom,b_angstrom,b_standard_deviation_angstrom,c_angstrom,c_standard_deviation_angstrom,volume_a3,volume_standard_deviation_a3,loading_path,fit_included
0.00010,0.00001,3.14541,0.00012,9.8618,0.0003,7.29788,0.00011,226.376,0.012,1,1
1.56,0.05,3.13844,0.00010,9.8224,0.0003,7.28301,0.00009,224.513,0.010,1,1
2.06,0.05,3.13613,0.00009,9.8083,0.0002,7.27784,0.00008,223.868,0.010,1,1
3.05,0.05,3.13176,0.00010,9.7822,0.0003,7.26821,0.00009,222.665,0.010,1,1
4.00,0.05,3.12768,0.00012,9.7573,0.0004,7.25933,0.00011,221.539,0.012,1,1
4.74,0.05,3.12487,0.00017,9.7383,0.0005,7.25286,0.00017,220.711,0.017,1,1
5.63,0.05,3.12079,0.00009,9.7150,0.0002,7.24434,0.00008,219.638,0.009,1,1
6.69,0.05,3.11669,0.00009,9.6900,0.0002,7.23571,0.00008,218.524,0.008,1,1
7.44,0.05,3.1136,0.0008,9.6706,0.0002,7.22909,0.00007,217.670,0.007,1,1
7.79,0.05,3.1121,0.0002,9.6620,0.0006,7.2259,0.0002,217.28,0.02,1,1
5.26,0.05,3.12238,0.00008,9.7241,0.0002,7.24736,0.00007,220.047,0.008,2,0

File: peritheos/data/datasets/calcium-germanate-perovskite-ross-1999-table1-compression.csv
source_row,pressure_gpa,pressure_sd_gpa,lattice_a_angstrom,lattice_a_sd_angstrom,lattice_b_angstrom,lattice_b_sd_angstrom,lattice_c_angstrom,lattice_c_sd_angstrom,unit_cell_volume_a3,unit_cell_volume_sd_a3
1,0.0001,,5.2614,0.0003,5.2701,0.0005,7.44677,0.00019,206.484,0.018
2,1.445,0.005,5.2498,0.0003,5.2563,0.0005,7.42964,0.00022,205.016,0.019
3,2.393,0.005,5.2406,0.0003,5.2481,0.0004,7.41831,0.00020,204.025,0.017
4,3.982,0.009,5.2280,0.0004,5.2350,0.0006,7.40114,0.00030,202.557,0.024
5,4.980,0.007,5.2206,0.0003,5.2261,0.0005,7.38977,0.00019,201.617,0.017
6,6.102,0.009,5.2120,0.0003,5.2174,0.0007,7.37826,0.00025,200.639,0.024
7,7.098,0.009,5.2050,0.0002,5.2093,0.0003,7.36758,0.00014,199.769,0.012
8,7.639,0.008,5.2011,0.0003,5.2047,0.0006,7.36203,0.00023,199.291,0.020
9,8.553,0.010,5.1948,0.0003,5.1984,0.0004,7.35355,0.00018,198.577,0.015

File: peritheos/data/datasets/calcium-titanate-perovskite-ross-1999-table1-compression.csv
source_row,pressure_gpa,pressure_sd_gpa,lattice_a_angstrom,lattice_a_sd_angstrom,lattice_b_angstrom,lattice_b_sd_angstrom,lattice_c_angstrom,lattice_c_sd_angstrom,unit_cell_volume_a3,unit_cell_volume_sd_a3
1,0.001,,5.38041,0.00019,5.4432,0.0002,7.6406,0.0004,223.769,0.017
2,1.157,0.005,5.36837,0.00018,5.4311,0.0002,7.6240,0.0004,222.285,0.016
3,1.960,0.005,5.36001,0.00016,5.4231,0.0002,7.6128,0.0004,221.289,0.016
4,2.913,0.005,5.35055,0.00022,5.4137,0.0003,7.6004,0.0006,220.156,0.021
5,4.232,0.006,5.33896,0.00016,5.4020,0.0002,7.5834,0.0003,218.714,0.014
6,5.303,0.008,5.32888,0.00016,5.3918,0.0002,7.5710,0.0002,217.532,0.015
7,5.782,0.009,5.32426,0.00023,5.3875,0.0003,7.5650,0.0006,216.997,0.020
8,6.940,0.008,5.31418,0.00024,5.3778,0.0002,7.5514,0.0007,215.807,0.022
9,7.685,0.009,5.30815,0.00025,5.3720,0.0003,7.5430,0.0006,215.104,0.022
10,8.848,0.009,5.29851,0.00018,5.3626,0.0002,7.5300,0.0005,213.954,0.016
11,9.700,0.009,5.29191,0.00022,5.3565,0.0003,7.5216,0.0006,213.207,0.020

File: peritheos/data/datasets/cao-richet-1988-table1-compression.csv
run,pressure_kbar,pressure_gradient_standard_deviation_kbar,phase,lattice_a_angstrom,normalized_volume,used_in_eos_fit
C1,80,10,B1,4.7076,0.937,yes
C2,219,14,B1,4.5908,0.869,yes
C4,420,19,B1,4.4432,0.788,yes
C5,543,36,B1,4.3835,0.757,yes
C6,600,12,B1,4.3581,0.744,yes
C7,658,18,B2,2.6335,0.656,yes
C8,711,25,B2,2.6153,0.643,yes
C9,749,21,B2,2.6081,0.637,yes
C10,840,29,B2,2.5882,0.623,yes
C11,902,40,B2,2.5764,0.614,yes
C12,591,24,B2,2.6473,0.667,yes
C13,566,23,B2,2.6572,0.674,yes
C14,527,16,B2,2.6608,0.677,no
C15,262,42,B1,4.5524,0.847,yes
D1,302,25,B1,4.5321,0.836,yes
D2,859,61,B2,2.5774,0.615,yes
D3,1114,107,B2,2.5232,0.577,yes
D4,1260,125,B2,2.5045,0.564,yes
D5,1349,85,B2,2.4886,0.554,yes

File: peritheos/data/datasets/chidester_2021_kcl_pvt.csv
Sample/pattern number,T KCl (K),Terr,V (cc/mole),Verr,P (GPa),Perr
B1_578,1038,248,18.42327021,0.023074198,51.74821633,0.917421843
B1_580,1094,266,18.41770703,0.026094321,51.8959073,0.925812032
B1_582,1163,289,18.40890528,0.044072828,52.19499303,0.942998629
B1_584,1223,309,18.41366924,0.027256907,52.2854878,0.951502598
B1_586,1308,338,18.43121845,0.008563782,52.39721158,0.96972445
B1_587,1396,367,18.47868593,0.032384458,51.9579443,1.004026504
B1_588,1475,393,18.4429208,0.000524135,52.81326379,1.008799784
B1_589,1519,408,18.42848914,0.021610034,52.49169619,1.034729997
B1_590,1595,433,18.41946465,0.02131431,52.93452372,1.031939879
B1_591,1679,461,18.43221046,0.024997764,53.22292663,1.048531714
B1_592,1774,493,18.4496444,0.00984795,53.25233626,1.076570138
B2_858,1750,485,21.800743,0.01675731,28.7786395,1.077565256
B2_861,1662,456,21.76519439,0.025810626,29.10304845,1.046910785
B2_865,1506,404,21.7575834,0.036679106,28.37618287,1.022907393
B2_867,1383,363,21.72983092,0.063648194,28.13688577,1.011989775
B2_868,1283,329,21.72538765,0.062653101,27.73458986,0.986536175
B2_870,1179,295,21.75298906,0.027783773,27.51334931,0.962639971
B2_871,1095,267,21.73702964,0.027417336,26.65482418,0.936487697
B2_872,1028,244,21.71935618,0.028683385,26.53877239,0.931873216
B2_873,959,221,21.6910043,0.043079379,26.16466914,0.92590041
B2_891,1906,537,20.89869247,0.026091501,35.60710125,1.112946589
B2_895,1661,455,20.8744643,0.021363916,34.68509655,1.059379917
B2_897,1515,407,20.87906479,0.030088102,34.17880304,1.029369889
B2_899,1372,359,20.85720014,0.021031756,33.50388134,0.989305168
B2_902,1214,306,20.83600281,0.017095,32.97483075,0.961029916
B2_904,1081,262,20.82555133,0.017821016,32.18018348,0.928839058
B2_906,990,232,20.82252829,0.023599429,31.80649894,0.914424987
B2_927,2198,634,20.19889942,0.013338501,41.67868213,1.225656538
B2_929,1819,508,20.1722649,0.015462905,40.97885249,1.121211892
B2_931,1652,452,20.16385407,0.017139143,40.6699504,1.052167903
B2_932,1483,396,20.15038656,0.019829318,39.33653663,1.025281819
B2_934,1332,346,20.13626115,0.01222794,38.41019139,0.995152177
B2_936,1171,292,20.11721393,0.010006238,37.88910291,0.947014884
B2_938,1025,243,20.1260137,0.012080134,36.68870946,0.927700954
B2_954,1781,495,19.44645609,0.010120156,43.36761614,1.127441419
B2_956,1582,429,19.42046887,0.00878258,43.38011497,1.082423894
B2_959,1432,379,19.41759971,0.010808318,43.26573581,1.017921532
B2_962,1272,326,19.40699081,0.007920537,42.72640946,0.975258845
B2_964,1159,288,19.38682732,0.011451124,42.32553999,0.949851965
B2_966,1066,257,19.38757138,0.009008129,42.05557728,0.931422046
B2_968,994,233,19.37265906,0.014816096,41.77530217,0.919223134
B2_987,1707,471,18.71903939,0.023829374,47.36107637,1.105552958
B2_990,1575,427,18.70461797,0.019711984,46.31861082,1.045527574
B2_992,1418,374,18.69895642,0.018155031,46.60671759,1.102419212
B2_994,1302,336,18.69169479,0.01537413,46.21419944,1.057656141
B2_997,1159,288,18.66929467,0.015994858,46.66323764,1.014202932
B2_999,1056,254,18.65690055,0.012717457,47.00170784,0.949600701
B2_1002,968,224,18.64615983,0.009577622,47.07652496,0.950393405
B2b_41,1877,527,18.01722139,0.019190533,57.39141543,1.101067797
B2b_44,1665,457,17.9893578,0.0089807,57.0597859,1.045482932
B2b_47,1502,402,17.97161627,0.015592709,56.30617316,1.008505592
B2b_50,1372,359,17.96728787,0.016116022,56.21656125,0.983471197
B2b_53,1248,318,17.9402049,0.00200365,56.55244457,0.953006951
B2b_56,1123,276,17.93267569,0.007340737,55.64387447,0.928892185
B2b_80,1887,531,17.44516154,0.018188612,63.0888732,1.121181714
B2b_83,1754,486,17.4201126,0.010984582,63.22002362,1.097768513
B2b_88,1577,427,17.38080011,0.010691942,62.69711841,1.030505623
B2b_91,1428,378,17.36649364,0.01637994,62.05041415,1.032459415
B2b_96,1236,314,17.36888828,0.001543508,61.15025933,0.960767983
B2b_100,1141,282,17.36517926,0.00448197,61.32302436,0.931945166
B2b_103,1039,248,17.35217881,0.004099811,60.97952449,0.9318235
B55_370,1817,507,16.01079567,0.045002775,92.83477627,1.191524343
B55_373,1642,449,16.04409298,0.039460522,92.0590515,1.120896095
B55_378,1463,389,16.0618615,0.049282392,90.9931336,1.038893825
B55_380,1362,356,16.11660412,0.065587928,90.46667786,1.01271554
B55_384,1237,314,16.01158829,0.040509767,89.65983927,0.972414589
B55_386,1166,290,16.04363469,0.016989096,89.234023,0.949430075
B55_423,1911,539,15.36842191,0.011570317,107.9953431,1.14107437
B55_426,1773,493,15.38351034,0.024631561,107.3488405,1.107457722
B55_429,1623,443,15.37379705,0.018827439,106.4705711,1.063292975
B55_432,1502,402,15.37057567,0.02489224,105.6704123,1.038870444
B55_435,1332,346,15.35629212,0.021006426,104.7711959,0.996697221
B55_438,1235,313,15.34822511,0.018775945,104.4584528,0.977337466
B55_440,1142,282,15.3370597,0.014846965,104.1704962,0.957618526
B55_441,1102,269,15.32890545,0.011297286,103.8934209,0.961774064
B55_463,1762,489,15.00094209,0.001111961,113.4791595,1.091732378
B55_465,1624,443,15.01290718,0.025454384,113.0977843,1.057383492
B55_468,1476,394,14.99263392,0.011579478,112.5825525,1.022528269
B55_470,1390,365,14.98631203,0.019354434,112.567798,1.006927732
B55_471,1311,339,14.98680259,0.015019861,112.070753,0.98631786
B55_473,1258,321,14.97154417,0.004760338,111.9863434,0.976802157
B55_476,1123,276,14.95759459,0.001189615,110.8712005,0.939157021
B55_477,1051,252,14.96109329,0.007118392,110.3548892,0.924643574
B86_112,1236,314,14.92252453,0.020441216,113.9998821,1.161317148
B86_118,1420,375,14.88819604,0.05166149,114.1788485,1.148912563
B86_122,1508,404,14.89701254,0.050020898,114.3409999,1.135129691
B86_126,1639,448,14.91133372,0.047265754,114.9167121,1.17969911
B86_130,1777,494,14.88813016,0.041678479,115.9817455,1.214239388
B86_134,1962,556,14.85319076,0.02274069,116.9577463,1.179933998
B86_136,2037,581,14.9017739,0.039728139,117.2094274,1.202868637
B86_138,2114,606,14.8981442,0.040484866,117.5848123,1.242003413
B86_140,2179,628,14.87016533,0.025956629,118.0122366,1.284492479
B86_144,2377,694,14.88580751,0.029049896,119.431012,1.479532857
B86_146,1726,477,14.85950733,0.028641944,116.0593199,1.168049955
B86_148,1320,342,14.8385917,0.025108849,113.7396648,1.03525033
B86_159,1336,347,14.39635063,0.015009726,129.449055,1.103389238
B86_163,1568,424,14.39220884,0.014284888,130.9166504,1.210505741
B86_165,1724,476,14.42694833,0.034533733,131.4678399,1.263735153
B86_167,1805,503,14.37676437,0.0144313,131.9465822,1.341073459
B86_173,2085,597,14.36909967,0.008169242,133.3617598,1.419991646
B86_175,2277,661,14.3645753,0.008902513,135.2343144,1.620289753
B86_177,2117,607,14.35226169,0.014933854,134.8569093,1.531422437
B86_179,2034,580,14.35549533,0.011156962,134.467476,1.478222529
B86_181,1961,555,14.34713091,0.006957893,134.0655138,1.433177174
B86_183,1804,503,14.35501483,0.012581196,133.2898467,1.336399067
B86_185,1667,457,14.33705672,0.008347365,132.3140583,1.259798387
B86_187,1561,422,14.33852755,0.011548467,131.7013373,1.216206729
B86_189,1450,385,14.31855493,0.007314269,130.8357695,1.153133678
B86_193,1252,319,14.30773488,0.009563628,130.1151638,1.048990025
B86_194,1152,286,14.31177286,0.009900699,129.3885448,1.032937511
B86_203,1288,331,13.97588579,0.015182247,142.7526367,1.053389346
B86_207,1389,365,14.01629642,0.044729852,142.6633701,1.10251592
B86_211,1508,404,13.97003296,0.020598727,143.1494996,1.15580393
B86_215,1738,481,13.98397066,0.021032578,143.7299866,1.259854757
B86_217,1809,505,14.00532676,0.030074955,143.6561137,1.285862371
B86_219,1869,525,14.00482165,0.033746777,143.6026923,1.306239019
B86_221,1928,544,13.96070556,0.030820978,143.731496,1.331879354
B86_225,2048,584,13.99815786,0.036822311,143.9555504,1.358947084
B86_227,2048,584,13.97267001,0.025801216,143.7912601,1.354514052
B86_229,2209,638,13.97959416,0.041467889,145.0641442,1.414035008
B86_231,2271,659,13.96686305,0.030364634,145.9052823,1.445905124
B86_270,1183,296,13.74002616,0.028988648,152.2090478,0.972293872
B86_274,1320,342,13.70541263,0.011609519,152.2488711,1.104733815
B86_278,1539,415,13.76345027,0.028861463,152.1901557,1.220692605
B86_280,1662,456,13.76519902,0.045738554,152.0142064,1.302276814
B86_282,1762,489,13.75836029,0.030768897,152.2444867,1.328431419
B86_284,1893,533,13.75520216,0.042263551,152.4236383,1.40846104
B86_286,2004,570,13.78390454,0.048323834,152.8276253,1.477018808
B86_288,2141,615,13.74914046,0.052411596,154.389815,1.564188696
B86_290,2073,593,13.75433894,0.052770048,155.2186853,1.508323752
B86_292,2001,569,13.71961134,0.041195964,155.5364436,1.461982316
B86_294,1937,547,13.74233406,0.041625612,154.8220334,1.435884574
B86_296,1858,521,13.72556941,0.038261294,154.5065648,1.383767411
B86_298,1784,496,13.70977609,0.031274149,154.5410146,1.345070588
B86_300,1721,475,13.69294479,0.034504645,154.3566232,1.325328673
B86_302,1666,457,13.71109374,0.042376968,154.0979045,1.287065154
B86_306,1563,423,13.70807956,0.030462525,153.6383271,1.230307051
B86_308,1509,405,13.68071978,0.045746293,153.3719347,1.204332057
B86_310,1458,388,13.67881449,0.030528241,153.1837052,1.16341644
B86_312,1387,364,13.69937644,0.029327582,152.8081654,1.137938767
B86_316,1292,332,13.68771731,0.029530228,152.2010458,1.088643592
B86_328,1172,292,13.4453929,0.017268002,162.2267245,1.05851822
B86_332,1328,344,13.4463684,0.015333524,163.0945,1.12712477
B86_336,1539,415,13.44693243,0.018198874,164.3115687,1.246128529
B86_340,1756,487,13.46293709,0.019871113,164.9178118,1.376543885
B86_344,1949,551,13.45425061,0.017740854,166.0564196,1.498320654
B86_348,2112,606,13.4414249,0.015084057,166.7237781,1.588015622
B86_352,2262,656,13.44143636,0.021249464,167.5198165,1.665358322
B86_356,2075,593,13.43472742,0.022349767,167.1404017,1.567492485
B86_360,1960,555,13.41918306,0.014812005,166.642746,1.500464477
B86_364,1842,516,13.41301574,0.014443699,165.9838843,1.420029753
B86_368,1690,465,13.42121751,0.020234689,165.0972764,1.323033068
B86_372,1529,411,13.40880425,0.012845727,164.0514341,1.220196966
B86_376,1373,359,13.41112024,0.019301896,163.2337035,1.13299563
B86_382,1191,299,13.39182404,0.016024855,162.1062552,1.056762938

File: peritheos/data/datasets/chromium-anzellini-2022-table2-compression.csv
measurement_sequence,pressure_w_gpa,tungsten_lattice_a_angstrom,chromium_lattice_a_angstrom,chromium_unit_cell_volume_a3
1,0.0,3.167,2.886,24.03
2,0.4,3.165,2.884,24.0
3,0.32,3.165,2.884,23.99
4,0.38,3.165,2.884,23.99
5,0.38,3.165,2.884,23.98
6,0.47,3.165,2.884,23.98
7,0.51,3.165,2.884,23.98
8,0.65,3.164,2.884,23.98
9,0.66,3.164,2.884,23.98
10,0.94,3.163,2.883,23.96
11,1.38,3.161,2.88,23.89
12,5.18,3.149,2.862,23.44
13,12.71,3.125,2.832,22.72
14,15.34,3.117,2.822,22.48
15,18.86,3.107,2.809,22.16
16,19.49,3.106,2.806,22.1
17,20.32,3.103,2.803,22.03
18,22.63,3.097,2.797,21.88
19,23.8,3.094,2.794,21.81
20,24.87,3.091,2.791,21.75
21,25.51,3.09,2.789,21.7
22,25.62,3.089,2.787,21.66
23,25.82,3.089,2.786,21.62
24,26.57,3.087,2.785,21.59
25,26.6,3.087,2.783,21.56
26,27.15,3.085,2.782,21.54
27,27.1,3.085,2.781,21.51
28,27.68,3.084,2.78,21.49
29,28.24,3.083,2.779,21.46
30,28.48,3.082,2.777,21.42
31,28.46,3.082,2.777,21.42
32,29.03,3.081,2.775,21.36
33,30.64,3.077,2.772,21.3
34,30.54,3.077,2.771,21.29
35,30.48,3.077,2.771,21.28
36,30.69,3.077,2.771,21.27
37,31.22,3.075,2.77,21.26
38,31.15,3.075,2.77,21.25
39,31.43,3.075,2.769,21.24
40,31.68,3.074,2.769,21.22
41,31.54,3.074,2.768,21.21
42,31.4,3.075,2.768,21.2
43,32.17,3.073,2.767,21.17
44,32.74,3.072,2.765,21.14
45,33.48,3.07,2.763,21.09
46,34.46,3.068,2.76,21.02
47,35.95,3.064,2.755,20.91
48,37.59,3.06,2.751,20.83
49,40.06,3.055,2.745,20.69
50,42.0,3.05,2.74,20.57
51,44.4,3.045,2.734,20.45
52,45.97,3.042,2.73,20.34
53,47.09,3.039,2.726,20.27
54,48.86,3.036,2.723,20.18
55,50.5,3.032,2.719,20.1
56,52.65,3.028,2.714,19.99
57,54.44,3.024,2.711,19.92
58,56.35,3.021,2.707,19.85
59,57.48,3.019,2.704,19.77
60,59.77,3.014,2.7,19.68
61,61.66,3.011,2.697,19.62
62,62.95,3.008,2.695,19.57
63,63.55,3.007,2.693,19.54
64,65.6,3.003,2.688,19.41
65,66.34,3.002,2.686,19.37
66,67.19,3.0,2.684,19.34
67,69.94,2.995,2.68,19.26
68,70.08,2.995,2.679,19.23
69,70.61,2.994,2.678,19.2
70,72.92,2.99,2.675,19.14
71,74.05,2.988,2.673,19.09
72,75.29,2.986,2.671,19.05
73,76.12,2.985,2.669,19.02
74,77.09,2.983,2.668,18.98
75,78.74,2.98,2.665,18.94
76,79.4,2.979,2.664,18.91
77,85.41,2.969,2.654,18.7
78,85.67,2.969,2.654,18.69
79,85.7,2.969,2.654,18.69
80,85.92,2.969,2.653,18.68
81,86.09,2.968,2.653,18.68
82,86.4,2.968,2.653,18.67
83,87.07,2.967,2.651,18.64
84,88.41,2.965,2.649,18.59
85,90.68,2.961,2.647,18.54
86,91.68,2.96,2.645,18.51
87,93.6,2.957,2.643,18.45
88,96.04,2.953,2.64,18.4
89,97.09,2.951,2.638,18.36
90,98.36,2.949,2.636,18.31
91,99.39,2.948,2.634,18.27
92,100.6,2.946,2.632,18.23
93,102.37,2.944,2.629,18.18
94,103.79,2.942,2.627,18.14
95,104.66,2.94,2.626,18.11
96,105.22,2.94,2.625,18.09
97,107.49,2.936,2.622,18.03
98,108.64,2.935,2.62,17.99
99,110.45,2.932,2.617,17.92
100,111.5,2.931,2.616,17.91
101,112.58,2.929,2.615,17.88
102,113.87,2.927,2.613,17.84
103,114.75,2.926,2.612,17.82
104,116.00,2.925,2.610,17.78
105,116.89,2.923,2.609,17.75
106,118.11,2.922,2.608,17.73
107,119.22,2.920,2.606,17.70
108,119.73,2.920,2.605,17.68
109,120.94,2.918,2.603,17.64
110,121.94,2.917,2.602,17.62
111,123.36,2.915,2.601,17.59
112,124.25,2.914,2.600,17.57
113,125.21,2.912,2.598,17.53
114,126.29,2.911,2.597,17.51
115,127.49,2.909,2.595,17.48
116,128.17,2.909,2.594,17.46
117,129.07,2.907,2.593,17.43
118,130.34,2.906,2.592,17.41
119,131.39,2.905,2.590,17.38

File: peritheos/data/datasets/copper-dewaele-2004-table1-compression.csv
ruby_pressure_classical_gpa,ruby_pressure_revised_gpa,atomic_volume_a3,atomic_volume_uncertainty_a3
1.53,1.53,11.675,0.01
3.0,3.01,11.551,0.01
4.25,4.26,11.458,0.01
6.0,6.02,11.328,0.01
8.05,8.08,11.196,0.01
10.2,10.3,11.068,0.01
12.5,12.6,10.929,0.01
14.4,14.5,10.822,0.01
17.3,17.4,10.684,0.01
19.7,19.9,10.57,0.01
22.0,22.2,10.457,0.01
24.6,24.9,10.352,0.01
26.9,27.2,10.253,0.01
29.9,30.3,10.146,0.01
31.7,32.2,10.073,0.01
34.7,35.3,9.977,0.01
0.0,0.0,11.808,0.01
17.8,18.0,10.656,0.01
30.7,31.1,10.114,0.01
37.0,37.1,9.909,0.01
42.0,42.8,9.729,0.01
47.1,48.1,9.573,0.01
51.8,53.0,9.442,0.01
57.5,59.0,9.293,0.01
61.8,63.5,9.198,0.01
66.2,68.2,9.076,0.01
69.6,71.8,8.997,0.01
73.6,76.0,8.913,0.01
78.5,81.3,8.819,0.01
84.4,87.6,8.705,0.01
90.0,93.6,8.603,0.01
93.6,97.5,8.549,0.01
100.7,105.0,8.439,0.01
105.9,111.0,8.345,0.01
110.4,116.0,8.27,0.01
115.9,122.0,8.197,0.01
122.0,128.0,8.118,0.01
126.4,133.0,8.044,0.01
132.4,140.0,7.984,0.01
136.7,145.0,7.928,0.01
140.8,149.0,7.885,0.01
144.3,153.0,7.843,0.01

File: peritheos/data/datasets/cubic-boron-nitride-datchi-2007-table4-pvt.csv
pressure_gpa,temperature_k,lattice_a_angstrom,atomic_volume_a3
0.0,295,3.6152,5.907
1.5,295,3.6110,5.886
4.5,295,3.6029,5.846
7.4,295,3.5938,5.802
9.3,295,3.5880,5.774
11.1,295,3.5832,5.751
12.7,295,3.5792,5.732
13.0,295,3.5793,5.732
13.5,295,3.5771,5.721
15.4,295,3.5715,5.695
17.8,295,3.5658,5.667
19.9,295,3.5607,5.643
21.4,295,3.5578,5.629
22.3,295,3.5541,5.612
24.4,295,3.5494,5.590
25.0,295,3.5484,5.585
26.0,295,3.5461,5.574
28.6,295,3.5395,5.543
38.6,295,3.5164,5.435
42.7,295,3.5040,5.378
48.2,295,3.4930,5.327
51.9,295,3.4849,5.290
53.1,295,3.4823,5.278
57.8,295,3.4746,5.244
66.6,295,3.4565,5.162
77.3,295,3.4405,5.091
87.0,295,3.4249,5.022
95.7,295,3.4087,4.951
101.6,295,3.3989,4.908
109.8,295,3.3860,4.853
119.3,295,3.3722,4.793
119.7,295,3.3721,4.793
124.3,295,3.3634,4.756
133.3,295,3.3525,4.710
139.7,295,3.3437,4.673
147.7,295,3.3334,4.630
154.5,295,3.3246,4.593
162.5,295,3.3147,4.553
0.0,377,3.6158,5.909
0.0,479,3.6174,5.917
9.8,497,3.5879,5.773
21.6,499,3.5555,5.618
2.0,500,3.6110,5.886
25.1,500,3.5465,5.576
13.9,500,3.5760,5.716
46.5,501,3.4983,5.352
44.5,501,3.5024,5.370
0.0,573,3.6181,5.920
39.3,600,3.5145,5.426
47.9,600,3.4965,5.343
56.5,600,3.4791,5.264
66.3,600,3.4609,5.182
76.2,600,3.4458,5.114
84.2,600,3.4264,5.028
0.0,674,3.6201,5.930
8.2,748,3.5962,5.814
4.6,748,3.6069,5.866
18.9,749,3.5653,5.665
35.8,749,3.5243,5.472
42.1,750,3.5095,5.403
49.5,750,3.4938,5.331
14.7,750,3.5789,5.730
0.0,775,3.6216,5.938
0.0,873,3.6233,5.946
54.2,900,3.4841,5.287
0.0,948,3.6246,5.952

File: peritheos/data/datasets/diamond-dewaele-2008-table1-pvt.csv
run,pressure_gauge,temperature_k,pressure_h05_gpa,lattice_a_angstrom
1,ruby,298,4.53,3.5534
1,ruby,298,7.55,3.5474
1,ruby,298,9.38,3.5426
1,ruby,298,11.2,3.5372
1,ruby,298,13.6,3.5324
1,ruby,298,15.5,3.5278
1,ruby,298,17.9,3.5221
1,ruby,298,19.8,3.5179
1,ruby,298,22.5,3.5115
1,ruby,298,24.5,3.5077
1,ruby,298,26,3.5044
1,ruby,298,28.6,3.4987
2,SrB4O7,298,57.6,3.4435
2,SrB4O7,298,53.1,3.4512
2,SrB4O7,298,48.4,3.4603
2,SrB4O7,298,43.6,3.4704
3,SrB4O7,298,13,3.5342
3,SrB4O7,298,21.5,3.5142
1,SrB4O7,298,0,3.5666
4,SrB4O7,298,1.3,3.5626
4,SrB4O7,298,2.92,3.5591
4,SrB4O7,298,3.94,3.5554
4,SrB4O7,298,17.9,3.5216
2,SrB4O7,500,2,3.5621
2,SrB4O7,500,9.76,3.543
2,SrB4O7,500,13.9,3.533
2,SrB4O7,500,21.6,3.5149
2,SrB4O7,500,25.1,3.5072
2,SrB4O7,501,44.5,3.4681
2,SrB4O7,501,46.5,3.4643
3,SrB4O7,600,39.3,3.4778
3,SrB4O7,600,47.9,3.462
3,SrB4O7,600,56.5,3.4458
3,SrB4O7,600,66.8,3.4297
3,SrB4O7,600,76.8,3.4126
2,SrB4O7,750,4.59,3.5584
2,SrB4O7,750,7.58,3.5507
2,SrB4O7,750,8.19,3.5494
2,SrB4O7,750,13.9,3.5347
2,SrB4O7,750,18.7,3.5239
2,SrB4O7,750,34.7,3.4893
2,SrB4O7,750,35.7,3.4876
2,SrB4O7,750,42,3.4745
2,SrB4O7,750,49.5,3.4605
2,SrB4O7,900,54.8,3.4515
4,SrB4O7,900,7.31,3.5547
4,SrB4O7,900,9.68,3.5482
4,SrB4O7,900,14.4,3.5365
4,SrB4O7,900,17.7,3.5267
4,SrB4O7,900,20.9,3.5203
4,SrB4O7,900,27.2,3.507
4,SrB4O7,900,32.2,3.4959
4,SrB4O7,900,35.7,3.4875
4,SrB4O7,900,38.7,3.4813
4,SrB4O7,900,42.5,3.4736
4,SrB4O7,500,4.59,3.5562
4,SrB4O7,750,5.64,3.556

File: peritheos/data/datasets/dorfman-2012-tables-s1-s6-cocompression.csv
observation_index,source_table,source_pdf_page,run,row_in_run,material,volume_source_token,volume_a3_conventional_cell,volume_standard_error_a3,reported_pressure_source_token,reported_pressure_gpa,single_peak_mgo
1,S1,1,MMH6,1,Mo,26.35(2),26.35,0.02,61.9,61.9,0
1,S1,1,MMH6,1,MgO,59.32(20),59.32,0.2,60.4,60.4,0
2,S1,1,MMH6,2,Mo,25.85(3),25.85,0.03,71.6,71.6,0
2,S1,1,MMH6,2,MgO,57.90(28),57.9,0.28,70.1,70.1,0
3,S1,1,MMH6,3,Mo,25.50(6),25.5,0.06,79.0,79.0,0
3,S1,1,MMH6,3,MgO,56.68(25),56.68,0.25,79.4,79.4,0
4,S1,1,MMH6,4,Mo,25.26(9),25.26,0.09,84.3,84.3,0
4,S1,1,MMH6,4,MgO,56.14(22),56.14,0.22,83.8,83.8,0
5,S1,1,MMH6,5,Mo,25.04(7),25.04,0.07,89.3,89.3,0
5,S1,1,MMH6,5,MgO,55.61(20),55.61,0.2,88.2,88.2,0
6,S1,1,MMH6,6,Mo,24.75(5),24.75,0.05,96.3,96.3,0
6,S1,1,MMH6,6,MgO,54.82(26),54.82,0.26,95.2,95.2,0
7,S1,1,MMH6,7,Mo,24.43(4),24.43,0.04,104.4,104.4,0
7,S1,1,MMH6,7,MgO,53.98(23),53.98,0.23,103.1,103.1,0
8,S1,1,MMH6,8,Mo,24.24(5),24.24,0.05,109.4,109.4,0
8,S1,1,MMH6,8,MgO,53.56(24),53.56,0.24,107.3,107.3,0
9,S1,1,MMH6,9,Mo,24.05(5),24.05,0.05,114.6,114.6,0
9,S1,1,MMH6,9,MgO,52.95(19),52.95,0.19,113.6,113.6,0
10,S1,1,MMH6,10,Mo,23.84(5),23.84,0.05,120.5,120.5,0
10,S1,1,MMH6,10,MgO,52.45(18),52.45,0.18,119.0,119.0,0
11,S1,1,MMH6,11,Mo,23.54(4),23.54,0.04,129.3,129.3,0
11,S1,1,MMH6,11,MgO,51.69*,51.69,,127.5,127.5,1
12,S1,1,MMH6,12,Mo,23.18(3),23.18,0.03,140.6,140.6,0
12,S1,1,MMH6,12,MgO,50.76(16),50.76,0.16,138.7,138.7,0
13,S1,1,MMH6,13,Mo,22.20(0),22.2,0.0,175.2,175.2,0
13,S1,1,MMH6,13,MgO,48.10*,48.1,,175.8,175.8,1
14,S1,1,MMH6,14,Mo,22.25(5),22.25,0.05,173.3,173.3,0
14,S1,1,MMH6,14,MgO,48.17*,48.17,,174.7,174.7,1
15,S1,1,MMH6,15,Mo,21.26(14),21.26,0.14,214.6,214.6,0
15,S1,1,MMH6,15,MgO,45.91(3),45.91,0.03,212.8,212.8,0
16,S1,1,MMH12,1,Mo,27.45(5),27.45,0.05,43.1,43.1,0
16,S1,1,MMH12,1,MgO,62.26(13),62.26,0.13,43.2,43.2,0
17,S1,1,MMH12,2,Mo,24.91(5),24.91,0.05,92.4,92.4,0
17,S1,1,MMH12,2,MgO,55.16(28),55.16,0.28,92.2,92.2,0
18,S2,2,ANN11,1,Au,59.10(18),59.1,0.18,34.4,34.4,0
18,S2,2,ANN11,1,NaCl B2,26.85(21),26.85,0.21,33.8,33.8,0
18,S2,2,ANN11,1,Ne,34.18(37),34.18,0.37,34.5,34.5,0
19,S2,2,ANN11,2,Au,55.19(16),55.19,0.16,62.3,62.3,0
19,S2,2,ANN11,2,Ne,29.41(30),29.41,0.3,64.2,64.2,0
20,S2,2,ANN11,3,Au,54.09(15),54.09,0.15,72.2,72.2,0
20,S2,2,ANN11,3,NaCl B2,22.66(23),22.66,0.23,72.0,72.0,0
20,S2,2,ANN11,3,Ne,28.50(37),28.5,0.37,72.8,72.8,0
21,S2,2,ANN11,4,Au,53.70(15),53.7,0.15,76.0,76.0,0
21,S2,2,ANN11,4,NaCl B2,22.75(7),22.75,0.07,70.9,70.9,0
21,S2,2,ANN11,4,Ne,28.10(39),28.1,0.39,76.9,76.9,0
22,S2,2,ANN11,5,Au,53.17(16),53.17,0.16,81.5,81.5,0
22,S2,2,ANN11,5,NaCl B2,22.00(39),22.0,0.39,81.3,81.3,0
22,S2,2,ANN11,5,Ne,27.60(36),27.6,0.36,82.5,82.5,0
23,S2,2,ANN11,6,Au,52.60(16),52.6,0.16,87.6,87.6,0
23,S2,2,ANN11,6,NaCl B2,21.60(38),21.6,0.38,87.4,87.4,0
23,S2,2,ANN11,6,Ne,27.20(44),27.2,0.44,87.3,87.3,0
24,S2,2,ANN11,7,Au,52.09(16),52.09,0.16,93.4,93.4,0
24,S2,2,ANN11,7,NaCl B2,21.33(40),21.33,0.4,92.0,92.0,0
24,S2,2,ANN11,7,Ne,26.71(35),26.71,0.35000000000000003,93.6,93.6,0
25,S2,2,ANN11,8,Au,51.64(15),51.64,0.15,98.8,98.8,0
25,S2,2,ANN11,8,NaCl B2,20.92(34),20.92,0.34,99.2,99.2,0
25,S2,2,ANN11,8,Ne,26.37(40),26.37,0.4,98.4,98.4,0
26,S2,2,ANN11,9,Au,51.09(18),51.09,0.18,105.7,105.7,0
26,S2,2,ANN11,9,NaCl B2,20.52(23),20.52,0.23,106.8,106.8,0
26,S2,2,ANN11,9,Ne,25.91(41),25.91,0.41000000000000003,105.1,105.1,0
27,S2,2,ANN11,10,NaCl B2,20.04(43),20.04,0.43,116.8,116.8,0
27,S2,2,ANN11,10,Ne,25.24(37),25.24,0.37,116.1,116.1,0
28,S2,2,ANN11,11,Au,49.85(27),49.85,0.27,122.8,122.8,0
28,S2,2,ANN11,11,NaCl B2,19.74(23),19.74,0.23,123.6,123.6,0
28,S2,2,ANN11,11,Ne,24.91(34),24.91,0.34,122.1,122.1,0
29,S2,2,ANN11,12,Au,49.52(21),49.52,0.21,127.7,127.7,0
29,S2,2,ANN11,12,NaCl B2,19.54(26),19.54,0.26,128.3,128.3,0
29,S2,2,ANN11,12,Ne,24.73(38),24.73,0.38,125.5,125.5,0
30,S2,2,ANN11,13,Au,48.82(16),48.82,0.16,138.7,138.7,0
30,S2,2,ANN11,13,NaCl B2,19.16(30),19.16,0.3,137.9,137.9,0
30,S2,2,ANN11,13,Ne,24.13(35),24.13,0.35000000000000003,137.4,137.4,0
31,S2,2,ANN11,14,Au,48.48(11),48.48,0.11,144.4,144.4,0
31,S2,2,ANN11,14,NaCl B2,18.95(40),18.95,0.4,143.6,143.6,0
31,S2,2,ANN11,14,Ne,23.86(31),23.86,0.31,143.2,143.2,0
32,S2,2,ANN11,15,Au,47.89(25),47.89,0.25,154.5,154.5,0
32,S2,2,ANN11,15,NaCl B2,18.63(32),18.63,0.32,152.7,152.7,0
32,S2,2,ANN11,15,Ne,23.39(26),23.39,0.26,154.1,154.1,0
33,S2,2,ANN11,16,NaCl B2,18.10(10),18.1,0.1,169.1,169.1,0
33,S2,2,ANN11,16,Ne,22.99(28),22.99,0.28,164.2,164.2,0
34,S2,2,ANN11,17,Au,46.91(29),46.91,0.29,173.0,173.0,0
34,S2,2,ANN11,17,NaCl B2,17.90(21),17.9,0.21,175.8,175.8,0
34,S2,2,ANN11,17,Ne,22.65(27),22.65,0.27,173.0,173.0,0
35,S2,2,ANN11,18,Au,46.42(26),46.42,0.26,183.1,183.1,0
35,S2,2,ANN11,18,NaCl B2,17.60(19),17.6,0.19,186.5,186.5,0
35,S2,2,ANN11,18,Ne,22.32(27),22.32,0.27,182.7,182.7,0
36,S2,2,ANN11,19,Au,45.90(32),45.9,0.32,194.2,194.2,0
36,S2,2,ANN11,19,NaCl B2,17.40(22),17.4,0.22,194.0,194.0,0
36,S2,2,ANN11,19,Ne,22.04(23),22.04,0.23,191.2,191.2,0
37,S2,2,ANN11,20,Au,45.13(37),45.13,0.37,211.9,211.9,0
37,S2,2,ANN11,20,NaCl B2,16.95(23),16.95,0.23,212.3,212.3,0
37,S2,2,ANN11,20,Ne,21.47(23),21.47,0.23,209.6,209.6,0
38,S2,2,ANN11,21,Ne,21.09(14),21.09,0.14,223.5,223.5,0
38,S2,2,ANN11,21,Au,44.73(32),44.73,0.32,221.5,221.5,0
38,S2,2,ANN11,21,NaCl B2,16.66(24),16.66,0.24,224.9,224.9,0
39,S2,2,ANN11,22,Au,44.30(42),44.3,0.42,232.4,232.4,0
39,S2,2,ANN11,22,NaCl B2,16.50(23),16.5,0.23,232.5,232.5,0
39,S2,2,ANN11,22,Ne,20.94(19),20.94,0.19,229.2,229.2,0
40,S2,2,ANN11,23,NaCl B2,16.32(10),16.32,0.1,241.2,241.2,0
40,S2,2,ANN11,23,Ne,20.92(32),20.92,0.32,230.0,230.0,0
41,S2,2,ANN11,24,Au,43.92(43),43.92,0.43,242.6,242.6,0
41,S2,2,ANN11,24,NaCl B2,16.34(24),16.34,0.24,240.1,240.1,0
41,S2,2,ANN11,24,Ne,20.73(19),20.73,0.19,237.3,237.3,0
42,S2,2,ANN11,25,Au,43.95(68),43.95,0.68,241.9,241.9,0
42,S2,2,ANN11,25,NaCl B2,16.24(25),16.24,0.25,245.0,245.0,0
42,S2,2,ANN11,25,Ne,20.65(27),20.65,0.27,240.5,240.5,0
43,S2,2,ANN11,26,NaCl B2,16.08(16),16.08,0.16,253.3,253.3,0
43,S2,2,ANN11,26,Ne,20.52(25),20.52,0.25,245.8,245.8,0
44,S3,3,MNN13,1,MgO,54.39(42),54.39,0.42,99.2,99.2,0
44,S3,3,MNN13,1,NaCl B2,20.84(20),20.84,0.2,100.6,100.6,0
44,S3,3,MNN13,1,Ne,26.02(36),26.02,0.36,103.5,103.5,0
45,S3,3,MNN13,2,MgO,53.38(44),53.38,0.44,109.1,109.1,0
45,S3,3,MNN13,2,NaCl B2,20.35(37),20.35,0.37,110.2,110.2,0
45,S3,3,MNN13,2,Ne,25.48(56),25.48,0.56,112.1,112.1,0
46,S3,3,MNN13,3,MgO,52.41(43),52.41,0.43,119.4,119.4,0
46,S3,3,MNN13,3,NaCl B2,19.86(29),19.86,0.29,120.8,120.8,0
46,S3,3,MNN13,3,Ne,24.70(26),24.7,0.26,126.0,126.0,0
47,S3,3,MNN13,4,MgO,51.58(45),51.58,0.45,128.8,128.8,0
47,S3,3,MNN13,4,NaCl B2,19.45(31),19.45,0.31,130.5,130.5,0
47,S3,3,MNN13,4,Ne,24.30(44),24.3,0.44,133.9,133.9,0
48,S3,3,MNN13,5,MgO,50.35(41),50.35,0.41000000000000003,143.9,143.9,0
48,S3,3,MNN13,5,NaCl B2,18.86(34),18.86,0.34,146.0,146.0,0
49,S3,3,MNN13,6,MgO,49.99(53),49.99,0.53,148.7,148.7,0
49,S3,3,MNN13,6,NaCl B2,18.63(31),18.63,0.31,152.6,152.6,0
50,S3,3,MNN13,7,MgO,48.24(37),48.24,0.37,173.6,173.6,0
50,S3,3,MNN13,7,NaCl B2,17.91(38),17.91,0.38,175.5,175.5,0
50,S3,3,MNN13,7,Ne,22.49(39),22.49,0.39,177.6,177.6,0
51,S3,3,MNN13,8,MgO,47.31(21),47.31,0.21,188.4,188.4,0
51,S3,3,MNN13,8,NaCl B2,17.55(33),17.55,0.33,188.3,188.3,0
51,S3,3,MNN13,8,Ne,22.19(39),22.19,0.39,186.4,186.4,0
52,S3,3,MNN13,9,Ne,22.05(28),22.05,0.28,190.7,190.7,0
52,S3,3,MNN13,9,MgO,47.20(15),47.2,0.15,190.2,190.2,0
53,S3,3,MNN13,10,MgO,46.09(9),46.09,0.09,209.5,209.5,0
53,S3,3,MNN13,10,NaCl B2,16.91(27),16.91,0.27,213.9,213.9,0
54,S3,3,MNN13,11,MgO,45.78(13),45.78,0.13,215.3,215.3,0
54,S3,3,MNN13,11,NaCl B2,16.81(27),16.81,0.27,218.2,218.2,0
54,S3,3,MNN13,11,Ne,21.42(35),21.42,0.35000000000000003,211.4,211.4,0
55,S3,3,MNN13,12,MgO,45.05(31),45.05,0.31,229.3,229.3,0
55,S3,3,MNN13,12,NaCl B2,16.41(32),16.41,0.32,236.6,236.6,0
56,S3,3,MNN13,13,MgO,43.84(26),43.84,0.26,254.7,254.7,0
56,S3,3,MNN13,13,NaCl B2,15.93(21),15.93,0.21,261.1,261.1,0
57,S3,3,MNN11,1,MgO,62.42(5),62.42,0.05,42.3,42.3,0
57,S3,3,MNN11,1,NaCl B2,25.51(19),25.51,0.19,43.1,43.1,0
58,S3,3,MNN11,2,MgO,54.87(14),54.87,0.14,94.8,94.8,0
58,S3,3,MNN11,2,NaCl B2,21.18(18),21.18,0.18,94.5,94.5,0
59,S3,3,MNN11,3,MgO,51.27(35),51.27,0.35000000000000003,132.5,132.5,0
59,S3,3,MNN11,3,NaCl B2,19.42(22),19.42,0.22,131.2,131.2,0
60,S3,3,MNN11,4,MgO,50.55(56),50.55,0.56,141.4,141.4,0
60,S3,3,MNN11,4,NaCl B2,19.11(42),19.11,0.42,139.2,139.2,0
61,S3,3,MNN11,5,MgO,49.61(38),49.61,0.38,153.8,153.8,0
61,S3,3,MNN11,5,NaCl B2,18.63(26),18.63,0.26,152.6,152.6,0
62,S3,3,MNN11,6,MgO,49.01(41),49.01,0.41000000000000003,162.2,162.2,0
62,S3,3,MNN11,6,NaCl B2,18.38(26),18.38,0.26,160.1,160.1,0
63,S3,3,MNN11,7,MgO,47.96(32),47.96,0.32,177.9,177.9,0
63,S3,3,MNN11,7,NaCl B2,17.88(29),17.88,0.29,176.5,176.5,0
64,S3,3,MNN11,8,MgO,47.25(34),47.25,0.34,189.4,189.4,0
64,S3,3,MNN11,8,NaCl B2,17.56(28),17.56,0.28,188.0,188.0,0
65,S3,3,MNN11,9,MgO,45.61(33),45.61,0.33,218.5,218.5,0
65,S3,3,MNN11,9,NaCl B2,16.80(16),16.8,0.16,218.7,218.7,0
66,S3,3,MNN11,10,MgO,44.73(21),44.73,0.21,235.8,235.8,0
66,S3,3,MNN11,10,NaCl B2,16.28(1),16.28,0.01,243.0,243.0,0
67,S3,3,MNN11,11,MgO,43.75(4),43.75,0.04,256.7,256.7,0
67,S3,3,MNN11,11,NaCl B2,16.00(1),16.0,0.01,257.4,257.4,0
68,S3,3,MNN11,12,MgO,43.40(11),43.4,0.11,264.6,264.6,0
68,S3,3,MNN11,12,NaCl B2,15.93(8),15.93,0.08,261.1,261.1,0
69,S4,4,PMNN7,1,Pt,59.31(10),59.31,0.1,5.2,5.2,0
69,S4,4,PMNN7,1,MgO,72.71(7),72.71,0.07,4.6,4.6,0
70,S4,4,PMNN7,2,Pt,58.88(24),58.88,0.24,7.5,7.5,0
70,S4,4,PMNN7,2,MgO,72.05(5),72.05,0.05,6.3,6.3,0
71,S4,4,PMNN7,3,Pt,57.77(12),57.77,0.12,13.8,13.8,0
71,S4,4,PMNN7,3,MgO,69.73(1),69.73,0.01,12.8,12.8,0
72,S4,4,PMNN7,4,Pt,57.05(18),57.05,0.18,18.3,18.3,0
72,S4,4,PMNN7,4,MgO,67.71(13),67.71,0.13,19.5,19.5,0
73,S4,4,PMNN7,5,Pt,56.53(39),56.53,0.39,21.8,21.8,0
73,S4,4,PMNN7,5,MgO,66.77(3),66.77,0.03,22.9,22.9,0
74,S4,4,PMNN7,6,Pt,56.08(19),56.08,0.19,25.0,25.0,0
74,S4,4,PMNN7,6,MgO,66.48(6),66.48,0.06,24.1,24.1,0
74,S4,4,PMNN7,6,Ne,37.39(5),37.39,0.05,23.3,23.3,0
75,S4,4,PMNN7,7,Pt,55.06(7),55.06,0.07,32.7,32.7,0
75,S4,4,PMNN7,7,MgO,64.53(41),64.53,0.41000000000000003,32.2,32.2,0
76,S4,4,PMNN7,8,Pt,53.83(25),53.83,0.25,43.2,43.2,0
76,S4,4,PMNN7,8,MgO,62.40(11),62.4,0.11,42.4,42.4,0
76,S4,4,PMNN7,8,Ne,32.66(19),32.66,0.19,41.8,41.8,0
77,S4,4,PMNN7,9,Ne,31.18(20),31.18,0.2,50.7,50.7,0
77,S4,4,PMNN7,9,Pt,53.13(37),53.13,0.37,49.9,49.9,0
77,S4,4,PMNN7,9,MgO,60.80(19),60.8,0.19,51.3,51.3,0
78,S4,4,PMNN7,10,Pt,51.96(29),51.96,0.29,62.0,62.0,0
78,S4,4,PMNN7,10,MgO,58.71(20),58.71,0.2,64.5,64.5,0
78,S4,4,PMNN7,10,Ne,29.38(21),29.38,0.21,64.5,64.5,0
79,S4,4,PMNN7,11,Pt,51.39(26),51.39,0.26,68.5,68.5,0
79,S4,4,PMNN7,11,MgO,57.85(4),57.85,0.04,70.5,70.5,0
79,S4,4,PMNN7,11,Ne,28.74(20),28.74,0.2,70.4,70.4,0
80,S4,4,PMNN7,12,Pt,50.92(25),50.92,0.25,74.2,74.2,0
80,S4,4,PMNN7,12,MgO,57.01(8),57.01,0.08,76.8,76.8,0
80,S4,4,PMNN7,12,Ne,28.15(25),28.15,0.25,76.4,76.4,0
81,S4,4,PMNN7,13,Pt,50.55(26),50.55,0.26,78.8,78.8,0
81,S4,4,PMNN7,13,MgO,56.40(5),56.4,0.05,81.6,81.6,0
81,S4,4,PMNN7,13,Ne,27.70(35),27.7,0.35000000000000003,81.3,81.3,0
82,S4,4,PMNN7,14,Pt,50.21(19),50.21,0.19,83.3,83.3,0
82,S4,4,PMNN7,14,MgO,55.75(5),55.75,0.05,87.0,87.0,0
82,S4,4,PMNN7,14,Ne,27.24(22),27.24,0.22,86.8,86.8,0
83,S4,4,PMNN7,15,Pt,49.62(16),49.62,0.16,91.4,91.4,0
83,S4,4,PMNN7,15,MgO,55.13(11),55.13,0.11,92.4,92.4,0
83,S4,4,PMNN7,15,Ne,26.87(22),26.87,0.22,91.5,91.5,0
84,S4,4,PMNN7,16,Pt,49.30(26),49.3,0.26,96.0,96.0,0
84,S4,4,PMNN7,16,MgO,54.50(7),54.5,0.07,98.2,98.2,0
84,S4,4,PMNN7,16,Ne,26.45(25),26.45,0.25,97.2,97.2,0
85,S4,4,PMN3,1,Pt,58.37(18),58.37,0.18,10.3,10.3,0
85,S4,4,PMN3,1,MgO,69.83(6),69.83,0.06,12.5,12.5,0
86,S4,4,PMN3,2,Pt,58.38(19),58.38,0.19,10.2,10.2,0
86,S4,4,PMN3,2,MgO,69.64(7),69.64,0.07,13.1,13.1,0
87,S4,4,PMN3,3,Pt,56.26(17),56.26,0.17,23.7,23.7,0
87,S4,4,PMN3,3,MgO,65.51(48),65.51,0.48,27.9,27.9,0
88,S4,4,PMN3,4,Pt,53.75(17),53.75,0.17,44.0,44.0,0
88,S4,4,PMN3,4,MgO,61.13(76),61.13,0.76,49.3,49.3,0
89,S4,4,PMN3,5,Pt,52.31(18),52.31,0.18,58.2,58.2,0
89,S4,4,PMN3,5,MgO,58.79(40),58.79,0.4,63.9,63.9,0
90,S4,4,PMN3,6,Pt,51.52(18),51.52,0.18,67.0,67.0,0
90,S4,4,PMN3,6,MgO,57.63(49),57.63,0.49,72.1,72.1,0
91,S4,4,PMN3,7,Pt,50.96(18),50.96,0.18,73.7,73.7,0
91,S4,4,PMN3,7,MgO,56.81(51),56.81,0.51,78.4,78.4,0
92,S4,4,PMN3,8,Pt,50.55(19),50.55,0.19,78.8,78.8,0
92,S4,4,PMN3,8,MgO,56.27(54),56.27,0.54,82.7,82.7,0
93,S4,4,PMN3,9,Pt,50.25(20),50.25,0.2,82.8,82.8,0
93,S4,4,PMN3,9,MgO,55.78(61),55.78,0.61,86.8,86.8,0
94,S4,4,PMN3,10,Pt,49.92(20),49.92,0.2,87.2,87.2,0
94,S4,4,PMN3,10,MgO,55.35(48),55.35,0.48,90.5,90.5,0
95,S4,4,PMN3,11,Pt,49.50(19),49.5,0.19,93.1,93.1,0
95,S4,4,PMN3,11,MgO,54.83(40),54.83,0.4,95.1,95.1,0
96,S4,4,PMN3,12,Pt,49.09(19),49.09,0.19,99.1,99.1,0
96,S4,4,PMN3,12,MgO,54.25(42),54.25,0.42,100.5,100.5,0
97,S4,4,PMN3,13,Pt,48.61(17),48.61,0.17,106.4,106.4,0
97,S4,4,PMN3,13,MgO,53.58(32),53.58,0.32,107.1,107.1,0
98,S4,4,PMN3,14,Pt,48.31(19),48.31,0.19,111.2,111.2,0
98,S4,4,PMN3,14,MgO,53.10(31),53.1,0.31,112.0,112.0,0
99,S4,4,PMN3,15,Pt,48.06(19),48.06,0.19,115.3,115.3,0
99,S4,4,PMN3,15,MgO,52.68(29),52.68,0.29,116.5,116.5,0
100,S4,4,PMN3,16,Pt,47.85(18),47.85,0.18,118.8,118.8,0
100,S4,4,PMN3,16,MgO,52.36(28),52.36,0.28,119.9,119.9,0
101,S4,4,PMN3,17,Pt,47.48(14),47.48,0.14,125.3,125.3,0
101,S4,4,PMN3,17,MgO,51.89(25),51.89,0.25,125.2,125.2,0
102,S4,4,PMN3,18,Pt,47.26(20),47.26,0.2,129.2,129.2,0
102,S4,4,PMN3,18,MgO,51.50(24),51.5,0.24,129.8,129.8,0
103,S4,4,PMN3,19,Pt,46.89(22),46.89,0.22,136.0,136.0,0
103,S4,4,PMN3,19,MgO,50.98(26),50.98,0.26,136.0,136.0,0
104,S4,4,PMN3,20,Pt,46.70(20),46.7,0.2,139.7,139.7,0
104,S4,4,PMN3,20,MgO,50.71(16),50.71,0.16,139.4,139.4,0
105,S4,4,PMN3,21,Pt,46.36(18),46.36,0.18,146.3,146.3,0
105,S4,4,PMN3,21,MgO,50.26(18),50.26,0.18,145.1,145.1,0
106,S4,4,PMN3,22,Pt,46.21(21),46.21,0.21,149.3,149.3,0
106,S4,4,PMN3,22,MgO,50.04(10),50.04,0.1,148.0,148.0,0
107,S4,4,PMN3,23,Pt,45.96(17),45.96,0.17,154.5,154.5,0
107,S4,4,PMN3,23,MgO,49.69(9),49.69,0.09,152.7,152.7,0
108,S4,4,PMN3,24,Pt,45.69(18),45.69,0.18,160.1,160.1,0
108,S4,4,PMN3,24,MgO,49.32(23),49.32,0.23,157.8,157.8,0
109,S4,4,PMN3,25,Pt,45.53(19),45.53,0.19,163.6,163.6,0
109,S4,4,PMN3,25,MgO,49.07(14),49.07,0.14,161.3,161.3,0
110,S4,4,PMN3,26,Pt,45.39(19),45.39,0.19,166.7,166.7,0
110,S4,4,PMN3,26,MgO,48.88(13),48.88,0.13,164.1,164.1,0
111,S4,4,PMN3,27,Pt,45.22(18),45.22,0.18,170.5,170.5,0
111,S4,4,PMN3,27,MgO,48.65(11),48.65,0.11,167.4,167.4,0
112,S4,4,PMN3,28,Pt,45.02(11),45.02,0.11,175.0,175.0,0
112,S4,4,PMN3,28,MgO,48.44(11),48.44,0.11,170.6,170.6,0
113,S4,4,PMN3,29,Pt,44.94(18),44.94,0.18,176.9,176.9,0
113,S4,4,PMN3,29,MgO,48.29(12),48.29,0.12,172.9,172.9,0
114,S4,4,PMN3,30,Pt,44.85(18),44.85,0.18,179.0,179.0,0
114,S4,4,PMN3,30,MgO,48.12(10),48.12,0.1,175.5,175.5,0
115,S4,4,PMN3,31,Pt,44.74(17),44.74,0.17,181.6,181.6,0
115,S4,4,PMN3,31,MgO,48.01(14),48.01,0.14,177.2,177.2,0
116,S5,5,PMH6,1,Pt,52.98(16),52.98,0.16,51.3,51.3,0
116,S5,5,PMH6,1,MgO,60.29(17),60.29,0.17,54.3,54.3,0
117,S5,5,PMH6,2,Pt,51.47(10),51.47,0.1,67.6,67.6,0
117,S5,5,PMH6,2,MgO,57.92(31),57.92,0.31,70.0,70.0,0
118,S5,5,PMH6,3,Pt,50.29(14),50.29,0.14,82.2,82.2,0
118,S5,5,PMH6,3,MgO,56.04(26),56.04,0.26,84.6,84.6,0
119,S5,5,PMH6,4,Pt,49.90(16),49.9,0.16,87.5,87.5,0
119,S5,5,PMH6,4,MgO,55.49(28),55.49,0.28,89.3,89.3,0
120,S5,5,PMH6,5,Pt,48.76(14),48.76,0.14,104.1,104.1,0
120,S5,5,PMH6,5,MgO,53.99(18),53.99,0.18,103.1,103.1,0
121,S5,5,PMH6,6,Pt,48.20(12),48.2,0.12,113.0,113.0,0
121,S5,5,PMH6,6,MgO,53.09(20),53.09,0.2,112.1,112.1,0
122,S5,5,PMH6,7,Pt,47.49(17),47.49,0.17,125.1,125.1,0
122,S5,5,PMH6,7,MgO,52.04(15),52.04,0.15,123.5,123.5,0
123,S5,5,PMH6,8,Pt,47.06(17),47.06,0.17,132.9,132.9,0
123,S5,5,PMH6,8,MgO,51.37(16),51.37,0.16,131.3,131.3,0
124,S5,5,PMH6,9,Pt,46.25(19),46.25,0.19,148.5,148.5,0
124,S5,5,PMH6,9,MgO,50.27(15),50.27,0.15,145.0,145.0,0
125,S5,5,PMH6,10,Pt,45.54(18),45.54,0.18,163.4,163.4,0
125,S5,5,PMH6,10,MgO,49.24(13),49.24,0.13,158.9,158.9,0
126,S5,5,PMH6,11,Pt,45.34(19),45.34,0.19,167.8,167.8,0
126,S5,5,PMH6,11,MgO,48.85(12),48.85,0.12,164.5,164.5,0
127,S5,5,PMH6,12,Pt,45.14(17),45.14,0.17,172.3,172.3,0
127,S5,5,PMH6,12,MgO,48.56(10),48.56,0.1,168.8,168.8,0
128,S5,5,PMH6,13,Pt,42.85(22),42.85,0.22,231.3,231.3,0
128,S5,5,PMH6,13,MgO,44.92(2),44.92,0.02,231.9,231.9,0
129,S5,5,PMH6,14,Pt,44.90(20),44.9,0.2,177.8,177.8,0
129,S5,5,PMH6,14,MgO,48.32(10),48.32,0.1,172.4,172.4,0
130,S5,5,PMH6,15,Pt,44.16(37),44.16,0.37,195.8,195.8,0
130,S5,5,PMH6,15,MgO,46.81(2),46.81,0.02,196.8,196.8,0
131,S5,5,PMH6,16,Pt,43.17(16),43.17,0.16,222.1,222.1,0
131,S5,5,PMH6,16,MgO,45.60(2),45.6,0.02,218.7,218.7,0
132,S5,5,PMH6,17,Pt,43.07(13),43.07,0.13,225.0,225.0,0
132,S5,5,PMH6,17,MgO,45.59(4),45.59,0.04,218.8,218.8,0
133,S5,5,PMH6,18,Pt,42.88(25),42.88,0.25,230.4,230.4,0
133,S5,5,PMH6,18,MgO,45.42(4),45.42,0.04,222.1,222.1,0
134,S5,5,PMH6,19,Pt,42.92(39),42.92,0.39,229.3,229.3,0
134,S5,5,PMH6,19,MgO,45.13(9),45.13,0.09,227.8,227.8,0
135,S6,5,PNH7,1,Pt,53.40(17),53.4,0.17,47.2,47.2,0
135,S6,5,PNH7,1,NaCl B2,25.72(4),25.72,0.04,41.5,41.5,0
136,S6,5,PNH7,2,Pt,52.86(21),52.86,0.21,52.5,52.5,0
136,S6,5,PNH7,2,NaCl B2,25.04(11),25.04,0.11,46.9,46.9,0
137,S6,5,PNH7,3,Pt,52.53(24),52.53,0.24,55.9,55.9,0
137,S6,5,PNH7,3,NaCl B2,24.55(11),24.55,0.11,51.2,51.2,0
138,S6,5,PNH7,4,Pt,52.00(23),52.0,0.23,61.6,61.6,0
138,S6,5,PNH7,4,NaCl B2,24.04(13),24.04,0.13,56.1,56.1,0
139,S6,5,PNH7,5,Pt,51.63(25),51.63,0.25,65.8,65.8,0
139,S6,5,PNH7,5,NaCl B2,23.57(14),23.57,0.14,61.1,61.1,0
140,S6,5,PNH7,6,Pt,51.17(24),51.17,0.24,71.2,71.2,0
140,S6,5,PNH7,6,NaCl B2,23.06(13),23.06,0.13,67.0,67.0,0
141,S6,5,PNH7,7,Pt,50.70(25),50.7,0.25,76.9,76.9,0
141,S6,5,PNH7,7,NaCl B2,22.56(10),22.56,0.1,73.4,73.4,0
142,S6,5,PNH7,8,Pt,50.25(23),50.25,0.23,82.8,82.8,0
142,S6,5,PNH7,8,NaCl B2,22.18(8),22.18,0.08,78.6,78.6,0
143,S6,5,PNH7,9,Pt,49.90(23),49.9,0.23,87.5,87.5,0
143,S6,5,PNH7,9,NaCl B2,21.83(6),21.83,0.06,83.8,83.8,0
144,S6,5,PNH7,10,Pt,49.69(23),49.69,0.23,90.4,90.4,0
144,S6,5,PNH7,10,NaCl B2,21.61(5),21.61,0.05,87.3,87.3,0
145,S6,5,PNH7,11,Pt,49.14(21),49.14,0.21,98.3,98.3,0
145,S6,5,PNH7,11,NaCl B2,21.14(4),21.14,0.04,95.2,95.2,0
146,S6,5,PNH7,12,Pt,48.80(19),48.8,0.19,103.5,103.5,0
146,S6,5,PNH7,12,NaCl B2,20.91(4),20.91,0.04,99.3,99.3,0
147,S6,5,PNH7,13,Pt,48.38(18),48.38,0.18,110.1,110.1,0
147,S6,5,PNH7,13,NaCl B2,20.56(3),20.56,0.03,106.0,106.0,0
148,S6,5,PNH7,14,Pt,48.14(17),48.14,0.17,114.0,114.0,0
148,S6,5,PNH7,14,NaCl B2,20.32(1),20.32,0.01,110.8,110.8,0
149,S6,5,PNH7,15,Pt,47.93(16),47.93,0.16,117.5,117.5,0
149,S6,5,PNH7,15,NaCl B2,20.19(3),20.19,0.03,113.5,113.5,0
150,S6,5,PNH7,16,Pt,47.66(17),47.66,0.17,122.1,122.1,0
150,S6,5,PNH7,16,NaCl B2,19.97(2),19.97,0.02,118.3,118.3,0
151,S6,5,PNH7,17,Pt,47.43(17),47.43,0.17,126.1,126.1,0
151,S6,5,PNH7,17,NaCl B2,19.75(1),19.75,0.01,123.3,123.3,0
152,S6,5,PNH7,18,Pt,47.21(16),47.21,0.16,130.1,130.1,0
152,S6,5,PNH7,18,NaCl B2,19.51(9),19.51,0.09,129.0,129.0,0
153,S6,5,PNH7,19,Pt,47.02(16),47.02,0.16,133.6,133.6,0
153,S6,5,PNH7,19,NaCl B2,19.36(4),19.36,0.04,132.7,132.7,0
154,S6,5,PNH7,20,Pt,46.80(15),46.8,0.15,137.7,137.7,0
154,S6,5,PNH7,20,NaCl B2,19.19(3),19.19,0.03,137.1,137.1,0
155,S6,5,PNH7,21,Pt,46.51(14),46.51,0.14,143.3,143.3,0
155,S6,5,PNH7,21,NaCl B2,18.96(8),18.96,0.08,143.2,143.2,0
156,S6,5,PNH7,22,Pt,46.17(15),46.17,0.15,150.1,150.1,0
156,S6,5,PNH7,22,NaCl B2,18.68(1),18.68,0.01,151.1,151.1,0
157,S6,5,PNH7,23,Pt,45.82(15),45.82,0.15,157.4,157.4,0
157,S6,5,PNH7,23,NaCl B2,18.47(5),18.47,0.05,157.4,157.4,0
158,S6,5,PNH7,24,Pt,45.60(16),45.6,0.16,162.1,162.1,0
158,S6,5,PNH7,24,NaCl B2,18.35(6),18.35,0.06,161.1,161.1,0
159,S6,5,PNH7,25,Pt,45.40(13),45.4,0.13,166.5,166.5,0
159,S6,5,PNH7,25,NaCl B2,18.20(5),18.2,0.05,165.8,165.8,0
160,S6,5,PNH7,26,Pt,45.19(14),45.19,0.14,171.1,171.1,0
160,S6,5,PNH7,26,NaCl B2,18.11(6),18.11,0.06,168.8,168.8,0
161,S6,5,PNH7,27,Pt,45.05(14),45.05,0.14,174.3,174.3,0
161,S6,5,PNH7,27,NaCl B2,18.00(7),18.0,0.07,172.4,172.4,0
162,S6,5,PNH7,28,Pt,44.79(15),44.79,0.15,180.4,180.4,0
162,S6,5,PNH7,28,NaCl B2,17.89(7),17.89,0.07,176.2,176.2,0
163,S6,5,PNH7,29,Pt,44.48(13),44.48,0.13,187.8,187.8,0
163,S6,5,PNH7,29,NaCl B2,17.68(6),17.68,0.06,183.6,183.6,0
164,S6,5,PNH7,30,Pt,44.33(11),44.33,0.11,191.5,191.5,0
164,S6,5,PNH7,30,NaCl B2,17.53(11),17.53,0.11,189.1,189.1,0
165,S6,5,PNH7,31,Pt,44.22(12),44.22,0.12,194.2,194.2,0
165,S6,5,PNH7,31,NaCl B2,17.46(7),17.46,0.07,191.7,191.7,0
