Repository: CPrescher/peritheos

# Peritheos

A Python library for thermodynamic equations of state calculations for solid materials.

Built-in EOS evaluation, inversion, bounded robust fitting, and uncertainty
statistics are implemented in Rust and exposed through the established Python API.
NumPy broadcasting and user-defined `EosBase` subclasses remain supported.
The package includes PEP 561 typing metadata for type checkers and IDEs.

Full model, fitting, units, and development documentation is available at
[peritheos.readthedocs.io](https://peritheos.readthedocs.io/).
Rust users can start with the workflow-oriented [Rust API guide](docs/rust-api.md)
and the runnable examples in the unified Rust crate.

File: peritheos/data/datasets/epsilon-feooh-gleason-2008-deposit-table2-pvt.csv
file,pressure_gpa,pressure_95ci_gpa,temperature_celsius,temperature_95ci_celsius,lattice_a_angstrom,lattice_a_95ci_angstrom,lattice_b_angstrom,lattice_b_95ci_angstrom,lattice_c_angstrom,lattice_c_95ci_angstrom,cell_volume_a3,cell_volume_95ci_a3
1,19.55,0.02,200,20,4.771,0.003,2.935,0.002,4.321,0.003,60.50,0.07
2,20.75,0.03,250,25,4.866,0.004,2.917,0.002,4.264,0.003,60.52,0.08
3,17.15,0.03,250,25,4.809,0.002,2.935,0.001,4.319,0.002,60.97,0.05
4,10.10,0.02,250,25,4.824,0.003,2.966,0.001,4.373,0.003,62.57,0.06
5,10.43,0.02,250,25,4.838,0.002,2.965,0.001,4.370,0.002,62.69,0.04
6,7.86,0.02,250,25,4.919,0.003,2.966,0.001,4.369,0.002,63.75,0.06
7,5.84,0.02,250,25,4.938,0.003,2.975,0.001,4.390,0.002,64.49,0.05
8,10.75,0.04,250,25,4.834,0.005,2.971,0.003,4.372,0.006,62.8,0.1
9,8.26,0.08,250,25,4.881,0.005,2.976,0.003,4.358,0.004,63.3,0.1
10,8.48,0.06,250,25,4.922,0.006,2.958,0.003,4.311,0.005,62.8,0.1
11,14.61,0.08,250,25,4.878,0.008,2.944,0.004,4.279,0.006,61.4,0.2
12,19.6,0.1,250,25,4.867,0.007,2.922,0.003,4.250,0.009,60.4,0.2
13,17.87,0.08,250,25,4.884,0.008,2.929,0.003,4.243,0.008,60.7,0.2
14,17.11,0.06,300,30,4.879,0.007,2.935,0.003,4.261,0.007,61.0,0.1
15,17.07,0.09,300,30,4.889,0.007,2.932,0.003,4.253,0.008,61.0,0.2
16,17.02,0.09,300,30,4.883,0.009,2.934,0.004,4.26,0.01,61.0,0.2
17,16.57,0.08,300,30,4.86,0.02,2.942,0.006,4.28,0.02,61.2,0.3
18,14.10,0.09,300,30,4.882,0.008,2.948,0.003,4.294,0.009,61.8,0.2
19,13.03,0.08,300,30,4.88,0.01,2.953,0.004,4.295,0.009,61.9,0.2
20,9.91,0.06,300,30,4.906,0.006,2.964,0.003,4.327,0.006,62.9,0.1
21,8.70,0.07,300,30,4.92,0.01,2.969,0.006,4.333,0.009,63.3,0.2
22,8.3,0.1,300,30,4.921,0.006,2.968,0.003,4.329,0.005,63.2,0.1
23,7.67,0.07,300,30,4.923,0.006,2.972,0.003,4.337,0.005,63.5,0.1
24,7.38,0.05,324,32,4.905,0.007,2.981,0.003,4.374,0.005,64.0,0.1
25,4.19,0.04,350,35,4.924,0.004,2.989,0.002,4.419,0.003,65.03,0.08
26,3.81,0.03,350,35,4.952,0.005,2.984,0.002,4.401,0.004,65.0,0.1
27,4.41,0.03,350,35,4.951,0.009,2.979,0.004,4.398,0.007,64.9,0.2
28,5.56,0.03,350,35,4.938,0.007,2.972,0.003,4.387,0.005,64.4,0.1
29,7.26,0.06,350,35,4.915,0.009,2.963,0.004,4.364,0.007,63.6,0.2
30,7.78,0.05,350,35,4.914,0.007,2.961,0.003,4.348,0.006,63.3,0.1
31,8.58,0.05,350,35,4.910,0.007,2.960,0.003,4.338,0.006,63.0,0.1
32,9.71,0.04,350,35,4.872,0.007,2.961,0.003,4.351,0.005,62.8,0.1
33,14.39,0.06,350,35,4.839,0.004,2.947,0.002,4.344,0.004,61.95,0.09
34,14.96,0.07,350,35,4.861,0.004,2.940,0.002,4.322,0.004,61.78,0.09
35,20.2,0.1,350,35,4.803,0.006,2.926,0.003,4.314,0.006,60.6,0.1
36,21.01,0.05,350,35,4.828,0.008,2.917,0.004,4.295,0.008,60.5,0.2
37,20.34,0.07,350,35,4.825,0.005,2.918,0.002,4.293,0.005,60.4,0.1
38,19.07,0.09,350,35,4.808,0.007,2.924,0.003,4.327,0.007,60.8,0.1
39,17.3,0.1,350,35,4.783,0.004,2.937,0.002,4.347,0.004,61.07,0.09
40,14.84,0.06,350,35,4.825,0.006,2.950,0.002,4.339,0.005,61.8,0.1
41,5.75,0.04,350,35,4.916,0.004,2.974,0.002,4.397,0.004,64.28,0.09
42,8.03,0.05,385,39,4.906,0.007,2.968,0.003,4.357,0.008,63.4,0.2
43,9.00,0.04,390,39,4.894,0.004,2.965,0.002,4.359,0.004,63.25,0.09
44,11.19,0.04,395,40,4.898,0.005,2.951,0.002,4.332,0.005,62.6,0.1
45,12.24,0.04,400,40,4.892,0.006,2.947,0.002,4.319,0.006,62.3,0.1
46,12.22,0.03,400,40,4.871,0.006,2.951,0.003,4.337,0.007,62.3,0.1
47,12.03,0.04,400,40,4.866,0.007,2.954,0.003,4.346,0.008,62.5,0.2
48,5.88,0.04,400,40,4.92,0.01,2.980,0.005,4.38,0.01,64.3,0.2
49,4.63,0.06,310,31,4.930,0.008,2.978,0.004,4.398,0.006,64.6,0.2

File: peritheos/data/datasets/experimental-metal-eos-batch-200.csv
family,material_identifier,record_identifier,formula,model,V0,K0,K0_prime,pressure_min_gpa,pressure_max_gpa,temperature_min_k,temperature_max_k,reference_doi
experimental_fit,ag_sun_2010_legacy,ag_sun_2010_low_vn,Ag,vinet,17.053736219875404,105.5,5.564,0.0,28.0,300.0,300.0,10.1515/zna-2010-1-202
experimental_fit,ag_sun_2010_legacy,ag_sun_2010_low_mrs3,Ag,morse_3,17.053736219875404,105.32,5.742,0.0,28.0,300.0,300.0,10.1515/zna-2010-1-202
experimental_fit,ag_sun_2010_legacy,ag_sun_2010_low_sms3,Ag,sun_morse_3,17.053736219875404,105.61,5.695,0.0,28.0,300.0,300.0,10.1515/zna-2010-1-202
experimental_fit,ag_sun_2010_legacy,ag_sun_2010_low_sms4,Ag,sun_morse_4,17.053736219875404,105.39,5.692,0.0,28.0,300.0,300.0,10.1515/zna-2010-1-202
experimental_fit,ag_sun_2010_legacy,ag_sun_2010_low_bn,Ag,baonza,17.053736219875404,105.65,5.537,0.0,28.0,300.0,300.0,10.1515/zna-2010-1-202
experimental_fit,al_sun_2010_legacy,al_sun_2010_low_vn,Al,vinet,16.605390671738466,74.762,5.036,0.0,18.0,300.0,300.0,10.1515/zna-2010-1-202
experimental_fit,al_sun_2010_legacy,al_sun_2010_low_mrs3,Al,morse_3,16.605390671738466,75.416,4.945,0.0,18.0,300.0,300.0,10.1515/zna-2010-1-202
experimental_fit,al_sun_2010_legacy,al_sun_2010_low_sms3,Al,sun_morse_3,16.605390671738466,75.406,4.956,0.0,18.0,300.0,300.0,10.1515/zna-2010-1-202
experimental_fit,al_sun_2010_legacy,al_sun_2010_low_sms4,Al,sun_morse_4,16.605390671738466,75.516,4.902,0.0,18.0,300.0,300.0,10.1515/zna-2010-1-202
compiled_reference,aluminum,aluminum_delta_archive_experimental_reference_bm3,Al,birch_murnaghan_3,65.0744536416,77.1357712089,4.45,,,,,10.24435/materialscloud:5e-mv
experimental_fit,aluminum,aluminum_dewaele_2019_mao_vinet,Al,vinet,66.292,76.32,4.16,0.0,155.0,300.0,300.0,10.3390/min9110684
experimental_fit,aluminum,aluminum_dewaele_2019_dor_vinet,Al,vinet,66.336,74.2,4.52,0.0,155.0,300.0,300.0,10.3390/min9110684
experimental_fit,aluminum,aluminum_dewaele_2004_mao_ruby_vinet,Al,vinet,66.292,76.3,4.16,0.0,144.0,300.0,300.0,10.1103/PhysRevB.70.094112
experimental_fit,au_sun_2010_legacy,au_sun_2010_low_vn,Au,vinet,16.970709266516714,184.07,5.029,0.0,46.0,300.0,300.0,10.1515/zna-2010-1-202
experimental_fit,au_sun_2010_legacy,au_sun_2010_low_mrs3,Au,morse_3,16.970709266516714,184.74,5.118,0.0,46.0,300.0,300.0,10.1515/zna-2010-1-202
experimental_fit,au_sun_2010_legacy,au_sun_2010_low_sms3,Au,sun_morse_3,16.970709266516714,184.3,5.165,0.0,46.0,300.0,300.0,10.1515/zna-2010-1-202
experimental_fit,au_sun_2010_legacy,au_sun_2010_low_sms4,Au,sun_morse_4,16.970709266516714,184.49,5.125,0.0,46.0,300.0,300.0,10.1515/zna-2010-1-202
experimental_fit,au_sun_2010_legacy,au_sun_2010_low_bn,Au,baonza,16.970709266516714,184.64,4.983,0.0,46.0,300.0,300.0,10.1515/zna-2010-1-202
compiled_reference,barium_bcc,barium_bcc_delta_archive_experimental_reference_bm3,Ba,birch_murnaghan_3,124.574958542,10.5948206033,2.43,,,,,10.24435/materialscloud:5e-mv
experimental_fit,be_sun_2010_legacy,be_sun_2010_low_vn,Be,vinet,8.12003603848011,119.97,3.434,0.0,26.0,300.0,300.0,10.1515/zna-2010-1-202
experimental_fit,be_sun_2010_legacy,be_sun_2010_low_mrs3,Be,morse_3,8.12003603848011,120.25,3.53,0.0,26.0,300.0,300.0,10.1515/zna-2010-1-202
experimental_fit,be_sun_2010_legacy,be_sun_2010_low_sms3,Be,sun_morse_3,8.12003603848011,120.16,3.555,0.0,26.0,300.0,300.0,10.1515/zna-2010-1-202
experimental_fit,be_sun_2010_legacy,be_sun_2010_low_sms4,Be,sun_morse_4,8.12003603848011,120.24,3.52,0.0,26.0,300.0,300.0,10.1515/zna-2010-1-202
experimental_fit,beryllium_hcp,beryllium_hcp_dewaele_2019_mao_vinet,Be,vinet,16.266,115.2,2.94,0.0,95.0,300.0,300.0,10.3390/min9110684
experimental_fit,beryllium_hcp,beryllium_hcp_dewaele_2019_dor_vinet,Be,vinet,16.268,113.4,3.29,0.0,95.0,300.0,300.0,10.3390/min9110684
compiled_reference,bismuth_a7,bismuth_a7_delta_archive_experimental_reference_bm3,Bi,birch_murnaghan_3,210.7535057886,32.0779415682,2.4,,,,,10.24435/materialscloud:5e-mv
experimental_fit,ca_sun_2010_legacy,ca_sun_2010_low_vn,Ca,vinet,43.38988582525261,19.48,2.532,0.0,4.0,300.0,300.0,10.1515/zna-2010-1-202
experimental_fit,ca_sun_2010_legacy,ca_sun_2010_low_mrs3,Ca,morse_3,43.38988582525261,19.336,2.579,0.0,4.0,300.0,300.0,10.1515/zna-2010-1-202
experimental_fit,ca_sun_2010_legacy,ca_sun_2010_low_sms3,Ca,sun_morse_3,43.38988582525261,19.299,2.632,0.0,4.0,300.0,300.0,10.1515/zna-2010-1-202
experimental_fit,ca_sun_2010_legacy,ca_sun_2010_low_sms4,Ca,sun_morse_4,43.38988582525261,19.336,2.585,0.0,4.0,300.0,300.0,10.1515/zna-2010-1-202
compiled_reference,cadmium_hcp,cadmium_hcp_delta_archive_experimental_reference_bm3,Cd,birch_murnaghan_3,42.0145830514,50.6575327406,4.9,,,,,10.24435/materialscloud:5e-mv
compiled_reference,calcium_fcc,calcium_fcc_delta_archive_experimental_reference_bm3,Ca,birch_murnaghan_3,171.7815733224,15.8522348531,3.1,,,,,10.24435/materialscloud:5e-mv
experimental_fit,cd_sun_2010_legacy,cd_sun_2010_low_vn,Cd,vinet,21.587007873260006,50.959,4.704,0.0,14.0,300.0,300.0,10.1515/zna-2010-1-202
experimental_fit,cd_sun_2010_legacy,cd_sun_2010_low_mrs3,Cd,morse_3,21.587007873260006,50.767,5.554,0.0,14.0,300.0,300.0,10.1515/zna-2010-1-202
experimental_fit,cd_sun_2010_legacy,cd_sun_2010_low_sms3,Cd,sun_morse_3,21.587007873260006,50.704,5.592,0.0,14.0,300.0,300.0,10.1515/zna-2010-1-202
experimental_fit,cd_sun_2010_legacy,cd_sun_2010_low_sms4,Cd,sun_morse_4,21.587007873260006,50.726,5.553,0.0,14.0,300.0,300.0,10.1515/zna-2010-1-202
compiled_reference,cesium_bcc,cesium_bcc_delta_archive_experimental_reference_bm3,Cs,birch_murnaghan_3,220.6481658286,2.3449684759,3.79,,,,,10.24435/materialscloud:5e-mv
compiled_reference,chromium,chromium_delta_archive_experimental_reference_bm3,Cr,birch_murnaghan_3,23.643636398,204.5647000914,6.895,,,,,10.24435/materialscloud:5e-mv
experimental_fit,co_sun_2010_legacy,co_sun_2010_low_vn,Co,vinet,11.107345820325861,196.4,4.145,0.0,46.0,300.0,300.0,10.1515/zna-2010-1-202
experimental_fit,co_sun_2010_legacy,co_sun_2010_low_mrs3,Co,morse_3,11.107345820325861,195.97,4.359,0.0,46.0,300.0,300.0,10.1515/zna-2010-1-202
experimental_fit,co_sun_2010_legacy,co_sun_2010_low_sms3,Co,sun_morse_3,11.107345820325861,196.27,4.359,0.0,46.0,300.0,300.0,10.1515/zna-2010-1-202
experimental_fit,co_sun_2010_legacy,co_sun_2010_low_sms4,Co,sun_morse_4,11.107345820325861,195.86,4.352,0.0,46.0,300.0,300.0,10.1515/zna-2010-1-202
compiled_reference,cobalt_hcp,cobalt_hcp_delta_archive_experimental_reference_bm3,Co,birch_murnaghan_3,21.9126382622,198.3952571603,4.26,,,,,10.24435/materialscloud:5e-mv
experimental_fit,cobalt_hcp,cobalt_hcp_dewaele_2019_mao_vinet,Co,vinet,22.154,197.0,3.85,0.0,66.0,300.0,300.0,10.3390/min9110684
experimental_fit,cobalt_hcp,cobalt_hcp_dewaele_2019_dor_vinet,Co,vinet,22.154,194.85,4.36,0.0,66.0,300.0,300.0,10.3390/min9110684
compiled_reference,copper,copper_delta_archive_experimental_reference_bm3,Cu,birch_murnaghan_3,46.587476506,144.2785999228,4.88,,,,,10.24435/materialscloud:5e-mv
experimental_fit,copper,copper_dewaele_2019_mao_vinet,Cu,vinet,47.24,135.3,4.91,0.0,155.0,300.0,300.0,10.3390/min9110684
experimental_fit,copper,copper_dewaele_2019_dor_vinet,Cu,vinet,47.24,133.1,5.38,0.0,155.0,300.0,300.0,10.3390/min9110684
experimental_fit,copper,copper_dewaele_2004_mao_ruby_vinet,Cu,vinet,47.24,135.1,4.91,0.0,144.0,300.0,300.0,10.1103/PhysRevB.70.094112
experimental_fit,cr_sun_2010_legacy,cr_sun_2010_low_vn,Cr,vinet,12.007357994734086,190.63,4.586,0.0,46.0,300.0,300.0,10.1515/zna-2010-1-202
experimental_fit,cr_sun_2010_legacy,cr_sun_2010_low_mrs3,Cr,morse_3,12.007357994734086,191.54,4.858,0.0,46.0,300.0,300.0,10.1515/zna-2010-1-202
experimental_fit,cr_sun_2010_legacy,cr_sun_2010_low_sms3,Cr,sun_morse_3,12.007357994734086,190.49,4.979,0.0,46.0,300.0,300.0,10.1515/zna-2010-1-202
experimental_fit,cr_sun_2010_legacy,cr_sun_2010_low_sms4,Cr,sun_morse_4,12.007357994734086,191.22,4.887,0.0,46.0,300.0,300.0,10.1515/zna-2010-1-202
experimental_fit,cu_sun_2010_legacy,cu_sun_2010_low_vn,Cu,vinet,11.81473546294192,140.95,4.798,0.0,34.0,300.0,300.0,10.1515/zna-2010-1-202
experimental_fit,cu_sun_2010_legacy,cu_sun_2010_low_mrs3,Cu,morse_3,11.81473546294192,141.47,4.691,0.0,34.0,300.0,300.0,10.1515/zna-2010-1-202
experimental_fit,cu_sun_2010_legacy,cu_sun_2010_low_sms3,Cu,sun_morse_3,11.81473546294192,141.47,4.711,0.0,34.0,300.0,300.0,10.1515/zna-2010-1-202
experimental_fit,cu_sun_2010_legacy,cu_sun_2010_low_sms4,Cu,sun_morse_4,11.81473546294192,141.38,4.722,0.0,34.0,300.0,300.0,10.1515/zna-2010-1-202
experimental_fit,cu_sun_2010_legacy,cu_sun_2010_low_bn,Cu,baonza,11.81473546294192,141.46,4.572,0.0,34.0,300.0,300.0,10.1515/zna-2010-1-202
compiled_reference,fe,fe_delta_archive_experimental_reference_bm3,Fe,birch_murnaghan_3,23.2787428056,175.1086987963,4.6,,,,,10.24435/materialscloud:5e-mv
compiled_reference,gold,gold_delta_archive_experimental_reference_bm3,Au,birch_murnaghan_3,67.2864398896,182.0053319987,6.4,,,,,10.24435/materialscloud:5e-mv
experimental_fit,gold,gold_dewaele_2019_mao_vinet,Au,vinet,67.932,166.4,5.47,0.0,131.0,300.0,300.0,10.3390/min9110684
experimental_fit,gold,gold_dewaele_2019_dor_vinet,Au,vinet,67.944,163.4,6.04,0.0,131.0,300.0,300.0,10.3390/min9110684
experimental_fit,gold,gold_dewaele_2004_mao_ruby_vinet,Au,vinet,67.848,172.5,5.4,0.0,144.0,300.0,300.0,10.1103/PhysRevB.70.094112
experimental_fit,gold,gold_dorfman_2012_tange_mgo_k0_fixed_vinet,Au,vinet,67.85,167.0,5.88,0.0,259.0,300.0,300.0,10.1029/2012JB009292
experimental_fit,gold,gold_dorfman_2012_tange_mgo_k0_free_vinet,Au,vinet,67.85,167.0,5.84,0.0,259.0,300.0,300.0,10.1029/2012JB009292
compiled_reference,hafnium_hcp,hafnium_hcp_delta_archive_experimental_reference_bm3,Hf,birch_murnaghan_3,44.5950697706,110.6674189102,3.95,,,,,10.24435/materialscloud:5e-mv
experimental_fit,in_sun_2010_legacy,in_sun_2010_low_vn,In,vinet,26.12027952664461,40.064,5.017,0.0,1.0,300.0,300.0,10.1515/zna-2010-1-202
experimental_fit,in_sun_2010_legacy,in_sun_2010_low_mrs3,In,morse_3,26.12027952664461,39.727,5.347,0.0,1.0,300.0,300.0,10.1515/zna-2010-1-202
experimental_fit,in_sun_2010_legacy,in_sun_2010_low_sms3,In,sun_morse_3,26.12027952664461,39.946,5.28,0.0,1.0,300.0,300.0,10.1515/zna-2010-1-202
experimental_fit,in_sun_2010_legacy,in_sun_2010_low_sms4,In,sun_morse_4,26.12027952664461,39.83,5.289,0.0,1.0,300.0,300.0,10.1515/zna-2010-1-202
compiled_reference,indium_bct,indium_bct_delta_archive_experimental_reference_bm3,In,birch_murnaghan_3,51.4064043184,44.7057199504,5.35,,,,,10.24435/materialscloud:5e-mv
compiled_reference,iridium,iridium_delta_archive_experimental_reference_bm3,Ir,birch_murnaghan_3,56.2563451932,362.2372836709,4.83,,,,,10.24435/materialscloud:5e-mv
experimental_fit,iron,iron_dewaele_2019_mao_vinet,Fe,vinet,22.418,164.5,4.96,17.0,204.0,300.0,300.0,10.3390/min9110684
experimental_fit,iron,iron_dewaele_2019_dor_vinet,Fe,vinet,22.354,168.4,5.33,17.0,204.0,300.0,300.0,10.3390/min9110684
thermal_mixed,iron,iron_zhang_2025_fit1_birch_murnaghan_3_mgd,hcp-Fe,birch_murnaghan_3,22.43720387565302,174.7,4.79,0.0,1374.0,300.0,12000.0,10.3390/cryst15030221
thermal_mixed,iron,iron_zhang_2025_fit2_birch_murnaghan_3_mgd,hcp-Fe,birch_murnaghan_3,22.427240641249973,175.1,4.787,0.0,1374.0,300.0,12000.0,10.3390/cryst15030221
thermal_mixed,iron,iron_zhang_2025_fit5_vinet_mgd,hcp-Fe,vinet,22.427240641249973,151.6,5.845,0.0,1374.0,300.0,12000.0,10.3390/cryst15030221
compiled_reference,lead_fcc,lead_fcc_delta_archive_experimental_reference_bm3,Pb,birch_murnaghan_3,119.4528799808,46.3406063802,5.335,,,,,10.24435/materialscloud:5e-mv
experimental_fit,lead_hcp,lead_hcp_dewaele_2019_mao_vinet,Pb,vinet,56.126,71.8,4.4,13.0,131.0,300.0,300.0,10.3390/min9110684
experimental_fit,lead_hcp,lead_hcp_dewaele_2019_dor_vinet,Pb,vinet,56.116,70.0,4.77,13.0,131.0,300.0,300.0,10.3390/min9110684
compiled_reference,lithium_9r,lithium_9r_delta_archive_experimental_reference_bm3,Li,birch_murnaghan_3,61.2357920337,13.0656516899,3.51,,,,,10.24435/materialscloud:5e-mv
compiled_reference,magnesium_hcp,magnesium_hcp_delta_archive_experimental_reference_bm3,Mg,birch_murnaghan_3,45.294359626,38.6053690056,4.8,,,,,10.24435/materialscloud:5e-mv
compiled_reference,manganese_alpha,manganese_alpha_delta_archive_experimental_reference_bm3,Mn,birch_murnaghan_3,694.1446999324,174.7008209027,6.6,,,,,10.24435/materialscloud:5e-mv
experimental_fit,mg_sun_2010_legacy,mg_sun_2010_low_vn,Mg,vinet,23.247546940433853,34.527,4.049,0.0,8.0,300.0,300.0,10.1515/zna-2010-1-202
experimental_fit,mg_sun_2010_legacy,mg_sun_2010_low_mrs3,Mg,morse_3,23.247546940433853,34.614,3.9626,0.0,8.0,300.0,300.0,10.1515/zna-2010-1-202
experimental_fit,mg_sun_2010_legacy,mg_sun_2010_low_sms3,Mg,sun_morse_3,23.247546940433853,34.586,3.998,0.0,8.0,300.0,300.0,10.1515/zna-2010-1-202
experimental_fit,mg_sun_2010_legacy,mg_sun_2010_low_sms4,Mg,sun_morse_4,23.247546940433853,34.612,3.957,0.0,8.0,300.0,300.0,10.1515/zna-2010-1-202
experimental_fit,mo_sun_2010_legacy,mo_sun_2010_low_vn,Mo,vinet,15.587480223560899,269.51,3.857,0.0,60.0,300.0,300.0,10.1515/zna-2010-1-202
experimental_fit,mo_sun_2010_legacy,mo_sun_2010_low_mrs3,Mo,morse_3,15.587480223560899,267.24,4.077,0.0,60.0,300.0,300.0,10.1515/zna-2010-1-202
experimental_fit,mo_sun_2010_legacy,mo_sun_2010_low_sms3,Mo,sun_morse_3,15.587480223560899,267.82,4.039,0.0,60.0,300.0,300.0,10.1515/zna-2010-1-202
experimental_fit,mo_sun_2010_legacy,mo_sun_2010_low_sms4,Mo,sun_morse_4,15.587480223560899,267.32,4.027,0.0,60.0,300.0,300.0,10.1515/zna-2010-1-202
experimental_fit,mo_sun_2010_legacy,mo_sun_2010_low_bn,Mo,baonza,15.587480223560899,270.55,3.742,0.0,60.0,300.0,300.0,10.1515/zna-2010-1-202
compiled_reference,molybdenum,molybdenum_delta_archive_experimental_reference_bm3,Mo,birch_murnaghan_3,31.016258389,276.211060431,3.98,,,,,10.24435/materialscloud:5e-mv
experimental_fit,molybdenum,molybdenum_dewaele_2019_mao_vinet,Mo,vinet,31.138,270.3,3.34,0.0,124.0,300.0,300.0,10.3390/min9110684
experimental_fit,molybdenum,molybdenum_dewaele_2019_dor_vinet,Mo,vinet,31.134,269.3,3.87,0.0,124.0,300.0,300.0,10.3390/min9110684
experimental_fit,molybdenum,molybdenum_dorfman_2012_tange_mgo_k0_fixed_vinet,Mo,vinet,31.17,261.0,4.19,0.0,207.0,300.0,300.0,10.1029/2012JB009292
experimental_fit,molybdenum,molybdenum_dorfman_2012_tange_mgo_k0_free_vinet,Mo,vinet,31.17,271.0,3.89,0.0,207.0,300.0,300.0,10.1029/2012JB009292
experimental_fit,nb_sun_2010_legacy,nb_sun_2010_low_vn,Nb,vinet,17.98363809749276,167.28,3.447,0.0,38.0,300.0,300.0,10.1515/zna-2010-1-202
experimental_fit,nb_sun_2010_legacy,nb_sun_2010_low_mrs3,Nb,morse_3,17.98363809749276,168.0,4.093,0.0,38.0,300.0,300.0,10.1515/zna-2010-1-202
experimental_fit,nb_sun_2010_legacy,nb_sun_2010_low_sms3,Nb,sun_morse_3,17.98363809749276,168.31,4.142,0.0,38.0,300.0,300.0,10.1515/zna-2010-1-202
experimental_fit,nb_sun_2010_legacy,nb_sun_2010_low_sms4,Nb,sun_morse_4,17.98363809749276,167.9,4.104,0.0,38.0,300.0,300.0,10.1515/zna-2010-1-202
experimental_fit,ni_sun_2010_legacy,ni_sun_2010_low_vn,Ni,vinet,10.946273530809997,188.32,4.614,0.0,46.0,300.0,300.0,10.1515/zna-2010-1-202
experimental_fit,ni_sun_2010_legacy,ni_sun_2010_low_mrs3,Ni,morse_3,10.946273530809997,188.59,4.752,0.0,46.0,300.0,300.0,10.1515/zna-2010-1-202
experimental_fit,ni_sun_2010_legacy,ni_sun_2010_low_sms3,Ni,sun_morse_3,10.946273530809997,188.35,4.803,0.0,46.0,300.0,300.0,10.1515/zna-2010-1-202
experimental_fit,ni_sun_2010_legacy,ni_sun_2010_low_sms4,Ni,sun_morse_4,10.946273530809997,188.72,4.73,0.0,46.0,300.0,300.0,10.1515/zna-2010-1-202
compiled_reference,nickel,nickel_delta_archive_experimental_reference_bm3,Ni,birch_murnaghan_3,43.2308995432,192.4580551235,4.0,,,,,10.24435/materialscloud:5e-mv
experimental_fit,nickel,nickel_dewaele_2019_mao_vinet,Ni,vinet,43.816,177.5,4.83,0.0,157.0,300.0,300.0,10.3390/min9110684
experimental_fit,nickel,nickel_dewaele_2019_dor_vinet,Ni,vinet,43.808,176.0,5.322,0.0,157.0,300.0,300.0,10.3390/min9110684
compiled_reference,niobium,niobium_delta_archive_experimental_reference_bm3,Nb,birch_murnaghan_3,35.9456148978,173.1796015761,4.015,,,,,10.24435/materialscloud:5e-mv
compiled_reference,osmium,osmium_delta_archive_experimental_reference_bm3,Os,birch_murnaghan_3,27.6911255324,424.6083092316,4.5,,,,,10.24435/materialscloud:5e-mv
compiled_reference,palladium,palladium_delta_archive_experimental_reference_bm3,Pd,birch_murnaghan_3,58.259672456,187.1936487566,5.0,,,,,10.24435/materialscloud:5e-mv
experimental_fit,pb_sun_2010_legacy,pb_sun_2010_low_vn,Pb,vinet,30.33804875726618,44.026,4.996,0.0,12.0,300.0,300.0,10.1515/zna-2010-1-202
experimental_fit,pb_sun_2010_legacy,pb_sun_2010_low_mrs3,Pb,morse_3,30.33804875726618,44.005,5.277,0.0,12.0,300.0,300.0,10.1515/zna-2010-1-202
experimental_fit,pb_sun_2010_legacy,pb_sun_2010_low_sms3,Pb,sun_morse_3,30.33804875726618,44.066,5.256,0.0,12.0,300.0,300.0,10.1515/zna-2010-1-202
experimental_fit,pb_sun_2010_legacy,pb_sun_2010_low_sms4,Pb,sun_morse_4,30.33804875726618,44.117,5.217,0.0,12.0,300.0,300.0,10.1515/zna-2010-1-202
experimental_fit,pd_sun_2010_legacy,pd_sun_2010_low_vn,Pd,vinet,14.772155541578542,193.37,5.565,0.0,70.0,300.0,300.0,10.1515/zna-2010-1-202
experimental_fit,pd_sun_2010_legacy,pd_sun_2010_low_mrs3,Pd,morse_3,14.772155541578542,195.18,5.227,0.0,70.0,300.0,300.0,10.1515/zna-2010-1-202
experimental_fit,pd_sun_2010_legacy,pd_sun_2010_low_sms3,Pd,sun_morse_3,14.772155541578542,194.94,5.25,0.0,70.0,300.0,300.0,10.1515/zna-2010-1-202
experimental_fit,pd_sun_2010_legacy,pd_sun_2010_low_sms4,Pd,sun_morse_4,14.772155541578542,195.25,5.209,0.0,70.0,300.0,300.0,10.1515/zna-2010-1-202
compiled_reference,platinum,platinum_delta_archive_experimental_reference_bm3,Pt,birch_murnaghan_3,60.0886777052,285.5122223387,5.18,,,,,10.24435/materialscloud:5e-mv
experimental_fit,platinum,platinum_dewaele_2019_mao_vinet,Pt,vinet,60.396,273.4,4.83,0.0,95.0,300.0,300.0,10.3390/min9110684
experimental_fit,platinum,platinum_dewaele_2019_dor_vinet,Pt,vinet,60.392,270.8,5.5,0.0,95.0,300.0,300.0,10.3390/min9110684
experimental_fit,platinum,platinum_dewaele_2004_mao_ruby_vinet,Pt,vinet,60.38,275.3,4.78,0.0,144.0,300.0,300.0,10.1103/PhysRevB.70.094112
experimental_fit,platinum,platinum_dewaele_2004_revised_ruby_vinet,Pt,vinet,60.38,277.0,5.08,0.0,144.0,300.0,300.0,10.1103/PhysRevB.70.094112
experimental_fit,platinum,platinum_dorfman_2012_tange_mgo_k0_fixed_vinet,Pt,vinet,60.38,277.0,5.43,0.0,226.0,300.0,300.0,10.1029/2012JB009292
experimental_fit,platinum,platinum_dorfman_2012_tange_mgo_k0_free_vinet,Pt,vinet,60.38,280.0,5.29,0.0,226.0,300.0,300.0,10.1029/2012JB009292
compiled_reference,potassium_bcc,potassium_bcc_delta_archive_experimental_reference_bm3,K,birch_murnaghan_3,144.398713828,3.7509702193,4.089,,,,,10.24435/materialscloud:5e-mv
experimental_fit,pt_sun_2010_legacy,pt_sun_2010_low_vn,Pt,vinet,15.10758443314766,281.42,4.879,0.0,70.0,300.0,300.0,10.1515/zna-2010-1-202
experimental_fit,pt_sun_2010_legacy,pt_sun_2010_low_mrs3,Pt,morse_3,15.10758443314766,281.27,5.115,0.0,70.0,300.0,300.0,10.1515/zna-2010-1-202
experimental_fit,pt_sun_2010_legacy,pt_sun_2010_low_sms3,Pt,sun_morse_3,15.10758443314766,281.18,5.132,0.0,70.0,300.0,300.0,10.1515/zna-2010-1-202
experimental_fit,pt_sun_2010_legacy,pt_sun_2010_low_sms4,Pt,sun_morse_4,15.10758443314766,281.36,5.1,0.0,70.0,300.0,300.0,10.1515/zna-2010-1-202
experimental_fit,pt_sun_2010_legacy,pt_sun_2010_low_bn,Pt,baonza,15.10758443314766,282.09,4.954,0.0,70.0,300.0,300.0,10.1515/zna-2010-1-202
compiled_reference,rhenium,rhenium_delta_archive_experimental_reference_bm3,Re,birch_murnaghan_3,29.2387968532,380.7610091505,5.41,,,,,10.24435/materialscloud:5e-mv
experimental_fit,rhenium,rhenium_dewaele_2019_mao_vinet,Re,vinet,29.474,350.5,3.98,0.0,144.0,300.0,300.0,10.3390/min9110684
experimental_fit,rhenium,rhenium_dewaele_2019_dor_vinet,Re,vinet,29.468,350.5,4.62,0.0,144.0,300.0,300.0,10.3390/min9110684
compiled_reference,rhodium,rhodium_delta_archive_experimental_reference_bm3,Rh,birch_murnaghan_3,54.2852259008,277.1283701334,4.5,,,,,10.24435/materialscloud:5e-mv
compiled_reference,rubidium_bcc,rubidium_bcc_delta_archive_experimental_reference_bm3,Rb,birch_murnaghan_3,178.3113706998,3.5526213033,3.885,,,,,10.24435/materialscloud:5e-mv
compiled_reference,ruthenium,ruthenium_delta_archive_experimental_reference_bm3,Ru,birch_murnaghan_3,26.898863862,335.5206725035,6.61,,,,,10.24435/materialscloud:5e-mv
compiled_reference,scandium_hcp,scandium_hcp_delta_archive_experimental_reference_bm3,Sc,birch_murnaghan_3,49.5391223042,44.5429241793,2.8,,,,,10.24435/materialscloud:5e-mv
compiled_reference,silver,silver_delta_archive_experimental_reference_bm3,Ag,birch_murnaghan_3,67.4010684896,105.7066536338,4.725,,,,,10.24435/materialscloud:5e-mv
experimental_fit,silver,silver_dewaele_2019_mao_vinet,Ag,vinet,68.28,100.2,5.7,0.0,124.0,300.0,300.0,10.3390/min9110684
experimental_fit,silver,silver_dewaele_2019_dor_vinet,Ag,vinet,68.352,96.6,6.22,0.0,124.0,300.0,300.0,10.3390/min9110684
experimental_fit,sn_sun_2010_legacy,sn_sun_2010_low_vn,Sn,vinet,27.09999757627718,43.636,5.338,0.0,12.0,300.0,300.0,10.1515/zna-2010-1-202
experimental_fit,sn_sun_2010_legacy,sn_sun_2010_low_mrs3,Sn,morse_3,27.09999757627718,43.841,5.283,0.0,12.0,300.0,300.0,10.1515/zna-2010-1-202
experimental_fit,sn_sun_2010_legacy,sn_sun_2010_low_sms3,Sn,sun_morse_3,27.09999757627718,43.826,5.296,0.0,12.0,300.0,300.0,10.1515/zna-2010-1-202
experimental_fit,sn_sun_2010_legacy,sn_sun_2010_low_sms4,Sn,sun_morse_4,27.09999757627718,43.847,5.266,0.0,12.0,300.0,300.0,10.1515/zna-2010-1-202
compiled_reference,sodium_9r,sodium_9r_delta_archive_experimental_reference_bm3,Na,birch_murnaghan_3,111.5255860674,7.9126957362,4.13,,,,,10.24435/materialscloud:5e-mv
compiled_reference,strontium_fcc,strontium_fcc_delta_archive_experimental_reference_bm3,Sr,birch_murnaghan_3,222.4144497904,11.9842858226,2.485,,,,,10.24435/materialscloud:5e-mv
experimental_fit,ta_sun_2010_legacy,ta_sun_2010_low_vn,Ta,vinet,17.933821925477545,197.6,4.012,0.0,48.0,300.0,300.0,10.1515/zna-2010-1-202
experimental_fit,ta_sun_2010_legacy,ta_sun_2010_low_mrs3,Ta,morse_3,17.933821925477545,197.68,3.81,0.0,48.0,300.0,300.0,10.1515/zna-2010-1-202
experimental_fit,ta_sun_2010_legacy,ta_sun_2010_low_sms3,Ta,sun_morse_3,17.933821925477545,197.64,3.809,0.0,48.0,300.0,300.0,10.1515/zna-2010-1-202
experimental_fit,ta_sun_2010_legacy,ta_sun_2010_low_sms4,Ta,sun_morse_4,17.933821925477545,197.2,3.842,0.0,48.0,300.0,300.0,10.1515/zna-2010-1-202
experimental_fit,ta_sun_2010_legacy,ta_sun_2010_low_bn,Ta,baonza,17.933821925477545,197.75,3.706,0.0,48.0,300.0,300.0,10.1515/zna-2010-1-202
compiled_reference,tantalum,tantalum_delta_archive_experimental_reference_bm3,Ta,birch_murnaghan_3,35.8666267132,202.6879051772,3.75,,,,,10.24435/materialscloud:5e-mv
experimental_fit,tantalum,tantalum_dewaele_2019_mao_vinet,Ta,vinet,36.04,197.9,3.17,0.0,90.0,300.0,300.0,10.3390/min9110684
experimental_fit,tantalum,tantalum_dewaele_2019_dor_vinet,Ta,vinet,36.038,196.1,3.64,0.0,90.0,300.0,300.0,10.3390/min9110684
experimental_fit,tantalum,tantalum_dewaele_2004_mao_ruby_vinet,Ta,vinet,36.07,198.2,3.07,0.0,144.0,300.0,300.0,10.1103/PhysRevB.70.094112
experimental_fit,tantalum,tantalum_dewaele_2004_revised_ruby_vinet,Ta,vinet,36.07,194.0,3.52,0.0,144.0,300.0,300.0,10.1103/PhysRevB.70.094112
experimental_fit,th_sun_2010_legacy,th_sun_2010_low_vn,Th,vinet,32.86206813937042,52.062,3.92,0.0,12.0,300.0,300.0,10.1515/zna-2010-1-202
experimental_fit,th_sun_2010_legacy,th_sun_2010_low_mrs3,Th,morse_3,32.86206813937042,52.112,4.171,0.0,12.0,300.0,300.0,10.1515/zna-2010-1-202
experimental_fit,th_sun_2010_legacy,th_sun_2010_low_sms3,Th,sun_morse_3,32.86206813937042,52.054,4.215,0.0,12.0,300.0,300.0,10.1515/zna-2010-1-202
experimental_fit,th_sun_2010_legacy,th_sun_2010_low_sms4,Th,sun_morse_4,32.86206813937042,52.124,4.164,0.0,12.0,300.0,300.0,10.1515/zna-2010-1-202
compiled_reference,thallium_hcp,thallium_hcp_delta_archive_experimental_reference_bm3,Tl,birch_murnaghan_3,55.9875601326,37.4420913632,3.0,,,,,10.24435/materialscloud:5e-mv
experimental_fit,ti_sun_2010_legacy,ti_sun_2010_low_vn,Ti,vinet,19.943074196757898,97.788,3.842,0.0,22.0,300.0,300.0,10.1515/zna-2010-1-202
experimental_fit,ti_sun_2010_legacy,ti_sun_2010_low_mrs3,Ti,morse_3,19.943074196757898,97.766,3.68,0.0,22.0,300.0,300.0,10.1515/zna-2010-1-202
experimental_fit,ti_sun_2010_legacy,ti_sun_2010_low_sms3,Ti,sun_morse_3,19.943074196757898,97.868,3.716,0.0,22.0,300.0,300.0,10.1515/zna-2010-1-202
experimental_fit,ti_sun_2010_legacy,ti_sun_2010_low_sms4,Ti,sun_morse_4,19.943074196757898,97.806,3.705,0.0,22.0,300.0,300.0,10.1515/zna-2010-1-202
compiled_reference,tin_alpha,tin_alpha_delta_archive_experimental_reference_bm3,Sn,birch_murnaghan_3,67.9347028844,42.8175727666,4.0,,,,,10.24435/materialscloud:5e-mv
compiled_reference,titanium_alpha,titanium_alpha_delta_archive_experimental_reference_bm3,Ti,birch_murnaghan_3,34.9944982038,107.3532076344,3.4,,,,,10.24435/materialscloud:5e-mv
experimental_fit,tl_sun_2010_legacy,tl_sun_2010_low_vn,Tl,vinet,28.61108812740538,35.268,5.551,0.0,18.0,300.0,300.0,10.1515/zna-2010-1-202
experimental_fit,tl_sun_2010_legacy,tl_sun_2010_low_mrs3,Tl,morse_3,28.61108812740538,35.362,5.663,0.0,18.0,300.0,300.0,10.1515/zna-2010-1-202
experimental_fit,tl_sun_2010_legacy,tl_sun_2010_low_sms3,Tl,sun_morse_3,28.61108812740538,35.336,5.697,0.0,18.0,300.0,300.0,10.1515/zna-2010-1-202
experimental_fit,tl_sun_2010_legacy,tl_sun_2010_low_sms4,Tl,sun_morse_4,28.61108812740538,35.434,5.613,0.0,18.0,300.0,300.0,10.1515/zna-2010-1-202
compiled_reference,tungsten,tungsten_delta_archive_experimental_reference_bm3,W,birch_murnaghan_3,31.5919461674,327.4742143494,4.32,,,,,10.24435/materialscloud:5e-mv
experimental_fit,tungsten,tungsten_dewaele_2019_mao_vinet,W,vinet,31.724,298.3,3.82,0.0,155.0,300.0,300.0,10.3390/min9110684
experimental_fit,tungsten,tungsten_dewaele_2019_dor_vinet,W,vinet,31.716,298.6,4.37,0.0,155.0,300.0,300.0,10.3390/min9110684
experimental_fit,tungsten,tungsten_dewaele_2004_mao_ruby_vinet,W,vinet,31.724,298.3,3.81,0.0,144.0,300.0,300.0,10.1103/PhysRevB.70.094112
experimental_fit,v_sun_2010_legacy,v_sun_2010_low_vn,V,vinet,13.890409296909228,159.8,3.449,0.0,36.0,300.0,300.0,10.1515/zna-2010-1-202
experimental_fit,v_sun_2010_legacy,v_sun_2010_low_mrs3,V,morse_3,13.890409296909228,159.66,3.626,0.0,36.0,300.0,300.0,10.1515/zna-2010-1-202
experimental_fit,v_sun_2010_legacy,v_sun_2010_low_sms3,V,sun_morse_3,13.890409296909228,159.5,3.67,0.0,36.0,300.0,300.0,10.1515/zna-2010-1-202
experimental_fit,v_sun_2010_legacy,v_sun_2010_low_sms4,V,sun_morse_4,13.890409296909228,159.82,3.614,0.0,36.0,300.0,300.0,10.1515/zna-2010-1-202
compiled_reference,vanadium_bcc,vanadium_bcc_delta_archive_experimental_reference_bm3,V,birch_murnaghan_3,27.6204743254,165.8391206631,4.135,,,,,10.24435/materialscloud:5e-mv
experimental_fit,w_sun_2010_legacy,w_sun_2010_low_vn,W,vinet,15.858148091510238,314.99,3.802,0.0,70.0,300.0,300.0,10.1515/zna-2010-1-202
experimental_fit,w_sun_2010_legacy,w_sun_2010_low_mrs3,W,morse_3,15.858148091510238,312.82,3.954,0.0,70.0,300.0,300.0,10.1515/zna-2010-1-202
experimental_fit,w_sun_2010_legacy,w_sun_2010_low_sms3,W,sun_morse_3,15.858148091510238,312.4,3.993,0.0,70.0,300.0,300.0,10.1515/zna-2010-1-202
experimental_fit,w_sun_2010_legacy,w_sun_2010_low_sms4,W,sun_morse_4,15.858148091510238,312.73,3.949,0.0,70.0,300.0,300.0,10.1515/zna-2010-1-202
experimental_fit,w_sun_2010_legacy,w_sun_2010_low_bn,W,baonza,15.858148091510238,313.0,3.833,0.0,70.0,300.0,300.0,10.1515/zna-2010-1-202
compiled_reference,yttrium_hcp,yttrium_hcp_delta_archive_experimental_reference_bm3,Y,birch_murnaghan_3,65.9008712024,37.3135136902,2.2,,,,,10.24435/materialscloud:5e-mv
compiled_reference,zinc_hcp,zinc_hcp_delta_archive_experimental_reference_bm3,Zn,birch_murnaghan_3,29.717816112,64.6681064605,4.4,,,,,10.24435/materialscloud:5e-mv
experimental_fit,zinc_hcp,zinc_hcp_dewaele_2019_mao_vinet,Zn,vinet,30.294,64.3,5.3,0.0,157.0,300.0,300.0,10.3390/min9110684
experimental_fit,zinc_hcp,zinc_hcp_dewaele_2019_dor_vinet,Zn,vinet,30.31,62.2,5.705,0.0,157.0,300.0,300.0,10.3390/min9110684
compiled_reference,zirconium_alpha,zirconium_alpha_delta_archive_experimental_reference_bm3,Zr,birch_murnaghan_3,46.3551133244,84.2834017272,2.575,,,,,10.24435/materialscloud:5e-mv
experimental_fit,zn_sun_2010_legacy,zn_sun_2010_low_vn,Zn,vinet,15.22050108971548,60.204,5.68,0.0,16.0,300.0,300.0,10.1515/zna-2010-1-202
experimental_fit,zn_sun_2010_legacy,zn_sun_2010_low_mrs3,Zn,morse_3,15.22050108971548,60.237,5.715,0.0,16.0,300.0,300.0,10.1515/zna-2010-1-202
experimental_fit,zn_sun_2010_legacy,zn_sun_2010_low_sms3,Zn,sun_morse_3,15.22050108971548,60.252,5.712,0.0,16.0,300.0,300.0,10.1515/zna-2010-1-202
experimental_fit,zn_sun_2010_legacy,zn_sun_2010_low_sms4,Zn,sun_morse_4,15.22050108971548,60.298,5.679,0.0,16.0,300.0,300.0,10.1515/zna-2010-1-202
experimental_fit,zr_sun_2010_legacy,zr_sun_2010_low_vn,Zr,vinet,23.28075772177733,95.913,2.339,0.0,20.0,300.0,300.0,10.1515/zna-2010-1-202
experimental_fit,zr_sun_2010_legacy,zr_sun_2010_low_mrs3,Zr,morse_3,23.28075772177733,95.254,2.691,0.0,20.0,300.0,300.0,10.1515/zna-2010-1-202
experimental_fit,zr_sun_2010_legacy,zr_sun_2010_low_sms3,Zr,sun_morse_3,23.28075772177733,95.285,2.719,0.0,20.0,300.0,300.0,10.1515/zna-2010-1-202
experimental_fit,zr_sun_2010_legacy,zr_sun_2010_low_sms4,Zr,sun_morse_4,23.28075772177733,95.173,2.74,0.0,20.0,300.0,300.0,10.1515/zna-2010-1-202
