Repository: CPrescher/peritheos

# Peritheos

A Python library for thermodynamic equations of state calculations for solid materials.

Built-in EOS evaluation, inversion, bounded robust fitting, and uncertainty
statistics are implemented in Rust and exposed through the established Python API.
NumPy broadcasting and user-defined `EosBase` subclasses remain supported.
The package includes PEP 561 typing metadata for type checkers and IDEs.

Full model, fitting, units, and development documentation is available at
[peritheos.readthedocs.io](https://peritheos.readthedocs.io/).
Rust users can start with the workflow-oriented [Rust API guide](docs/rust-api.md)
and the runnable examples in the unified Rust crate.

File: peritheos/data/datasets/experimental-metal-eos-batch-47.csv
family,material_identifier,record_identifier,formula,model,V0,K0,K0_prime,pressure_min_gpa,pressure_max_gpa,temperature_min_k,temperature_max_k,reference_doi
experimental_fit,aluminum,aluminum_dewaele_2019_mao_vinet,Al,vinet,66.292,76.32,4.16,0.0,155.0,300.0,300.0,10.3390/min9110684
experimental_fit,aluminum,aluminum_dewaele_2019_dor_vinet,Al,vinet,66.336,74.2,4.52,0.0,155.0,300.0,300.0,10.3390/min9110684
experimental_fit,aluminum,aluminum_dewaele_2004_mao_ruby_vinet,Al,vinet,66.292,76.3,4.16,0.0,144.0,300.0,300.0,10.1103/PhysRevB.70.094112
experimental_fit,beryllium_hcp,beryllium_hcp_dewaele_2019_mao_vinet,Be,vinet,16.266,115.2,2.94,0.0,95.0,300.0,300.0,10.3390/min9110684
experimental_fit,beryllium_hcp,beryllium_hcp_dewaele_2019_dor_vinet,Be,vinet,16.268,113.4,3.29,0.0,95.0,300.0,300.0,10.3390/min9110684
experimental_fit,cobalt_hcp,cobalt_hcp_dewaele_2019_mao_vinet,Co,vinet,22.154,197.0,3.85,0.0,66.0,300.0,300.0,10.3390/min9110684
experimental_fit,cobalt_hcp,cobalt_hcp_dewaele_2019_dor_vinet,Co,vinet,22.154,194.85,4.36,0.0,66.0,300.0,300.0,10.3390/min9110684
experimental_fit,copper,copper_dewaele_2019_mao_vinet,Cu,vinet,47.24,135.3,4.91,0.0,155.0,300.0,300.0,10.3390/min9110684
experimental_fit,copper,copper_dewaele_2019_dor_vinet,Cu,vinet,47.24,133.1,5.38,0.0,155.0,300.0,300.0,10.3390/min9110684
experimental_fit,copper,copper_dewaele_2004_mao_ruby_vinet,Cu,vinet,47.24,135.1,4.91,0.0,144.0,300.0,300.0,10.1103/PhysRevB.70.094112
experimental_fit,gold,gold_dewaele_2019_mao_vinet,Au,vinet,67.932,166.4,5.47,0.0,131.0,300.0,300.0,10.3390/min9110684
experimental_fit,gold,gold_dewaele_2019_dor_vinet,Au,vinet,67.944,163.4,6.04,0.0,131.0,300.0,300.0,10.3390/min9110684
experimental_fit,gold,gold_dewaele_2004_mao_ruby_vinet,Au,vinet,67.848,172.5,5.4,0.0,144.0,300.0,300.0,10.1103/PhysRevB.70.094112
experimental_fit,gold,gold_dorfman_2012_tange_mgo_k0_fixed_vinet,Au,vinet,67.85,167.0,5.88,0.0,259.0,300.0,300.0,10.1029/2012JB009292
experimental_fit,gold,gold_dorfman_2012_tange_mgo_k0_free_vinet,Au,vinet,67.85,167.0,5.84,0.0,259.0,300.0,300.0,10.1029/2012JB009292
experimental_fit,iron,iron_dewaele_2019_mao_vinet,Fe,vinet,22.418,164.5,4.96,17.0,204.0,300.0,300.0,10.3390/min9110684
experimental_fit,iron,iron_dewaele_2019_dor_vinet,Fe,vinet,22.354,168.4,5.33,17.0,204.0,300.0,300.0,10.3390/min9110684
thermal_mixed,iron,iron_zhang_2025_fit1_birch_murnaghan_3_mgd,hcp-Fe,birch_murnaghan_3,22.43720387565302,174.7,4.79,0.0,1374.0,300.0,12000.0,10.3390/cryst15030221
thermal_mixed,iron,iron_zhang_2025_fit2_birch_murnaghan_3_mgd,hcp-Fe,birch_murnaghan_3,22.427240641249973,175.1,4.787,0.0,1374.0,300.0,12000.0,10.3390/cryst15030221
thermal_mixed,iron,iron_zhang_2025_fit5_vinet_mgd,hcp-Fe,vinet,22.427240641249973,151.6,5.845,0.0,1374.0,300.0,12000.0,10.3390/cryst15030221
experimental_fit,lead_hcp,lead_hcp_dewaele_2019_mao_vinet,Pb,vinet,56.126,71.8,4.4,13.0,131.0,300.0,300.0,10.3390/min9110684
experimental_fit,lead_hcp,lead_hcp_dewaele_2019_dor_vinet,Pb,vinet,56.116,70.0,4.77,13.0,131.0,300.0,300.0,10.3390/min9110684
experimental_fit,molybdenum,molybdenum_dewaele_2019_mao_vinet,Mo,vinet,31.138,270.3,3.34,0.0,124.0,300.0,300.0,10.3390/min9110684
experimental_fit,molybdenum,molybdenum_dewaele_2019_dor_vinet,Mo,vinet,31.134,269.3,3.87,0.0,124.0,300.0,300.0,10.3390/min9110684
experimental_fit,molybdenum,molybdenum_dorfman_2012_tange_mgo_k0_fixed_vinet,Mo,vinet,31.17,261.0,4.19,0.0,207.0,300.0,300.0,10.1029/2012JB009292
experimental_fit,molybdenum,molybdenum_dorfman_2012_tange_mgo_k0_free_vinet,Mo,vinet,31.17,271.0,3.89,0.0,207.0,300.0,300.0,10.1029/2012JB009292
experimental_fit,nickel,nickel_dewaele_2019_mao_vinet,Ni,vinet,43.816,177.5,4.83,0.0,157.0,300.0,300.0,10.3390/min9110684
experimental_fit,nickel,nickel_dewaele_2019_dor_vinet,Ni,vinet,43.808,176.0,5.322,0.0,157.0,300.0,300.0,10.3390/min9110684
experimental_fit,platinum,platinum_dewaele_2019_mao_vinet,Pt,vinet,60.396,273.4,4.83,0.0,95.0,300.0,300.0,10.3390/min9110684
experimental_fit,platinum,platinum_dewaele_2019_dor_vinet,Pt,vinet,60.392,270.8,5.5,0.0,95.0,300.0,300.0,10.3390/min9110684
experimental_fit,platinum,platinum_dewaele_2004_mao_ruby_vinet,Pt,vinet,60.38,275.3,4.78,0.0,144.0,300.0,300.0,10.1103/PhysRevB.70.094112
experimental_fit,platinum,platinum_dewaele_2004_revised_ruby_vinet,Pt,vinet,60.38,277.0,5.08,0.0,144.0,300.0,300.0,10.1103/PhysRevB.70.094112
experimental_fit,platinum,platinum_dorfman_2012_tange_mgo_k0_fixed_vinet,Pt,vinet,60.38,277.0,5.43,0.0,226.0,300.0,300.0,10.1029/2012JB009292
experimental_fit,platinum,platinum_dorfman_2012_tange_mgo_k0_free_vinet,Pt,vinet,60.38,280.0,5.29,0.0,226.0,300.0,300.0,10.1029/2012JB009292
experimental_fit,rhenium,rhenium_dewaele_2019_mao_vinet,Re,vinet,29.474,350.5,3.98,0.0,144.0,300.0,300.0,10.3390/min9110684
experimental_fit,rhenium,rhenium_dewaele_2019_dor_vinet,Re,vinet,29.468,350.5,4.62,0.0,144.0,300.0,300.0,10.3390/min9110684
experimental_fit,silver,silver_dewaele_2019_mao_vinet,Ag,vinet,68.28,100.2,5.7,0.0,124.0,300.0,300.0,10.3390/min9110684
experimental_fit,silver,silver_dewaele_2019_dor_vinet,Ag,vinet,68.352,96.6,6.22,0.0,124.0,300.0,300.0,10.3390/min9110684
experimental_fit,tantalum,tantalum_dewaele_2019_mao_vinet,Ta,vinet,36.04,197.9,3.17,0.0,90.0,300.0,300.0,10.3390/min9110684
experimental_fit,tantalum,tantalum_dewaele_2019_dor_vinet,Ta,vinet,36.038,196.1,3.64,0.0,90.0,300.0,300.0,10.3390/min9110684
experimental_fit,tantalum,tantalum_dewaele_2004_mao_ruby_vinet,Ta,vinet,36.07,198.2,3.07,0.0,144.0,300.0,300.0,10.1103/PhysRevB.70.094112
experimental_fit,tantalum,tantalum_dewaele_2004_revised_ruby_vinet,Ta,vinet,36.07,194.0,3.52,0.0,144.0,300.0,300.0,10.1103/PhysRevB.70.094112
experimental_fit,tungsten,tungsten_dewaele_2019_mao_vinet,W,vinet,31.724,298.3,3.82,0.0,155.0,300.0,300.0,10.3390/min9110684
experimental_fit,tungsten,tungsten_dewaele_2019_dor_vinet,W,vinet,31.716,298.6,4.37,0.0,155.0,300.0,300.0,10.3390/min9110684
experimental_fit,tungsten,tungsten_dewaele_2004_mao_ruby_vinet,W,vinet,31.724,298.3,3.81,0.0,144.0,300.0,300.0,10.1103/PhysRevB.70.094112
experimental_fit,zinc_hcp,zinc_hcp_dewaele_2019_mao_vinet,Zn,vinet,30.294,64.3,5.3,0.0,157.0,300.0,300.0,10.3390/min9110684
experimental_fit,zinc_hcp,zinc_hcp_dewaele_2019_dor_vinet,Zn,vinet,30.31,62.2,5.705,0.0,157.0,300.0,300.0,10.3390/min9110684

File: peritheos/data/datasets/fa50-bridgmanite-zhu-2020-zenodo-latticeparameters.csv
source_order,sample_number,measurement_sequence,thermal_history,used_in_preferred_sample1_fit,used_in_post_anneal_subset_fit,used_in_cold_compressed_sample2_fit,measured_after_current_step_laser_anneal,pressure_gpa,pressure_uncertainty_gpa,lattice_a_angstrom,lattice_a_uncertainty_angstrom,lattice_b_angstrom,lattice_b_uncertainty_angstrom,lattice_c_angstrom,lattice_c_uncertainty_angstrom,volume_a3_conventional_cell,volume_uncertainty_a3
1,1,1,stepwise_laser_annealed,1,0,0,0,26.8,0.1,4.658036,0.001171,4.897899,0.000554,6.831518,0.003131,155.858292,0.167102
2,1,2,stepwise_laser_annealed,1,1,0,1,29,0.1,4.656580,0.001410,4.890607,0.000665,6.812078,0.003745,155.134875,0.199914
3,1,3,stepwise_laser_annealed,1,0,0,0,32.6,0.1,4.634212,0.002116,4.874389,0.001002,6.793516,0.005653,153.458417,0.300267
4,1,4,stepwise_laser_annealed,1,1,0,1,35.2,0.1,4.623855,0.002761,4.861271,0.001305,6.762995,0.007332,152.017338,0.388885
5,1,5,stepwise_laser_annealed,1,0,0,0,40.8,0.1,4.603010,0.003422,4.843163,0.001621,6.729698,0.009077,150.026010,0.479579
6,1,6,stepwise_laser_annealed,1,1,0,1,43.8,0.1,4.596884,0.001250,4.832249,0.000474,6.705164,0.002643,148.943739,0.145857
7,1,7,stepwise_laser_annealed,1,0,0,0,50.2,0.1,4.566288,0.003679,4.816225,0.001754,6.682958,0.009791,146.973418,0.513592
8,1,8,stepwise_laser_annealed,1,1,0,1,53.2,0.1,4.551468,0.004345,4.808215,0.002080,6.663078,0.011576,145.817723,0.605717
9,1,9,stepwise_laser_annealed,1,0,0,0,58.4,0.1,4.535596,0.003632,4.793685,0.001741,6.633132,0.009654,144.219029,0.503686
10,1,10,stepwise_laser_annealed,1,1,0,1,62.2,0.1,4.522982,0.005828,4.781317,0.002795,6.610184,0.015464,142.950592,0.804891
11,1,11,stepwise_laser_annealed,1,0,0,0,64.8,0.1,4.508302,0.005991,4.772240,0.002884,6.592974,0.015927,141.845862,0.826656
12,1,12,stepwise_laser_annealed,1,1,0,1,68,0.1,4.500844,0.005513,4.765952,0.002656,6.585569,0.014679,141.265764,0.760592
13,1,13,stepwise_laser_annealed,1,0,0,0,71.4,0.1,4.489821,0.005722,4.758103,0.002763,6.570108,0.015242,140.357415,0.788134
14,1,14,stepwise_laser_annealed,1,1,0,1,74.8,0.1,4.479317,0.005000,4.752851,0.002422,6.552191,0.013309,139.493040,0.687140
15,1,15,stepwise_laser_annealed,1,0,0,0,79.2,0.1,4.460763,0.007445,4.741472,0.004538,6.536122,0.010024,138.242795,0.666662
16,1,16,stepwise_laser_annealed,1,1,0,1,82.2,0.1,4.453052,0.004191,4.736062,0.002043,6.510336,0.011149,137.302533,0.573058
17,1,17,stepwise_laser_annealed,1,0,0,0,89.6,0.1,4.428811,0.005421,4.719418,0.003292,6.480105,0.013726,135.443320,0.717449
18,1,18,stepwise_laser_annealed,1,1,0,1,91.8,0.1,4.420797,0.005066,4.715944,0.002489,6.473568,0.013543,134.962456,0.691740
19,1,19,stepwise_laser_annealed,1,0,0,0,94.2,0.1,4.411896,0.006964,4.715199,0.003438,6.448945,0.018533,134.157179,0.946391
20,1,20,stepwise_laser_annealed,1,1,0,1,95.8,0.1,4.404083,0.004845,4.706128,0.002391,6.449876,0.012961,133.681264,0.660040
21,1,21,stepwise_laser_annealed,1,0,0,0,99.2,0.1,4.405535,0.011240,4.696677,0.005520,6.407528,0.024974,132.580556,1.325429
22,1,22,stepwise_laser_annealed,1,0,0,0,101.6,0.1,4.385379,0.003576,4.693801,0.001774,6.421877,0.008097,132.188556,0.427043
23,1,23,stepwise_laser_annealed,1,1,0,1,102.2,0.1,4.385087,0.005632,4.690084,0.002789,6.410366,0.012694,131.838315,0.669814
24,2,1,cold_compressed,0,0,1,0,27.5,0.1,4.652519,0.004396,4.893906,0.001675,6.805336,0.005688,154.950643,0.383299
25,2,2,cold_compressed,0,0,1,0,35.2,0.1,4.669529,0.010691,4.851295,0.005466,6.699613,0.010399,151.768102,0.842594
26,2,3,cold_compressed,0,0,1,0,41.6,0.1,4.605677,0.005092,4.833575,0.005152,6.713169,0.011220,149.447803,0.668156
27,2,4,cold_compressed,0,0,1,0,43.8,0.1,4.590185,0.005305,4.830974,0.005406,6.698982,0.011731,148.550362,0.697219
28,2,5,cold_compressed,0,0,1,0,50.2,0.1,4.608301,0.009095,4.802286,0.015130,6.645683,0.016584,147.071467,1.254477
29,2,6,cold_compressed,0,0,1,0,53.4,0.1,4.585593,0.009535,4.797525,0.004029,6.621352,0.012456,145.666410,0.824254
30,2,7,cold_compressed,0,0,1,0,58.4,0.1,4.543788,0.005809,4.791026,0.004882,6.591496,0.010497,143.492974,0.646412
31,2,8,cold_compressed,0,0,1,0,62,0.1,4.523499,0.009375,4.785508,0.007590,6.586924,0.012588,142.588735,0.889786
32,2,9,cold_compressed,0,0,1,0,65.6,0.1,4.513852,0.006387,4.768057,0.005154,6.577459,0.008594,141.562077,0.604788
33,2,10,cold_compressed,0,0,1,0,68,0.1,4.503539,0.006241,4.762340,0.005049,6.564107,0.008401,140.782926,0.590320
34,2,11,cold_compressed,0,0,1,0,71.6,0.1,4.492379,0.005491,4.754184,0.004730,6.541348,0.007940,139.707497,0.542373
35,2,12,cold_compressed,0,0,1,0,73.8,0.1,4.483931,0.006025,4.748243,0.005199,6.534871,0.008732,139.132590,0.595131
36,2,13,cold_compressed,0,0,1,0,78.8,0.1,4.469561,0.006244,4.741360,0.005273,6.515709,0.014416,138.079597,0.801146
37,2,14,cold_compressed,0,0,1,0,82.4,0.1,4.452959,0.006839,4.732733,0.003908,6.503010,0.006316,137.048738,0.521781
38,2,15,cold_compressed,0,0,1,0,89.8,0.1,4.427546,0.009207,4.721231,0.006760,6.462965,0.009591,135.098379,0.762683
39,2,16,cold_compressed,0,0,1,0,91.8,0.1,4.424381,0.013552,4.717755,0.006292,6.454760,0.008034,134.731151,0.898356
40,2,17,cold_compressed,0,0,1,0,94.8,0.1,4.421026,0.009422,4.708377,0.007483,6.443812,0.010592,134.133466,0.813858
41,2,18,cold_compressed,0,0,1,0,97.4,0.1,4.405290,0.006671,4.703616,0.003881,6.437609,0.007308,133.392372,0.536781
42,2,19,cold_compressed,0,0,1,0,98.6,0.1,4.391321,0.015631,4.698703,0.007970,6.437466,0.015048,132.872810,1.100079
43,2,20,cold_compressed,0,0,1,0,102.8,0.1,4.381133,0.008762,4.694856,0.005147,6.421233,0.009678,132.076964,0.706152
44,2,21,cold_compressed,0,0,1,0,103.6,0.1,4.378512,0.007946,4.693300,0.004671,6.416726,0.008776,131.861609,0.640078

File: peritheos/data/datasets/fe-bearing-al-phase-d-criniti-2023-table1-compression.csv
source_order,run_number,used_in_room_temperature_fit,pressure_gpa,pressure_uncertainty_gpa,lattice_a_angstrom,lattice_a_uncertainty_angstrom,lattice_c_angstrom,lattice_c_uncertainty_angstrom,volume_a3,volume_uncertainty_a3
1,1,1,0.35,0.02,4.7430,0.0005,4.2873,0.0003,83.525,0.017
2,1,1,1.02,0.02,4.7376,0.0004,4.2797,0.0005,83.186,0.015
3,1,1,3.35,0.08,4.7172,0.0004,4.2577,0.0004,82.050,0.015
4,1,1,5.25,0.07,4.7020,0.0006,4.2408,0.0005,81.196,0.016
5,1,1,7.56,0.08,4.6850,0.0004,4.2215,0.0003,80.247,0.016
6,1,1,10.66,0.08,4.6653,0.0004,4.2000,0.0003,79.165,0.016
7,1,1,13.64,0.16,4.6435,0.0004,4.1774,0.0003,78.007,0.012
8,1,1,16.44,0.04,4.6263,0.0006,4.1604,0.0004,77.112,0.016
9,1,1,18.36,0.09,4.6148,0.0004,4.1482,0.0003,76.506,0.011
10,1,1,19.16,0.08,4.6088,0.0004,4.1427,0.0003,76.205,0.012
11,1,1,21.41,0.08,4.5958,0.0004,4.1294,0.0003,75.535,0.011
12,1,1,24.66,0.23,4.5779,0.0005,4.1120,0.0003,74.631,0.013
13,1,1,27.66,0.11,4.5617,0.0005,4.0964,0.0004,73.821,0.014
14,1,1,30.50,0.12,4.5481,0.0007,4.0835,0.0004,73.152,0.017
15,1,1,32.79,0.09,4.5346,0.0006,4.0717,0.0004,72.509,0.015
16,1,1,35.32,0.10,4.5234,0.0007,4.0595,0.0005,71.935,0.017
17,1,1,37.92,0.09,4.5101,0.0007,4.0475,0.0005,71.302,0.018
18,2,1,5.84,0.02,4.6985,0.0002,4.2356,0.0013,80.98,0.02
19,2,1,9.23,0.02,4.6715,0.0002,4.2093,0.0013,79.55,0.02
20,2,1,23.07,0.04,4.5852,0.0003,4.1200,0.0020,75.01,0.04
21,2,1,33.30,0.05,4.5295,0.0005,4.0715,0.0018,72.36,0.03
22,2,0,40.75,0.05,4.4912,0.0006,4.0300,0.0020,70.43,0.04
23,2,0,42.42,0.05,4.4840,0.0007,4.0215,0.0020,70.05,0.04
24,2,0,45.96,0.05,4.4677,0.0006,4.0060,0.0020,69.27,0.03
25,2,0,49.41,0.08,4.4509,0.0006,3.9890,0.0020,68.47,0.04
26,2,0,52.41,0.05,4.4372,0.0006,3.9780,0.0030,67.91,0.05

File: peritheos/data/datasets/feo-fischer-2011-table-s1-pvt.csv
pressure_gpa,pressure_uncertainty_gpa,temperature_k,temperature_uncertainty_k,nacl_molar_volume_cm3_mol,nacl_molar_volume_uncertainty_cm3_mol,iron_molar_volume_cm3_mol,iron_molar_volume_uncertainty_cm3_mol,iron_c_over_a,iron_c_over_a_uncertainty,b1_feo_molar_volume_cm3_mol,b1_feo_molar_volume_uncertainty_cm3_mol,b8_feo_molar_volume_cm3_mol,b8_feo_molar_volume_uncertainty_cm3_mol,b8_feo_c_over_a,b8_feo_c_over_a_uncertainty,b1_observation,b8_observation
95.2153318933,1.03698810988,1442.66,106.060905144,12.8144087239,0.0172261847668,5.18270232406,0.0309289912018,1.60129046464,0.00637071751318,8.87401754854,0.0164515462935,,,,,measured,not_reported
95.5796539146,0.452404088034,1384.46,105.474791301,12.8162851295,0.0144053971705,5.17432203539,0.0110838317448,1.60374021631,0.0022902306941,8.82358947487,0.0237083927316,,,,,measured,not_reported
96.3947796058,0.663489866348,2133.3,114.956035074,12.8623238896,0.0277514197564,5.23391147765,0.0165648227839,1.60659947243,0.00338982112571,8.89027342549,0.00985610974884,,,,,measured,not_reported
96.6686980422,0.79177936111,1546.45,107.173235931,12.8288693187,0.0129954371708,5.17773869783,0.0227009737674,1.60161107863,0.00468133976411,8.91587738825,0.0383128826945,,,,,measured,not_reported
97.1843168465,0.812188853149,1674.49,108.660480857,12.83293377,0.0206276004907,5.18394017292,0.0231363630172,1.60117422728,0.00476411724677,8.97420581895,0.0487989837788,,,,,measured,not_reported
97.4384919762,1.0185472328,1717.17,109.183647585,12.8292407673,0.0210103545786,5.18526731903,0.0299143504252,1.60069327096,0.00615637812349,8.87704656938,0.0492694123081,,,,,measured,not_reported
97.5422953595,1.07607515531,1916.02,111.794456034,12.7838012522,0.0380087537082,5.20215734712,0.0314921800036,1.60414779025,0.0064739949976,8.85216260952,0.0279958864675,,,,,measured,not_reported
98.0091825438,1.22157136144,1856.85,110.988389032,12.8310319748,0.0235014283971,5.19226564806,0.0363189432219,1.60311444747,0.00747566047174,8.88039569298,0.0168127636299,,,,,measured,not_reported
98.558782861,1.38473980881,2037.27,113.520539551,12.8254600078,0.0162293033932,5.20349671435,0.041349941277,1.60259911894,0.00849010874757,8.9346307297,0.0420940955093,,,,,measured,not_reported
101.413094113,0.125363835903,300,0,12.3180544228,0.0136163422172,5.04476404209,0.003872274546,1.60369838998,0.000820647626353,,,,,,,rhombohedrally_distorted_detected_no_volume,detected_one_peak_no_volume
105.93234304,0.286621021732,1143.9,103.349939526,12.3847981642,0.0275000171694,5.06245159307,0.00431617671303,1.60619093366,0.000912944223049,8.54746591316,0.0101802129653,,,,,measured,detected_one_peak_no_volume
106.289208904,0.296848066939,1221.5,103.981969591,12.3635579741,0.0295642171791,5.06514340313,0.00432115089306,1.60609967107,0.00091345870862,8.55802445092,0.0103391510495,,,,,measured,detected_one_peak_no_volume
106.827304736,0.297005875812,1331.11,104.961764943,12.3310359014,0.0202740786049,5.06877279034,0.00321563974103,1.60666413853,0.000679513992579,8.55680428277,0.00908142785089,,,,,measured,detected_one_peak_no_volume
107.423134334,0.316328004404,1414.53,105.774197704,12.3325431525,0.024274418811,5.07002628355,0.00384434269649,1.60695361381,0.000812314051694,8.55988875029,0.00941938231735,,,,,measured,detected_one_peak_no_volume
107.651347577,0.408602271736,1417.44,105.803561377,12.3560653513,0.0349797301727,5.06829381706,0.00884878105374,1.60345521895,0.00186632486514,8.57963213517,0.0177056928506,,,,,measured,detected_one_peak_no_volume
107.837012499,0.326990418784,1495.04,106.611639139,12.3726560929,0.0253967069193,5.07268846484,0.00379474936803,1.6064639092,0.000801169891986,8.56857548496,0.00871042884314,,,,,measured,detected_one_peak_no_volume
108.29115198,0.806856286903,1897.59,111.540791193,12.3797099319,0.0296902272417,5.10119104867,0.0222341248494,1.60895232213,0.00467520185851,8.57348080683,0.00779789280353,,,,,measured,detected_one_peak_no_volume
108.54074054,0.37629450365,1623.08,108.048352139,12.3032797067,0.0521219163654,5.07667462458,0.00597192169447,1.60542148446,0.00125901987696,8.57442174107,0.0149530253847,,,,,measured,detected_one_peak_no_volume
109.297761483,0.354482708232,1727.84,109.316538547,12.2400111003,0.0596687339426,5.07849976653,0.00313679081431,1.60858074014,0.000662371634894,8.57185927551,0.00794520480063,,,,,measured,detected_one_peak_no_volume
109.780100005,0.907818835362,2088.68,114.281680072,12.3620463248,0.0589386215396,5.10422496701,0.0252130190301,1.60931449323,0.00529961972097,8.57706735139,0.0146652489384,,,,,measured,detected_one_peak_no_volume
126.969514124,0.488146486791,300,0,11.6265789697,0.017001537506,4.84942174961,0.0151809645633,1.59701962082,0.00333294696734,,,,,,,not_reported,detected_one_peak_no_volume
128.598753192,0.646341661294,1332.08,104.970883582,11.6739950153,0.0132410357718,4.89718259485,0.0178328670393,1.61267608749,0.00391499094136,8.24682063527,0.00639538041075,,,,,measured,detected_one_peak_no_volume
131.343680431,0.35124586485,1541.6,107.119372664,11.7204211595,0.0412902488884,4.89108386643,0.00391110393759,1.60521078259,0.000855726649267,8.25230385106,0.0201752316451,8.08317222979,0.0314060044588,2.02617543186,0.00524827570482,measured,measured
131.655341178,1.07193973995,1622.11,108.036994127,11.719478676,0.00315590510455,4.89421598059,0.0315119193335,1.59670856257,0.00685371625369,8.28592060347,0.00257379774866,,,,,measured,not_reported
132.980336383,0.809370684676,1515.41,106.831681162,11.6856297951,0.0124913875199,4.87761861831,0.0230027024735,1.60027609426,0.00503123590321,8.20115427001,0.0235104358537,7.98188837278,,2.05591137872,,measured,measured_two_peaks_uncertainty_unconstrained
133.104236861,1.09426789397,1689.04,108.83731713,11.7256528593,0.0028529189875,4.88827202735,0.0321341029551,1.59674804907,0.00699771015405,8.29136774459,0.002602360866,,,,,measured,not_reported
133.796772316,0.443613674457,1928.63,111.969356969,11.6967542451,0.0442868369252,4.8997388001,0.00650302585896,1.60502653797,0.00142014768631,8.18576894735,0.0249789620753,8.01895977286,,2.05298604971,,measured,measured_two_peaks_uncertainty_unconstrained
133.921242496,0.712387817787,1387.37,105.503444967,11.6770370552,0.0100480906648,4.86269967684,0.0199765672879,1.59965216371,0.00438104498999,8.236546544,0.0193612307237,,,,,measured,detected_one_peak_no_volume
135.537854727,0.724967291588,1690.98,108.861014142,11.6833310093,0.0129840960349,4.87104152696,0.0196437650791,1.60058556403,0.00430319014045,8.23358660609,0.0231414592477,,,,,measured,detected_one_peak_no_volume
135.955585542,0.817148961404,2231.27,116.480354138,11.6729304278,0.0490906327019,4.90562943637,0.0212365417537,1.60176100633,0.00462269792038,8.16178368435,0.0162138459457,,,,,measured,detected_one_peak_no_volume
136.648564028,0.822250256576,1829.69,110.626561458,11.6828531168,0.0165241019188,4.87247893476,0.0226879077098,1.60115366291,0.00497034152016,8.22743980424,0.0263806938574,,,,,measured,detected_one_peak_no_volume
138.203016893,0.815249130378,2431.09,119.766974162,11.7465510749,0.0205475455325,4.90393107235,0.0203342228157,1.60352167534,0.0044326842493,8.13704465626,0.0109449838063,,,,,measured,detected_one_peak_no_volume
138.378936409,0.548565278118,2013.02,113.167488264,11.6818630051,0.0188453057617,4.87275510749,0.0113652650091,1.59962300177,0.00248731828691,8.2437588917,0.00969126976227,8.03329008448,0.0152592210479,2.00336571033,0.00253692653878,measured,measured
139.118706791,0.70935100437,2705.6,124.640924258,11.768326154,0.0228618650061,4.91799872383,0.0142834103058,1.60003717314,0.0030980064225,8.14961817913,0.0377691646558,8.00177665906,0.0238628417758,2.0575257706,0.00409062587018,measured,measured
142.143597012,0.71065867991,2909.3,128.500933849,11.7898170412,0.0125819611134,4.91162889984,0.0125203891857,1.60558014123,0.00272855687959,8.16070793991,0.0177948404739,,,,,measured,detected_one_peak_no_volume
142.458779992,0.721863215562,2895.72,128.237585754,11.8091977123,0.0427127032219,4.90826577841,0.0132377069646,1.60043269684,0.00287760280499,8.14876464602,0.0162588295765,8.02192615696,0.0240277246246,2.05262934023,0.00409876726848,measured,measured
143.203174226,0.154672291464,300,0,11.2460860245,0.0453373744301,4.74213247652,0.00486939258889,1.60027426186,0.00109547953647,,,7.72951871065,,2.02432680097,,not_reported,measured_two_peaks_uncertainty_unconstrained
143.455593862,0.908825347877,3024.73,130.772447022,11.7633062494,0.00951640325197,4.9111207441,0.0208350391949,1.60169251469,0.00453003541153,8.13665562179,0.00821152400015,,,,,measured,not_reported
145.77726358,0.64314066667,1223.44,103.998430757,11.243982692,0.0359568390626,4.77301291916,0.0179819965301,1.6028238471,0.00402568543113,,,7.78151200273,0.0516753239767,2.00523380759,0.00887754690177,not_reported,measured
147.654611308,0.43596939252,1358.27,105.220021384,11.2781572117,0.0448258756555,4.76873848928,0.00954194867136,1.59995418496,0.00213427244176,,,7.76947427388,0.0423865501878,2.00548819941,0.00729399212173,not_reported,measured
149.41649948,0.464352740451,1504.74,106.716013794,11.2688154343,0.0462919825762,4.7660543113,0.0100702058949,1.59986514289,0.00225357222008,,,7.78465238833,0.0610951507064,1.99997496758,0.0104640743485,not_reported,measured
150.931710626,0.326693114812,1387.37,105.503444967,11.2249812375,0.0357644798963,4.74959493815,0.00221654425131,1.60128662258,0.000498193032486,,,7.76972991893,0.0370856306163,2.0137122755,0.00640775508681,not_reported,measured
151.276298094,0.545547386206,1664.79,108.543466409,11.2279073675,0.0433239476711,4.76373376371,0.0128212445611,1.60085823695,0.00287239603521,,,7.78991555512,0.0767615012552,2.00146069864,0.0131482065365,not_reported,measured
151.642718111,0.439174672044,1600.77,107.788927539,11.2372635929,0.0256873256355,4.75757604125,0.00825312523547,1.60299754958,0.00185384874064,,,7.77491671701,0.045894140441,2.01462649415,0.00792802072134,not_reported,measured
152.892591291,0.413001346274,1818.05,110.473084957,11.2657082998,0.0465065615763,4.76274088699,0.00451021154431,1.60182899939,0.00101126470611,,,7.78676616841,0.0434842529836,2.00943297028,0.00748095677064,not_reported,measured
154.375230355,0.470014162859,2016.9,113.223716597,11.2908464003,0.0381556589454,4.76561448935,0.00653146626061,1.60352605255,0.00146513128351,7.89015830927,0.0177051890825,7.81965082165,0.049060779824,2.01399043615,0.00842390055593,measured,measured
154.403304942,0.442290125098,1983.92,112.748952988,11.2658534623,0.0422012305458,4.76337371654,0.00473036842987,1.60258320893,0.00106098596903,7.91036472933,0.00941418942879,7.81673635199,0.0479777193371,2.01094039315,0.00822852653942,measured,measured
154.727609514,0.42342204038,2005.26,113.055329817,11.2533394787,0.0371602192584,4.76264267128,0.00176030408483,1.60222292224,0.000394794759898,7.89728298413,0.0183881973702,7.79350882686,0.0464715075634,2.01323961514,0.00800309437684,measured,measured
155.412795765,0.510764835009,2047.94,113.677102356,11.2726148707,0.048881611543,4.76095997307,0.00877481606969,1.60243251305,0.00196893772764,7.8821959386,0.0217780207424,7.78200902526,0.0448089574731,2.01539475319,0.00773645447202,measured,measured
155.503124877,0.516648317717,2135.24,114.985640843,11.2599102679,0.0406104290967,4.76589149598,0.00835106720991,1.60412494412,0.00187389288136,7.89105420557,0.0184968747806,7.81375897461,0.0495130903252,2.01243402993,0.00850139932404,measured,measured
155.744599219,0.496841352439,2189.56,115.824149468,11.2597283838,0.0379360837944,4.76781329682,0.0064244883109,1.60379019968,0.00144070677682,7.90694428347,0.0113285585139,7.78860390388,0.0438661128755,2.01349981227,0.00756014052753,measured,measured
155.982534269,0.545536112242,2153.67,115.268074071,11.2659917961,0.0448729020293,4.76400920013,0.00983978293706,1.60319417221,0.00220753599161,7.90644260238,0.0089228729447,7.7876678501,0.0512288537281,2.01285909283,0.00882732939878,measured,measured

File: peritheos/data/datasets/ferropericlase-mg75fe25-matsui-2012-table2-pvt.csv
source_order,temperature_k,volume_a3,volume_uncertainty_a3,gold_volume_ratio,gold_volume_ratio_uncertainty,pressure_gpa,pressure_uncertainty_gpa,calculated_pressure_gpa,pressure_residual_gpa,used_in_published_fit
1,300,76.368,0.013,1.0,,0.0,,0.01,-0.01,1
2,300,72.587,0.017,0.9544,0.0004,8.96,0.09,9.06,-0.10,1
3,300,71.114,0.022,0.9375,0.0004,13.05,0.10,13.27,-0.22,1
4,300,69.433,0.022,0.9165,0.0002,18.85,0.06,18.64,0.21,1
5,300,68.036,0.017,0.9006,0.0002,23.83,0.08,23.62,0.21,1
6,300,66.873,0.029,0.8876,0.0002,28.32,0.08,28.15,0.17,1
7,300,65.986,0.016,0.8783,0.0004,31.78,0.13,31.87,-0.09,1
8,300,65.301,0.022,0.8706,0.0002,34.79,0.07,34.91,-0.12,1
9,300,64.714,0.012,0.8638,0.0002,37.59,0.09,37.64,-0.05,1
10,300,64.213,0.030,0.8582,0.0002,40.01,0.08,40.06,-0.05,1
11,300,63.411,0.019,0.8489,0.0005,44.23,0.24,44.13,0.10,1
12,300,62.649,0.028,0.8409,0.0001,48.08,0.07,48.23,-0.15,0
13,300,61.745,0.024,0.8325,0.0004,52.35,0.19,53.39,-1.04,0
14,300,60.997,0.055,0.8273,0.0001,55.09,0.07,57.94,-2.85,0
15,700,72.939,0.020,0.9580,0.0003,10.94,0.05,10.81,0.13,1
16,700,71.472,0.017,0.9403,0.0003,15.12,0.08,14.91,0.21,1
17,700,69.720,0.011,0.9202,0.0005,20.51,0.13,20.39,0.12,1
18,700,68.253,0.019,0.9029,0.0002,25.78,0.07,25.52,0.26,1
19,700,67.091,0.023,0.8900,0.0004,30.14,0.12,29.99,0.15,1
20,700,66.143,0.022,0.8796,0.0002,33.92,0.08,33.91,0.01,1
21,700,65.539,0.021,0.8729,0.0002,36.52,0.09,36.56,-0.04,1
22,700,64.865,0.016,0.8651,0.0002,39.67,0.09,39.65,0.02,1
23,700,64.346,0.021,0.8596,0.0003,42.01,0.10,42.13,-0.12,1
24,700,63.561,0.024,0.8502,0.0004,46.21,0.19,46.07,0.14,1
25,700,62.772,0.029,0.8417,0.0005,50.28,0.22,50.27,0.01,0
26,700,61.984,0.015,0.8337,0.0001,54.28,0.07,54.71,-0.43,0
27,700,61.160,0.064,0.8269,0.0004,57.85,0.21,59.65,-1.80,0
28,1100,73.421,0.019,0.9651,0.0004,12.27,0.08,12.38,-0.11,1
29,1100,71.707,0.018,0.9449,0.0001,16.80,0.02,17.07,-0.27,1
30,1100,69.992,0.014,0.9362,0.0005,22.46,0.08,22.35,0.11,1
31,1100,68.543,0.011,0.9062,0.0005,27.45,0.14,27.34,0.11,1
32,1100,67.364,0.016,0.8934,0.0002,31.64,0.07,31.79,-0.15,1
33,1100,66.503,0.014,0.8831,0.0001,35.29,0.05,35.28,0.01,1
34,1100,65.704,0.025,0.8741,0.0004,38.72,0.15,38.72,0.00,1
35,1100,65.177,0.010,0.8681,0.0002,41.10,0.09,41.10,0.00,1
36,1100,64.586,0.013,0.8620,0.0005,43.63,0.18,43.88,-0.25,1
37,1100,63.868,0.031,0.8533,0.0002,47.43,0.06,47.42,0.01,0
38,1100,62.980,0.023,0.8447,0.0003,51.42,0.12,52.07,-0.65,0
39,1100,62.110,0.037,0.8364,0.0002,55.52,0.08,56.92,-1.40,0

File: peritheos/data/datasets/fischer-2012-table-s2-pvt.csv
source_row,pressure_gpa,pressure_uncertainty_gpa,upstream_temperature_k,downstream_temperature_k,mean_measured_temperature_k,temperature_k,temperature_uncertainty_k,kbr_temperature_k,kbr_temperature_uncertainty_k,kbr_a_angstrom,kbr_a_uncertainty_angstrom,d03_molar_atomic_volume_cm3_mol,d03_molar_atomic_volume_uncertainty_cm3_mol,b2_molar_atomic_volume_cm3_mol,b2_molar_atomic_volume_uncertainty_cm3_mol,hcp_molar_atomic_volume_cm3_mol,hcp_molar_atomic_volume_uncertainty_cm3_mol,hcp_a_angstrom,hcp_a_uncertainty_angstrom,hcp_c_angstrom,hcp_c_uncertainty_angstrom,hcp_c_over_a,hcp_c_over_a_uncertainty,phase,d03_volume_a3
4,0.0,0.0,300.0,300.0,300.0,300.0,0.0,300.0,0.0,,,6.799456088159677,0.0042359832200640464,,,,,,,,,,,D03,180.65219951875525
5,3.4941361449386488,0.08436790142854235,300.0,300.0,300.0,300.0,0.0,300.0,0.0,3.8155029025505023,0.0029822149064894256,6.668200516809253,0.011535017611901807,,,,,,,,,,,D03,177.1649194545696
6,5.694653262057152,0.04097417350264119,300.0,300.0,300.0,300.0,0.0,300.0,0.0,3.7466129338743186,0.0011420848948442332,6.595238692866706,0.011202009589233525,,,,,,,,,,,D03,175.22642410946784
7,6.998977010219529,0.17880929683717958,300.0,300.0,300.0,300.0,0.0,300.0,0.0,3.712345124730312,0.004433486078912618,6.54788872469953,0.015325840502377494,,,,,,,,,,,D03,173.9684005579313
8,10.678929160213444,0.045066523973393974,300.0,300.0,300.0,300.0,0.0,300.0,0.0,3.6328609457302856,0.0008534385823101533,6.4676616479637135,0.009535963658013085,,,,,,,,,,,D03,171.83687743529165
9,11.513234353989278,0.08299950322775398,300.0,300.0,300.0,300.0,0.0,300.0,0.0,3.617468378284249,0.001492215223432643,6.449416324123744,0.010136392384079713,,,,,,,,,,,D03,171.35212426681954
10,11.768824501468488,0.0733110406328197,300.0,300.0,300.0,300.0,0.0,300.0,0.0,3.6129084704240926,0.0012979149263061594,6.467563380388665,0.020184880839934884,,,,,,,,,,,D03,171.83426660093318
11,12.366733378378003,0.11597768177410275,300.0,300.0,300.0,300.0,0.0,300.0,0.0,3.6025074731464857,0.0019825477731159826,6.425637077153862,0.007830395914654406,,,,,,,,,,,D03,170.72034236951612
12,12.591881897913924,0.18362541684841555,300.0,300.0,300.0,300.0,0.0,300.0,0.0,3.598683479623187,0.0030987452435993134,6.428108426275811,0.007828850147446099,,,,,,,,,,,D03,170.78600271776605
13,13.957810917303934,0.12424394042960489,300.0,300.0,300.0,300.0,0.0,300.0,0.0,3.5764839251330907,0.0019456395679241737,6.397381331696272,0.009578496382508994,,,,,,,,,,,D03,169.96962606224494
14,16.59858035033175,0.1089138826203991,300.0,300.0,300.0,300.0,0.0,300.0,0.0,3.5377648340190975,0.0014973023817192806,6.336360073544335,0.006881739524320477,,,,,,,,,,,D03,168.34837513281468
15,17.7175615283135,0.07976786424568072,300.0,300.0,300.0,300.0,0.0,300.0,0.0,3.5227661230565745,0.0010426934872684646,6.321079119587673,0.01014780811659342,,,,,,,,,,,D03,167.94238119635511
16,18.104144501169,0.10685341554804029,300.0,300.0,300.0,300.0,0.0,300.0,0.0,3.5177553030046758,0.0013734162671258203,6.295818953653396,0.013657200856093892,,,,,,,,,,,D03,167.27125331832053
17,19.588334258555676,0.16480606813633386,300.0,300.0,300.0,300.0,0.0,300.0,0.0,3.4992652749207376,0.001990652421898124,6.255449153245902,0.016850900152938133,,,,,,,,,,,D03,166.19868322695007
18,21.25017070990122,0.19746914656121559,300.0,300.0,300.0,300.0,0.0,300.0,0.0,3.4798405767789466,0.002234407009042704,6.219678949341975,0.01605693990198503,,,,,,,,,,,D03,165.24831809057815
19,22.342556366755574,0.12056412748152427,300.0,300.0,300.0,300.0,0.0,300.0,0.0,3.4677299462933338,0.0013097726114980762,6.211238872195915,0.007011234967934579,,,,,,,,,,,D03,165.02407684528225
20,23.987092319215293,0.3070941131454054,300.0,300.0,300.0,300.0,0.0,300.0,0.0,3.450380395206565,0.0031470573548144395,6.183512940038768,0.02446969409191583,,,,,,,,,,,D03,164.2874369489502
21,24.755922754294602,0.29364889260013133,300.0,300.0,300.0,300.0,0.0,300.0,0.0,3.442604156878672,0.002931551095611686,6.143713216780522,0.01824564391749908,,,,,,,,,,,D03,163.23001302362178
22,25.762233544364424,0.4092479808428456,300.0,300.0,300.0,300.0,0.0,300.0,0.0,3.432724085937531,0.003951958903328803,6.120757826608654,0.022452957757471307,,,,,,,,,,,D03,162.62011986870007
23,26.91466141962832,0.3956114460082974,300.0,300.0,300.0,300.0,0.0,300.0,0.0,3.4217989496896997,0.0036822807467424648,6.094659299010019,0.020103600525172346,,,,,,,,,,,D03,161.9267178739281
24,26.956128137881905,0.24860627843516078,300.0,300.0,300.0,300.0,0.0,300.0,0.0,3.4214132355467584,0.0023109784613392264,6.118590797067741,0.021652668835187183,,,,,,,,,,,D03,162.5625448733016
25,27.910138378904925,0.49197908021826925,300.0,300.0,300.0,300.0,0.0,300.0,0.0,3.412674899225288,0.00444063140329205,6.072206766384089,0.02237868126718908,,,,,,,,,,,D03,161.3301849526105
26,28.75757451485507,0.5712003233956569,300.0,300.0,300.0,300.0,0.0,300.0,0.0,3.4051228220692638,0.005026109507426746,6.044144905534186,0.018959258980292208,,,,,,,,,,,D03,160.5846198927887
27,31.623019432562554,0.6788789890943979,300.0,300.0,300.0,300.0,0.0,300.0,0.0,3.3809241038867905,0.0055053127778611766,5.993430442249819,0.021883879578377737,,,,,,,,,,,D03,159.2372063319176
28,31.89136746008472,1.1869536152459736,300.0,300.0,300.0,300.0,0.0,300.0,0.0,3.3787559132179292,0.009555295179134195,6.016041145714019,0.018516501217875094,,,,,,,,,,,D03,159.837941634935
29,33.981094119402414,1.1322021440052867,300.0,300.0,300.0,300.0,0.0,300.0,0.0,3.362393664612977,0.008624354039746075,5.9974721810849685,0.01755896954864882,,,,,,,,,,,D03,159.34458977567888
30,35.19326658859819,1.2899758286556016,300.0,300.0,300.0,300.0,0.0,300.0,0.0,3.353301358694067,0.009528639161010244,5.958668570947549,0.01472340256468656,,,,,,,,,,,D03,158.31363120638977
31,37.01342363785062,1.2748766731592052,300.0,300.0,300.0,300.0,0.0,300.0,0.0,3.3401533278420232,0.00900722042553314,5.933118024515776,0.04220181132039391,,,,,,,,,,,D03,157.6347883177882
32,37.98514249042197,1.3997794917209874,300.0,300.0,300.0,300.0,0.0,300.0,0.0,3.3333665757032267,0.009664911650206543,5.905628723437733,0.019569100254264518,,,,,,,,,,,D03,156.90443538387788
33,38.676157448968304,1.5320674917487378,300.0,300.0,300.0,300.0,0.0,300.0,0.0,3.3286335588079643,0.01040997471235112,5.871228197813947,0.016296374201747222,,,,,,,,,,,D03,155.9904607162041
34,40.125012756687504,1.5289010637783378,300.0,300.0,300.0,300.0,0.0,300.0,0.0,3.3189497337994727,0.010052830702414006,5.886631414034244,0.04596856808384607,,,,,,,,,,,D03,156.39970299290695
35,44.52610434252936,1.023343742450535,300.0,300.0,300.0,300.0,0.0,300.0,0.0,3.29134677209791,0.00612636361254802,5.789104794864794,0.03030653126817493,,,,,,,,,,,D03,153.80855481338284
36,15.620572398802592,0.43191860168203966,1197.0,1211.0,1204.0,1176.73,103.8876936889062,976.75,227.25,3.5692102033585447,0.002248199350981571,6.532563068936326,0.004957439006920397,,,,,,,,,,,D03,173.56121895593355
37,15.755701540636425,0.5132413111230533,1349.0,1388.0,1368.5,1336.295,106.85229068672322,1100.125,268.375,3.5705224808947205,0.0027662431866566817,6.5651261458847685,0.010378682723908858,,,,,,,,,,,D03,174.426375138658
38,15.88825263697547,0.5649558104295873,1526.0,1481.0,1503.5,1467.245,108.72292777974663,1201.375,302.125,3.571274584495744,0.002469364125853267,6.57274868272846,0.012426209865836686,,,,,,,,,,,D03,174.62889546217676
39,16.10268573660488,0.6605632266973375,1724.0,1774.0,1749.0,1705.3799999999999,111.92722814400436,1385.5,363.5,3.5730667729480623,0.0015624867621843305,6.5605589454807,0.017496636397719607,,,,,,,,,,,D03,174.3050309034809
40,17.4396969385759,0.5287479121390335,1458.0,1426.0,1442.0,1407.59,106.95816051148225,1155.25,286.75,3.5471139665855493,0.001775369560655068,6.506013917188059,0.02416900759359024,,,,,,,,,,,D03,172.8558444970804
41,17.680099856096696,0.60878651639637,1653.0,1605.0,1629.0,1588.98,110.35216536162758,1295.5,333.5,3.547271203061081,0.001591640792760569,6.498420333269868,0.018979587510532265,,,,,,,,,,,D03,172.65409341298408
42,17.924603894718274,0.6891683167637653,1836.0,1749.0,1792.5,1747.5749999999998,117.942806584378,1418.125,374.375,3.5469251134193667,0.00214661267466381,6.497916441893847,0.026299046518301162,,,,,,,,,,,D03,172.64070571193616
43,17.940011988038577,0.6453277137315141,1685.0,1720.0,1702.5,1660.275,109.95090097402567,1350.625,351.875,3.5449927466201383,0.0018643274178215836,6.501304213110188,0.021802033067210253,,,,,,,,,,,D03,172.73071413522226
44,17.962292988949706,0.7298812157701176,1869.0,1923.0,1896.0,1847.9699999999998,114.17478224196445,1495.75,400.25,3.548372768339652,0.0017751222938096394,6.5084566918785445,0.013499833401200869,,,,,,,,,,,D03,172.92074566197405
45,18.003041230918203,0.7543390597390474,1939.0,1980.0,1959.5,1909.565,113.63870038415611,1543.375,416.125,3.549012910235762,0.0014043228707609791,6.5067959064972625,0.02990451703335117,,,,,,,,,,,D03,172.8766208778491
46,18.062607311796942,0.7816834137249914,1966.0,2060.0,2013.0,1961.46,121.9236301952989,1583.5,429.5,3.549192460153082,0.0017443957332753468,6.734148719387177,0.015812743284289582,,,,,,,,,,,D03,178.9170725232182
47,18.137167892642346,0.7748990099641149,1981.0,2019.0,2000.0,1948.85,113.91805168628895,1573.75,426.25,3.547878438427425,0.0016463990016530763,6.502065173490581,0.031065115341915722,,,,,,,,,,,D03,172.75093180626567
48,28.32970920429832,0.5753636455805423,1577.0,1541.0,1559.0,1521.08,108.45241537190401,1243.0,316.0,3.4240792636162896,0.0009726154564207259,6.262861709555894,0.015110831285705442,,,,,,,,,,,D03,166.39562465639597
49,28.477718785005212,0.6470243981488881,1762.0,1685.0,1723.5,1680.645,115.40710994128568,1366.375,357.125,3.4247662516663513,0.0008659453482218046,6.2505215972470145,0.014190694726559521,,,,,,,,,,,D03,166.06776483908064
50,28.52711361978081,0.5686864557559785,1533.0,1445.0,1489.0,1453.1799999999998,114.974224937592,1190.5,298.5,3.421356669835481,0.0018129533732017895,6.246894449983991,0.006986010025992457,,,,,,,,,,,D03,165.97139652335832
51,28.555959831341248,0.7493922322489613,1948.0,1880.0,1914.0,1865.4299999999998,116.25422529955632,1509.25,404.75,3.4264469392600208,0.0017325448244831375,6.3168566910487,0.02434438556513169,,,,,,,,,,,D03,167.83019707559808
52,28.64087777472747,0.6732624029762458,1783.0,1725.0,1754.0,1710.23,112.94606190567248,1389.25,364.75,3.4236194244217595,0.0014891165553369834,6.325814099120888,0.014418339261397493,,,,,,,,,,,D03,168.06818309230985
53,28.642804867002784,0.792159429285684,2061.0,1980.0,2020.5,1968.7350000000001,119.66563928296209,1589.125,431.375,3.42698293941869,0.001560283549546987,6.305371165740451,0.03778915163280143,,,,,,,,,,,D03,167.5250424598963
54,28.658744158273173,0.616603981318127,1622.0,1531.0,1576.5,1538.055,116.39702756084452,1256.125,320.375,3.4212252891863573,0.002096999802085339,6.261680465243597,0.008260523780856982,,,,,,,,,,,D03,166.36424061914082
55,28.69420500334452,0.7134205585828969,1901.0,1834.0,1867.5,1820.3249999999998,115.53237911944859,1474.375,393.125,3.4245525916569064,0.000988965340585765,6.296188833562468,0.013514218572294795,,,,,,,,,,,D03,167.28108051894736
56,28.70285996748832,0.6859900608365773,1820.0,1774.0,1797.0,1751.94,112.0687449737883,1421.5,375.5,3.4235807383029253,0.0012109354842924878,6.280885036831325,0.019013670571953047,,,,,,,,,,,D03,166.87447968137695
57,28.905816104336637,0.7678681536294396,2024.0,1936.0,1980.0,1929.4499999999998,120.37982596764293,1558.75,421.25,3.4239878836369204,0.001233765422660284,6.341553640301917,0.022484294604482587,,,,,,,,,,,D03,168.4863610607977
58,29.23190233343526,0.5412852954644405,1485.0,1413.0,1449.0,1414.38,111.77899802735753,1160.5,288.5,3.4143852044297653,0.0014834182400287673,6.2657603999128035,0.006132304214159924,,,,,,,,,,,D03,166.47263887369655
59,29.26780783978164,0.6301395783120478,1674.0,1636.0,1655.0,1614.1999999999998,109.66147910729637,1315.0,340.0,3.416580396117142,0.001468102217718691,6.28830032321985,0.033456051737969394,,,,,,,,,,,D03,167.07149364525583
60,29.56524626943601,0.777161690591326,2003.0,1984.0,1993.5,1942.545,112.63508345537815,1568.875,424.625,3.418030763137867,0.001377022642756121,6.383010099988087,0.0020727870286207997,,,,,,,,,,,D03,169.58780219512735
61,29.84716238117437,0.7063361039470133,1824.0,1791.0,1807.5,1762.125,111.04566909609757,1429.375,378.125,3.413174798289951,0.00177956360652691,6.282345703817064,,,,,,,,,,,,D03,166.91328759488016
62,33.539764613347025,0.5745303142446924,1545.0,1549.0,1547.0,1509.44,106.83985024324959,1234.0,313.0,3.3786843496176866,0.0010263202138808382,6.165850806314037,0.0054571928407565915,,,,,,,,,,,D03,163.81817833999713
63,33.56121907529988,0.8072306597866604,1931.0,1931.0,1931.0,1881.9199999999998,111.39500168319941,1522.0,409.0,3.382696507077138,0.0027404932136999827,6.220496843656027,0.0227950100322339,,,,,,,,,,,D03,165.27004841795898
64,33.71144182077361,0.6427443674767365,1699.0,1689.0,1694.0,1652.03,108.5655603771288,1344.25,349.75,3.378892074532656,0.0011466274091074442,6.194727417665777,0.005652722469882521,,,,,,,,,,,D03,164.5853902004317
65,33.7644125176953,0.8544163672610728,2054.0,2054.0,2054.0,2001.23,113.0693278480066,1614.25,439.75,3.3823900184022424,0.0026586105812075535,6.248916306644179,0.018106574911939077,,,,,,,,,,,D03,166.0251144749178
66,33.89215515742092,0.529280093616552,1365.0,1433.0,1399.0,1365.8799999999999,110.6929735800787,1123.0,276.0,3.374280744182191,0.0015253908305322725,6.134542308530349,0.0030125183117185477,,,,,,,,,,,D03,162.9863546007277
67,35.5186131622123,0.6467224848715434,1537.0,1653.0,1595.0,1556.0,122.00409829181969,1270.0,325.0,3.3636550947848387,0.002160816571065735,6.105785609372423,0.00890425907385321,,,,,,,,,,,D03,162.2223286424125
68,35.55490241469127,0.6761770913669536,1644.0,1767.0,1705.5,1663.185,124.79106228011683,1352.875,352.625,3.3645148611646785,0.0018472421306077532,6.110631981477948,0.007328421884422681,,,,,,,,,,,D03,162.35109008585707
69,35.60479668602631,0.7383617391319771,1801.0,1927.0,1864.0,1816.9299999999998,127.21864996925568,1471.75,392.25,3.365770822575598,0.0017239455729607682,6.165400488794357,0.042621090949279294,,,,,,,,,,,D03,163.80621402265217
70,35.67226260861614,0.7110310981941532,1465.0,1575.0,1520.0,1483.25,119.89813384702866,1213.75,306.25,3.3617147972982333,0.003446438832512026,6.095397485124886,0.012776576040874973,,,,,,,,,,,D03,161.94633046404942
71,36.063060360513965,0.8146821131604249,1953.0,2088.0,2020.5,1968.7350000000001,131.28543416921772,1589.125,431.375,3.3638679779308243,0.0019354411089480888,6.13518408651802,0.021735684721274486,,,,,,,,,,,D03,163.0034057594634
72,36.09966479446952,0.8872407175660321,2106.0,2263.0,2184.5,2127.815,139.19568680458457,1712.125,472.375,3.3652833076375526,0.0019902092727145555,6.144554059052469,0.011294044772602452,,,,,,,,,,,D03,163.25235304669215
73,36.12063281311384,1.0033574472880773,2393.0,2528.0,2460.5,2395.535,137.02810377802066,1919.125,541.375,3.36799849186248,0.001884750205716285,6.180190371839371,0.03895335565044212,,,,,,,,,,,D03,164.19916088017501
74,36.130551922936476,0.9526525287350832,2274.0,2438.0,2356.0,2294.17,143.34206953996443,1840.75,515.25,3.364771728887712,0.0029515197376843386,6.207018788002174,0.03633481089796314,,,,,,,,,,,D03,164.91195501055475
75,42.029933411605974,0.7999573135417747,1459.0,1594.0,1526.5,1489.5549999999998,126.17917032933764,1218.625,307.875,3.3169979543996653,0.0037931864889656653,5.996786716291455,0.0017204566499863067,,,,,,,,,,,D03,159.32637791857803
76,42.83794182548774,0.949878474232986,1610.0,1572.0,1591.0,1552.12,108.96171070610079,1267.0,324.0,3.3123201983177943,0.004840191864248368,6.000778176140444,0.00893674132598584,,,,,,,,,,,D03,159.43242551880687
77,42.96662111902942,0.6954948767354318,1397.0,1511.0,1454.0,1419.23,120.24122795447492,1164.25,289.75,3.310317734485404,0.002967907789061163,5.983541992087116,0.005156025368282223,,,,,,,,,,,D03,158.9744838069741
78,43.08032789618899,1.0271617881310644,1654.0,1688.0,1671.0,1629.72,109.51273167992842,1327.0,344.0,3.3114531426985527,0.00527187437241914,6.008818750135859,0.004566229612568754,,,,,,,,,,,D03,159.6460525146771
79,43.212331208428715,1.1339611181730902,1322.0,1320.0,1321.0,1290.22,104.63464244694488,1064.5,256.5,3.3076231234479088,0.0065687984584920775,5.995683761136912,0.0078002021791500065,,,,,,,,,,,D03,159.2970739166027
80,43.303399215055805,1.3443149637802199,1658.0,1750.0,1704.0,1661.73,117.9099355440414,1351.75,352.25,3.3103089600846296,0.0075838295981137584,6.005772624886992,0.004160705032360932,,,,,,,,,,,D03,159.56512115500914
81,43.55633351370253,0.9493817814311631,1863.0,1918.0,1890.5,1842.635,114.22481440124996,1491.625,398.875,3.3102946293645137,0.003987563180849896,6.023515325400258,0.00457799266144683,,,,,,,,,,,D03,160.03652031276022
82,43.84607850589919,1.1453773268080263,1713.0,1786.0,1749.5,1705.865,115.0489601213327,1385.875,363.625,3.307248481825856,0.005956224482565801,6.014336106360385,0.004134940951422349,,,,,,,,,,,D03,159.79264108361053
83,43.91176987333365,1.0801337941843014,1784.0,1869.0,1826.5,1780.5549999999998,117.97115335962432,1443.625,382.875,3.3074875880093395,0.0052775729001983485,6.016164721213915,0.0026779115076436817,,,,,,,,,,,D03,159.84122486606017
84,49.13283004492742,0.9600516067970071,1655.0,1688.0,1671.5,1630.205,109.44188880405893,1327.375,344.125,3.2749964161789573,0.004172115521054056,5.838610488601921,0.008266555177334137,,,,,,,,,,,D03,155.12385302935152
85,49.21327363198806,0.8265306090271158,1505.0,1469.0,1487.0,1451.24,107.71619005516301,1189.0,298.0,3.2731448787972153,0.003559666582990409,5.822715769967469,0.008389808990589241,,,,,,,,,,,D03,154.70155220928365
86,49.415023731654514,1.0579009318115205,1630.0,1587.0,1608.5,1569.095,109.61297379872512,1280.125,328.375,3.2729261371468823,0.004949564425178226,5.820410382414533,0.00839254277370585,,,,,,,,,,,D03,154.64030123173762
87,49.782195098582214,0.9228754799935219,1765.0,1754.0,1759.5,1715.565,109.36422735520057,1393.375,366.125,3.2720024249701427,0.0036414515385118544,5.8482004034424016,0.0033849730451968115,,,,,,,,,,,D03,155.37864388124734
88,50.098483974852876,0.9255356144400642,1981.0,1955.0,1968.0,1917.81,112.64118296608927,1549.75,418.25,3.27180062431198,0.0030376601929194536,5.83828408253932,0.010427244762386339,,,,,,,,,,,D03,155.11518086905215
89,50.266057782473744,0.9754614989966771,1843.0,1879.0,1861.0,1814.02,111.94248701900455,1469.5,391.5,3.2700603931206196,0.0037745714929798865,5.864293171521809,0.00789837843305402,,,,,,,,,,,D03,155.80620660276455
90,50.324167549426136,1.0093401732683294,2227.0,2166.0,2196.5,2139.455,119.0982032819975,1721.125,475.375,3.2722598735328337,0.0030229750702625135,5.88463485875274,0.016284319000241677,,,,,,,,,,,D03,156.34665726419163
91,50.358300982377486,0.9917788082601746,2170.0,2113.0,2141.5,2086.105,117.81704471340299,1679.875,461.625,3.2716532199558626,0.003051581260650614,5.87329319502944,0.014307553411140912,,,,,,,,,,,D03,156.045324853003
92,50.406143257079705,1.046727637986528,2345.0,2292.0,2318.5,2257.795,119.94726768459546,1812.625,505.875,3.2727225732697183,0.002919160500713748,5.884728293601595,0.010921215022871075,,,,,,,,,,,D03,156.3491396996598
93,50.45639285638829,1.0709363171546897,2044.0,2031.0,2037.5,1985.225,113.02621653846509,1601.875,435.625,3.270322698065351,0.004081845979117815,5.867431044429394,0.01681674935581089,,,,,,,,,,,D03,155.8895755715785
94,50.59149049490876,1.0685185228721132,2417.0,2358.0,2387.5,2324.725,121.70024907534084,1864.375,523.125,3.272203799078002,0.0028505144408540687,5.87864377370004,0.015320456332771713,,,,,,,,,,,D03,156.1874823716353
95,52.810582780116896,0.5709224689376571,1466.0,1485.0,1475.5,1440.085,106.51043247025147,1180.375,295.125,3.253482174506223,0.001157196821171176,5.793466417671893,,,,,,,,,,,,D03,153.9244371344623
96,57.08963443289069,0.5852271811580152,1487.0,1517.0,1502.0,1465.79,107.40653657948384,1200.25,301.75,3.231956717125073,0.0011176637544511841,5.759071227152345,0.011702973336253865,,,,,,,,,,,D03,153.01060421317274
97,57.251327186096695,0.7849951050614915,1840.0,1842.0,1841.0,1794.62,110.23658376419327,1454.5,386.5,3.2333935338945365,0.0018175015647852886,5.779747376150322,0.021220440623547644,,,,,,,,,,,D03,153.5599410638903
98,57.425560414600305,0.8862451287682761,2123.0,2104.0,2113.5,2058.9449999999997,114.30878367387172,1658.875,454.625,3.234339773166826,0.0017068561823325272,5.782186405530149,0.03307912297932285,,,,,,,,,,,D03,153.62474272102932
99,59.6612747962025,0.6141785079607068,1625.0,1611.0,1618.0,1578.31,107.81602895673723,1287.25,330.75,3.2203742633855303,0.0007811656395220606,5.707873584715321,0.01602261887183052,,,,,,,,,,,D03,151.6503532465507
100,62.94429094216307,0.8899585788953464,1986.0,1991.0,1988.5,1937.695,112.1935739024299,1565.125,423.375,3.2075689453900367,0.002089588470207957,5.646293884248843,0.02397317858032697,,,,,,,,,,,D03,150.0142652726395
101,63.03555479484396,0.9976529882227121,2300.0,2224.0,2262.0,2202.99,122.17274696101418,1770.25,491.75,3.208816440167456,0.0020982969221608853,5.632433192201323,0.018256640819364754,,,,,,,,,,,D03,149.64600574235195
102,53.394007131283246,1.0357252380944464,2451.0,2504.0,2477.5,2412.025,122.43049303584462,1931.875,545.625,3.2575311365254493,0.0017780152453940237,,,5.827518472445683,0.025502918630925273,,,,,,,,,B2_volume_only,
103,67.40452126124642,1.1280788534483936,2443.0,2420.0,2431.5,2367.4049999999997,119.33322682723366,1897.375,534.125,3.190690440179343,0.00251747299648952,,,5.662371708631889,0.017884763109082998,,,,,,,,,B2_volume_only,
104,67.65648211915799,0.9270897652532446,2154.0,2138.0,2146.0,2090.4700000000003,114.66290114941276,1683.25,462.75,3.188002248020762,0.001734459075167976,,,5.639433385936561,0.00873671356305773,,,,,,,,,B2_volume_only,
105,67.71498355428037,1.0711267484026146,2487.0,2416.0,2451.5,2386.805,124.2807025446831,1912.375,539.125,3.189489755948533,0.0019331089133195697,,,5.633658332350643,0.013544582185232927,,,,,,,,,B2_volume_only,
106,67.7237658928278,1.0470177848475368,2387.0,2366.0,2376.5,2314.055,118.36227450078847,1856.125,520.375,3.1890259888371593,0.001991465500371119,,,5.646905966432105,0.007644645447950862,,,,,,,,,B2_volume_only,
107,73.60497644270839,1.0945532972507432,2258.0,2170.0,2214.0,2156.43,123.49212485012961,1734.25,479.75,3.1643669343319263,0.002619302378657165,,,5.542605090583981,0.008085324156490025,,,,,,,,,B2_volume_only,
108,74.02588270189783,1.3520567892753657,2622.0,2573.0,2597.5,2528.425,123.98227947977082,2021.875,575.625,3.164737780239373,0.0033779069595726253,,,5.566495911818085,0.010524892724375897,,,,,,,,,B2_volume_only,
109,74.5208257189871,1.4215893675804323,2828.0,2893.0,2860.5,2783.535,130.3067965418535,2219.125,641.375,3.164193808752845,0.0032181002389313805,,,5.588257585783869,0.0424654009852838,,,,,,,,,B2_volume_only,
110,85.26651303017053,1.4547539684792803,2935.0,2878.0,2906.5,2828.1549999999997,130.19289160703053,2253.625,652.875,3.1255296485474187,0.0029090780160733187,,,5.491911824653273,0.03590534958180727,,,,,,,,,B2_volume_only,
111,66.89698009402085,0.8320404090828779,1809.0,1816.0,1812.5,1766.975,109.93077651413184,1433.125,379.375,3.1893135779735617,0.002029888290239509,,,5.608106189134048,0.006877249323627614,5.516357784791709,0.01669117847721617,2.3539291819840584,0.0031852459012715606,3.817808642736055,0.00516611095362873,1.6218876387428678,0.00219467560586269,hcp+B2,
112,66.9605835422734,0.6483020939659511,1562.0,1592.0,1577.0,1538.54,108.18581977320318,1256.5,320.5,3.1877153270948386,0.0012783823718066334,,,5.599200195804073,0.005441422955656319,5.6369351184090934,0.016986662678868534,2.371389245017057,0.0031958241205689215,3.8440219661726496,0.005180430899442222,1.621,0.002184555281393696,hcp+B2,
113,66.98484470910138,0.6593391479467094,1482.0,1575.0,1528.5,1491.495,116.32549172472902,1220.125,308.375,3.1873408731511406,0.0015227213421481888,,,5.610997632844633,0.004347078248115554,5.577859138492046,0.009254388560063756,2.3640486156953613,0.0017540888533701066,3.82739470881079,0.0028398698536062027,1.619,0.0012012738802204721,hcp+B2,
114,67.04733042030654,0.7786871862883497,1713.0,1805.0,1759.0,1715.08,118.5114610491323,1393.0,366.0,3.1883767501259856,0.0017732129852816936,,,5.632261283033212,0.00826747427826871,5.608960750655858,0.017620319697271722,2.3689222117431648,0.0033281062346638382,3.832916138600441,0.00538487588768609,1.618,0.002273133267522383,hcp+B2,
115,67.22216786295083,0.7390747125041977,1748.0,1779.0,1763.5,1719.445,110.36798913181303,1396.375,367.125,3.1876669929149495,0.0014217906751367135,,,5.614549957462796,0.004237033678694841,5.635032993056734,0.0065618058721717,2.3735654282265015,0.0012360701542359826,3.835681732014027,0.001997489369245348,1.616,0.0008415564810184513,hcp+B2,
116,67.26227046875337,0.8207289804413276,1794.0,1905.0,1849.5,1802.865,123.51142953184535,1460.875,388.625,3.1879836654604286,0.0018289570836188427,,,5.623820454474926,0.0057308397747938035,5.650638148057251,0.009006660847322464,2.3733092553705886,0.0016917478879485623,3.847134302955724,0.0027423233263646194,1.621,0.0011554850343076801,hcp+B2,
117,67.29847789303852,0.7002055237336945,1484.0,1464.0,1474.0,1438.63,106.54124506499818,1179.25,294.75,3.1857238233164877,0.0019294945000497966,,,5.606610133119281,0.007052462841826814,5.644703627967844,0.027107473251498808,2.373943514694298,0.005098392568766436,3.8410406067753744,0.008249199176264094,1.618,0.0034748927787047095,hcp+B2,
118,67.32402361076605,0.699906678038616,1548.0,1545.0,1546.5,1508.955,106.82638730669497,1233.625,312.875,3.186022162643643,0.0017611191872740392,,,5.597432553196007,0.00525584632072061,5.642756150174631,0.041230245795614,2.3717724046574378,0.0077501953733711965,3.8467483450253455,0.012569946073912909,1.6218876387428678,0.005299811250535409,hcp+B2,
119,67.46286523759338,0.8241256608288842,1619.0,1726.0,1672.5,1631.175,120.70627831641568,1328.125,344.375,3.186147449736395,0.0022885189786840997,,,5.618244386932699,0.0036432399562222923,5.658394021133271,0.03502675595719761,2.375371918372662,0.00657587192525223,3.8457271358453395,0.01064633664698336,1.619,0.004481966198487787,hcp+B2,
120,67.47861895826065,0.9039829075792867,2007.0,1989.0,1998.0,1946.9099999999999,112.65517342758831,1572.25,425.75,3.1879130842503276,0.0020361574168203905,,,5.629544556373771,0.0048907764686860295,5.632240400565722,0.061293675181219344,2.370298156179889,0.011535925841803372,3.8443572796431735,0.0187099755242753,1.6218876387428678,0.007893511402982903,hcp+B2,
121,67.48221640786375,0.7281573446835733,1676.0,1711.0,1693.5,1651.545,109.84749439563926,1343.875,349.625,3.186184263225257,0.001559417813848052,,,5.603922119362324,0.004396775771138812,5.650583183218522,0.01989039851212295,2.372326297415242,0.0037345616464921224,3.8502855807049374,0.006061193552256715,1.623,0.0025549577892639225,hcp+B2,
122,73.26358777211244,1.0605832520017724,1996.0,1969.0,1982.5,1931.875,112.89437818155517,1560.625,421.875,3.1644832756361994,0.002883334332072319,,,5.520673265183912,0.02015050081488081,5.598115359257067,,2.3664197530864195,,3.8335999999999997,,1.62,,hcp+B2,
123,73.64592079089718,1.0231402264180975,2177.0,2210.0,2193.5,2136.545,116.25885783457534,1718.875,474.625,3.1641014905618055,0.0021953968644597994,,,5.516101338614664,0.010087554414113338,5.571,0.008,2.36,0.001,3.835,0.002,1.625,0.001,hcp+B2,
124,80.34985397659406,1.7294645468660472,1653.0,1768.0,1710.5,1668.0349999999999,122.92081282272746,1356.625,353.875,3.1369534131407044,0.005671676895164558,,,5.43339044639531,0.045292136184572084,5.421145470709066,0.023207251604156338,2.346539366555098,0.00449236972535131,3.775581840787153,0.007228222888090257,1.609,0.0030803757188620487,hcp+B2,
125,82.22477268063946,1.3546503665489131,1842.0,1934.0,1888.0,1840.21,119.99951708236162,1489.75,398.25,3.131243157601819,0.00397885281708832,,,5.406313262321666,0.009301399158753117,5.410338432953064,0.015902065849827906,2.3513287492254307,0.0030907043748940725,3.7527206837637874,0.00493276418233094,1.596,0.002097862403951757,hcp+B2,
126,82.78831551100943,1.3657945960429976,2035.0,2141.0,2088.0,2034.21,125.30907429232728,1639.75,448.25,3.130226596389527,0.003801427115010182,,,5.415099289731505,0.0071989744583824105,5.458215156324872,0.006466137243020915,2.346057853325159,0.001242933755008282,3.8029597802400827,0.002014795616868425,1.621,0.0008588004826960158,hcp+B2,
127,82.84564531114027,1.133879947932429,1609.0,1591.0,1600.0,1560.85,107.76698242040555,1273.75,326.25,3.12778531209123,0.0033204974455603524,,,5.4093810771558895,0.005010738111645388,5.417398738482033,0.0037006058271147374,2.342123363004214,0.0007154953080370481,3.787213477977814,0.001156955913095907,1.617,0.0004939773589090086,hcp+B2,
128,83.12913671384578,0.9815354275117413,1522.0,1494.0,1508.0,1471.6100000000001,107.33234414658052,1204.75,303.25,3.1264009815790166,0.002782591725511007,,,5.404002834759273,0.005489831581426041,5.402580907208841,0.004714878583094523,2.3414349058764516,0.0009138319123671778,3.7790759380845933,0.0014749247065606252,1.614,0.0006299234297989282,hcp+B2,
129,83.21608107874889,0.9791719808438124,1798.0,1836.0,1817.0,1771.34,111.56090533874311,1436.5,380.5,3.127513893085815,0.0023997831861893464,,,5.407700803374854,0.007277270602745349,5.424119342526927,0.0035471284627369023,2.3430914770375377,0.0006852545421234202,3.7887789183696987,0.0011080565946135705,1.617,0.0004729036853544147,hcp+B2,
130,83.54514549431764,1.086376175434891,1953.0,1996.0,1974.5,1924.115,114.02148141907296,1554.625,419.875,3.1271132400763015,0.0026691754331331216,,,5.417469912915672,0.0035766940374449075,5.4337544991773585,0.005258838466971964,2.344478043070402,0.0010147311344761694,3.79102099564484,0.0016408202444479659,1.617,0.0006998659037553178,hcp+B2,
131,83.85848698476471,1.2542987875685365,2268.0,2331.0,2299.5,2239.365,120.86549642060798,1798.375,501.125,3.1275349206083685,0.002981463539301788,,,5.427915736193415,0.0057272599309782565,5.4658740812872475,0.005392214741938744,2.3471546638373746,0.0010355337614494189,3.804737710080384,0.001678600227309508,1.621,0.0007151638761483047,hcp+B2,
132,83.87322885658494,1.0965072895981034,2182.0,2168.0,2175.0,2118.6,115.02156319577647,1705.0,470.0,3.1269140151386585,0.002386039040772561,,,5.431849682040952,0.0062442332245044654,5.444333223991173,0.005278954511487202,2.345515096643578,0.0010170831314676569,3.7950434263693094,0.001645640506714669,1.618,0.0007016115603218985,hcp+B2,
133,84.25488470832678,1.5446763369755463,2788.0,2722.0,2755.0,2681.2,128.5902018040255,2140.0,615.0,3.1282767665938738,0.003688454612810463,,,5.4008042705223245,0.04384570280325407,5.530843611415095,0.004637122374877414,2.3489097329625555,0.000880721308232682,3.8442112040911756,0.0014413830694633533,1.636593841876876,0.000613639191509251,hcp+B2,
134,84.44167946652807,1.5359879575748259,2573.0,2500.0,2536.5,2469.255,125.91322418634192,1976.125,560.375,3.1266359584302834,0.003943892370769985,,,5.407038700182384,0.026122828094938575,5.496953840039244,0.0029745580559248468,2.346891312411644,0.0005679476864706347,3.827230789286003,0.0009261898328519213,1.630766098560046,0.00039464538811564184,hcp+B2,
135,96.01329969541877,2.285694983493021,1998.0,2005.0,2001.5,1950.3049999999998,112.39741111342379,1574.875,426.625,3.087629425385623,0.006390534817628665,,,5.264653326864609,0.0031053435603887874,5.292775094970295,0.010512433190042882,2.324503476135377,0.002064738265450569,3.7563976174347693,0.00333661703696812,1.616,0.0014354106462836705,hcp+B2,
136,96.89074442884024,2.339628398994359,2207.0,2216.0,2211.5,2154.005,115.43797046466123,1732.375,479.125,3.085869280718546,0.006415978995816735,,,5.2778424469525715,0.007033341596743574,5.298694489302489,0.004559646987750755,2.3239325334607392,0.0008943362912057297,3.762446771672937,0.0014479304554620763,1.619,0.0006230518462194152,hcp+B2,
137,97.38155947216592,2.2220966673423375,2338.0,2404.0,2371.0,2308.7200000000003,122.34295402678488,1852.0,519.0,3.0850561183459546,0.0059311955220071755,,,5.264942351710485,0.004753134631984277,5.295673898426988,0.0031969452654405663,2.3244484017309626,0.000627550781705328,3.7586330655989664,0.0010147496140175153,1.617,0.0004365550180687405,hcp+B2,
138,97.67952544305511,1.6455991824027427,1710.0,1618.0,1664.0,1622.9299999999998,117.48508373406388,1321.75,342.25,3.081411763334114,0.004434960768193791,,,5.237401228278785,0.007374206457136998,5.272510252186665,0.006626659747972789,2.3215330152154485,0.001304869563344963,3.751597352588165,0.0021086692143654604,1.616,0.0009083089495368501,hcp+B2,
139,98.03226305116922,1.7716463312228374,1968.0,1861.0,1914.5,1865.915,123.38051801236693,1509.625,404.875,3.0813628035278597,0.004691725977505656,,,5.247601591884696,0.003685610169828019,5.2664233496321105,0.006600071783434702,2.3211181761117357,0.0013009036783999926,3.748605854420453,0.002100959440615988,1.615,0.000905149708549286,hcp+B2,
140,98.19603060670401,1.8829914408425203,1486.0,1483.0,1484.5,1448.815,106.18695411866751,1187.125,297.375,3.079224211752287,0.0052047534302618065,,,5.239066683130897,0.0036101596812438516,5.27497738862113,0.01241373622049197,2.323333656493393,0.002445166809539001,3.7475371879238426,0.003944054063786408,1.613,0.0016975840094096382,hcp+B2,
141,98.21073014208942,2.0198848122039714,1365.0,1380.0,1372.5,1340.175,105.36202173933452,1103.125,269.375,3.0787518447949695,0.0056428036115423645,,,5.236716772317115,0.005710646836366781,5.270386840154324,0.011072453888392838,2.3226595006115933,0.002182237087628816,3.7464497744865,0.0035199484223452805,1.613,0.0015154818953955246,hcp+B2,
142,98.289670065684,1.7553498742773403,2165.0,2090.0,2127.5,2072.5249999999996,120.11869390315564,1669.375,458.125,3.081446213491578,0.004503736475360185,,,5.250768816535221,0.0034390184933492723,5.281935937666628,0.004799920048594514,2.3229155959589654,0.000944037620597528,3.7538316030696883,0.0015255647948856053,1.616,0.0006567456852670572,hcp+B2,
143,98.78329320326345,2.3298102787197834,2518.0,2472.0,2495.0,2429.0,122.00409829181969,1945.0,550.0,3.0814488137320706,0.006125758176482668,,,5.271438149296079,0.009010888853393139,5.311534929120268,0.003980763958891427,2.326287285192151,0.0007796949649625322,3.7639328274409007,0.0012615464533093773,1.618,0.0005423003690643367,hcp+B2,
144,98.85871263160153,1.5689919909956291,1805.0,1730.0,1767.5,1723.325,115.57543261870146,1399.375,368.125,3.0784074755993402,0.0040909728479823805,,,5.239609822260305,0.0033426431743654238,5.266424954215737,0.008331292415306786,2.3215976847093835,0.001642473751040064,3.7470586631209453,0.002650952634178664,1.614,0.0011418656434913307,hcp+B2,
145,99.04033469970689,1.9008206445543148,2357.0,2273.0,2315.0,2254.3999999999996,124.24314870446578,1810.0,505.0,3.0800028327031233,0.00482626775233703,,,5.2567036064737245,0.0033201027549272415,5.295738105461565,0.006297532695774486,2.3249371643991052,0.001236431751390811,3.7570984576689543,0.001998073710247551,1.616,0.0008594097685061374,hcp+B2,
146,99.24145546879491,1.659506180709296,1544.0,1541.0,1542.5,1505.0749999999998,106.7842714307683,1230.625,311.875,3.076449801247592,0.004460189765570779,,,5.241394140231227,0.0027288482729761194,5.287903805312815,0.01650283051568456,2.323310994008183,0.0032426288231016797,3.756793877311232,0.005243330806955416,1.617,0.002256835533631942,hcp+B2,
147,107.93228671990046,3.0541310575700162,1923.0,1990.0,1956.5,1906.655,116.64807767383053,1541.125,415.375,3.0541400829017635,0.007811943609630918,,,5.139841806460027,0.012960325472218233,5.100334985315009,0.007927457976963198,2.2945637219145367,0.0015949621018668137,3.714898665779635,0.0025822436429223713,1.619,0.0011253745617348994,hcp+B2,
148,108.40599111007623,2.637937173096314,2124.0,2112.0,2118.0,2063.31,114.13586684298674,1662.25,455.75,3.05346373374495,0.006599168766680886,,,5.132281621167024,0.005179975357184694,5.113205366101176,0.005501272085594711,2.2974385858381288,0.0011054237668035008,3.7149581933002542,0.0017874702309212608,1.617,0.0007780274266914402,hcp+B2,
149,109.9063539982136,2.522237790791686,1886.0,1718.0,1802.0,1756.79,138.20254737160238,1425.25,376.75,3.048445152824712,0.006282597963210377,,,5.104930939203666,0.0034324642954524976,5.111545070599465,0.005190073656428194,2.2967165392157227,0.0010429025335712092,3.7160873604510396,0.0016874162993182167,1.618,0.0007347081237523683,hcp+B2,
150,110.27789785911975,2.4960548806249574,1596.0,1587.0,1591.5,1552.605,107.39213670003963,1267.375,324.125,3.046761374519272,0.0062390355815920145,,,5.103930860030159,0.003975977858418088,5.105854788326393,0.005841850409018802,2.2958639713012143,0.0011747436963700437,3.714707905565365,0.0019007353007267308,1.618,0.0008278954347846059,hcp+B2,
151,110.34133041476383,2.4784712129779165,1705.0,1641.0,1673.0,1631.66,112.84057603539607,1328.5,344.5,3.0468785667293035,0.006171601730265551,,,5.105042047243507,0.004472740741692066,5.1101505420482045,0.005114853151993642,2.296980968859173,0.001028186435292828,3.714218226645283,0.0016625774658685028,1.617,0.0007238098566808086,hcp+B2,
152,110.77993459115412,2.9476559200470827,2275.0,2279.0,2277.0,2217.54,116.35932107055284,1781.5,495.5,3.047836780933173,0.007248839870291462,,,5.1351397091430595,0.006431485532364472,5.140054511418096,0.008673404054820527,2.3005047314506366,0.0017360410193847204,3.7245171602185807,0.0028106504103838623,1.619,0.001221753805570981,hcp+B2,
153,110.85621725580204,3.744010444546701,1375.0,1373.0,1374.0,1341.63,105.11335262467847,1104.25,269.75,3.0445383412638063,0.009465917668061789,,,5.093030334260018,0.013612928873872564,5.109662451995953,0.00112600064219369,2.297855600223065,0.00022645617026654675,3.7110367943602496,0.000365726714980473,1.615,0.00015916000768062622,hcp+B2,
154,111.26989537478309,2.621172969916837,1478.0,1508.0,1493.0,1457.06,107.31581244159688,1193.5,299.5,3.0438890612666274,0.006527391975174304,,,5.1050867606136965,0.005611765082971884,5.103502861697736,0.006496859602871983,2.295511400044595,0.001306861521057716,3.714137445272155,0.0021145019410713844,1.618,0.0009211463471844687,hcp+B2,
155,111.40098452450106,2.426760938349031,1992.0,1950.0,1971.0,1920.72,113.88186159349522,1552.0,419.0,3.0451867803927954,0.005897193251056237,,,5.111218081053988,0.0035385633610724204,5.112992980931661,0.006857621025834126,2.2969333768267695,0.001377722277064415,3.7164382037057133,0.0022291546442902237,1.618,0.0009704916419342635,hcp+B2,
156,111.85816196544398,2.6556400507605336,2221.0,2197.0,2209.0,2151.58,115.93557003784473,1730.5,478.5,3.0448359085702017,0.00641388072435904,,,5.120491241145879,0.004168374664063968,5.126105583192346,0.007990498224829197,2.2984218321955074,0.0016022528335159713,3.7211449463245265,0.0025940473374623575,1.619,0.0011286210830082752,hcp+B2,
157,111.90566756757462,3.067443457445862,2401.0,2396.0,2398.5,2335.395,118.27295136674319,1872.625,525.875,3.045365745725416,0.0074624688380814245,,,5.135689146115269,0.00678842158398939,5.1391989131717635,0.01397739632946944,2.3003770793000915,0.0027979817784750307,3.724310491386848,0.004529932499351075,1.619,0.0019692130216883157,hcp+B2,
158,112.05942164617025,2.6574223660532588,2456.0,2494.0,2475.0,2409.6,120.9882638936521,1930.0,545.0,3.0452359478637945,0.006314416811737016,,,5.130900609442964,0.0029160473100841894,5.130744290043128,0.016313237431818332,2.3000624204987847,0.0032705019081744058,3.719200933946535,0.005288401585518014,1.617,0.0022992426372372915,hcp+B2,
159,113.20918068884642,2.5616872337836356,2582.0,2575.0,2578.5,2509.995,121.26493732732474,2007.625,570.875,3.0426654690904926,0.005945414782908042,,,5.138363648045708,0.00399959144703395,5.145755807103829,0.014278082088827096,2.301354982573618,0.0028557442630471404,3.7258937167866875,0.0046234499618733205,1.619,0.0020090120806581916,hcp+B2,
160,122.32133955753187,4.874798258019222,1971.0,1989.0,1980.0,1929.45,112.41130948441086,1558.75,421.25,3.0186044536900276,0.01120062405706075,,,4.998098757741256,0.023082913637413157,5.037733803470663,0.014897498597042234,2.287022312766251,0.0030245692837046483,3.6935410351174953,0.004884679393183007,1.615,0.0021358249833928287,hcp+B2,
161,123.41743062508831,4.314841030921613,2201.0,2193.0,2197.0,2139.94,115.203487794424,1721.5,475.5,3.016739416305876,0.009772213235162875,,,5.0026890657170435,0.015574944313113138,5.006176178979145,0.004413068474970605,2.283179691399028,0.0009000976491827082,3.682768842226632,0.0014518575081317083,1.613,0.0006358927917942703,hcp+B2,
162,124.04295623947071,4.788200472707011,2431.0,2480.0,2455.5,2390.685,121.66032313371521,1915.375,540.125,3.0160983154575014,0.010808571950917101,,,5.014001609309002,0.013735069097170557,5.041036567618327,0.003611332769447919,2.2856365474294567,0.0007322676199580795,3.70044557028829,0.0011855412767121309,1.619,0.000518691949533906,hcp+B2,
163,125.50173400237617,4.315780153882454,1405.0,1363.0,1384.0,1351.33,107.27687961532065,1111.75,272.25,3.0095027087993387,0.009656174993380538,,,4.993066445789714,0.004453028371774834,4.998358485177266,0.0050059344512755205,2.280107373787381,0.0010212405591390698,3.686933623414195,0.0016513459841278758,1.617,0.0007242404472316148,hcp+B2,
164,126.10165199520846,4.345299289018203,1508.0,1478.0,1493.0,1457.06,107.31581244159688,1193.5,299.5,3.0084809117988027,0.00967476576830838,,,4.991317482484777,0.00615309388873556,4.998406509305224,0.00808620547427162,2.2810555117141575,0.0016503043770979755,3.683904651418364,0.0026652415690132302,1.615,0.0011684246855572429,hcp+B2,
165,126.23247824028894,4.1755998350510355,1653.0,1700.0,1676.5,1635.055,110.7697523017904,1331.125,345.375,3.00873758882576,0.009273620685565694,,,4.990398461449253,0.00915539819916545,4.999698593504946,0.004125269631800459,2.2812520451398095,0.0008417764761382991,3.6842220529007923,0.001359469008963353,1.615,0.0005959310861154915,hcp+B2,
166,126.36715180171936,4.317225675113425,1603.0,1568.0,1585.5,1546.785,108.65128266615172,1262.875,322.625,3.0081625491851423,0.009588291222462292,,,4.9962327975057885,0.004740398550189478,5.004993151218274,0.006404735452882666,2.2815862058425864,0.0013057185941396528,3.68704330864162,0.002110041248129679,1.616,0.0009248132911771546,hcp+B2,
167,126.4099510052625,4.462514142777686,1911.0,1892.0,1901.5,1853.305,111.4136797031675,1499.875,401.625,3.0090160544010818,0.009899764048162972,,,4.987481187584339,0.012718087756531401,5.000775947640065,0.007523062919348119,2.2804749068219285,0.001534255160393836,3.6875279243310586,0.0024808905943568328,1.617,0.001087883311908134,hcp+B2,
168,126.62009342762855,4.642270749521228,2346.0,2371.0,2358.5,2296.595,118.2729006366209,1842.625,515.875,3.0099251934679834,0.010258411483464758,,,5.0061302051097,0.009826313753057703,5.030369690335784,0.004081236059867089,2.284023266708012,0.0008287190713952834,3.6978336688002713,0.0013416961765889638,1.619,0.000587426667733891,hcp+B2,
169,126.68795395779549,4.5682935109566944,1270.0,1270.0,1270.0,1240.75,104.19003071311573,1026.25,243.75,3.0065066205430955,0.01013123635652594,,,4.99113748271601,0.004685063025554797,4.998479028297909,0.004696469682116595,2.279655864672299,0.0009578950693153232,3.68848318903978,0.001549874222152193,1.618,0.0006798720132150243,hcp+B2,
170,126.81142314350545,4.539164769031573,2615.0,2636.0,2625.5,2555.585,122.46778035467125,2042.875,582.625,3.0103044685324662,0.009973860095391234,,,5.017632254501705,0.006218018144210361,5.049106833446252,0.006135725957865691,2.2873266306484887,0.00124306711808345,3.700894488389255,0.002011282597059022,1.618,0.0008793158660023977,hcp+B2,
171,126.97312764170313,4.878977319967654,2165.0,2139.0,2152.0,2096.29,115.20678842846024,1687.75,464.25,3.008506567827226,0.010786591862799498,,,4.996001312063766,0.006406470757963744,5.010216206391068,0.006124398207628572,2.282379594053437,0.0012476989997367487,3.6883254239903542,0.002016281583574586,1.616,0.0008834120270036813,hcp+B2,
172,135.26388791263233,4.903549606841278,2128.0,2090.0,2109.0,2054.58,115.42329227673243,1655.5,453.5,2.9903735441926997,0.010171028239388822,,,4.912577324094197,0.014409988018174096,4.937728400767304,0.005840106315450949,2.2717876235101455,0.001201645272949223,3.668937011968885,0.0019406571158129952,1.615,0.0008542423137311052,hcp+B2,
173,135.93773416787658,4.861646298229145,2256.0,2300.0,2278.0,2218.51,118.41900227581719,1782.25,495.75,2.989435514636941,0.010019452942131106,,,4.929813505511819,0.01558191662605306,4.962628775635015,0.004810358280276298,2.274661421418922,0.0009860464971101508,3.678127518434397,0.0015944371858271137,1.617,0.000700955830530819,hcp+B2,
174,136.5556533609174,4.762274421505338,2370.0,2368.0,2369.0,2459.0699999999997,196.2685109741244,1968.25,557.75,2.9888402493675046,0.009739147916007943,,,4.937349551180636,0.023972136215412776,4.968535941294404,0.0029404718704799143,2.275094697746531,0.0006021477522494218,3.6811032209538874,0.0009742750631395645,1.618,0.00042823494956257364,hcp+B2,
175,137.1712364133208,4.738134609913152,2189.0,2177.0,2183.0,2126.36,115.08296833154765,1711.0,472.0,2.9865965651306587,0.009674163620181489,,,4.909381463290036,0.01370012136736006,4.958531706597397,0.003381269719350772,2.273566690638613,0.0006933450452520283,3.6786309054532764,0.0011218322832177818,1.618,0.0004934239614949121,hcp+B2,
176,137.23811186654225,4.75736794186691,2888.0,2823.0,2855.5,2778.685,202.24831525874328,2215.375,640.125,2.9883414931194725,0.0096390838177811,,,4.937315194398957,0.010145962832049441,4.972780251399173,0.00590355818097456,2.2748054320192272,0.0012077410674198744,3.6851847998711484,0.001956540529220197,1.62,0.0008600913738294869,hcp+B2,
177,137.2524971230907,4.82208122616521,2635.0,2574.0,2604.5,2535.215,199.37196549414864,2027.125,577.375,2.9876063888576723,0.009807695728091679,,,4.927312524529872,0.009151713073927889,4.967502968433793,0.0022402008900661023,2.274000446981681,0.00045862146120632545,3.6838807241103235,0.0007429667671542473,1.62,0.0003267223487754365,hcp+B2,
178,137.27741519725498,4.504559359034995,1708.0,1690.0,1699.0,1656.88,108.88110212520812,1348.0,351.0,2.9850336348075595,0.009204912651955895,,,4.8997469736296635,0.013391655358614961,4.935375445091487,0.003056227787101789,2.271895723273149,0.0006291713173802113,3.666839697362863,0.001015482506251661,1.614,0.00044697584305878376,hcp+B2,
179,137.2886242266677,4.458025967987944,2034.0,2076.0,2055.0,2002.2,115.0166944404159,1615.0,440.0,2.985996857632969,0.009085733752877927,,,4.9112125889314315,0.009816102265474667,4.951872880821467,0.0020396158293162292,2.2730168819947623,0.00041869381507040785,3.6754682981855304,0.0006770278989688495,1.617,0.0002978543205427937,hcp+B2,
180,137.2949786966628,4.67731909525397,2765.0,2680.0,2722.5,2649.675,202.7187786688742,2115.625,606.875,2.9878489972079314,0.009481024492363129,,,4.928636583047146,0.014391198679835565,4.972875617283396,0.005776808334628196,2.274352096255124,0.0011815525971093366,3.6867247480295555,0.0019152967599142345,1.621,0.0008421285178613732,hcp+B2,
181,137.33376879738253,4.466773387920525,2681.0,2691.0,2686.0,2614.27,197.90320967584128,2088.25,597.75,2.98766572110435,0.009031798470396658,,,4.936951373815924,0.014999614355656825,4.9778546001706685,0.00324849685615902,2.275578925013913,0.0006641208951077511,3.686437858522539,0.0010758758500745568,1.62,0.00047279214895522856,hcp+B2,
182,137.35341599146633,4.508904058821365,2482.0,2375.0,2428.5,2364.495,130.2263031226795,1895.125,533.375,2.9869037228065896,0.009153320588126146,,,4.916012919612139,0.013324136896575486,4.961760482876125,0.002279567600377449,2.2735917665122662,0.00046713689042925767,3.680945069983359,0.0007562946256049681,1.619,0.00033264310539140397,hcp+B2,
183,137.36259677825439,4.454424669775444,1909.0,1900.0,1904.5,1856.215,111.13816277498921,1502.125,402.375,2.9854261385219485,0.009083829646711452,,,4.912485685633689,0.010129616490044003,4.945698209004685,0.004326915992886654,2.2720717196758073,0.0008889715975613731,3.6739399707157805,0.0014374670732567403,1.617,0.0006326680011059892,hcp+B2,
184,137.36743062206443,4.452537713763849,1408.0,1414.0,1411.0,1377.52,105.49839050904995,1132.0,279.0,2.9840562504689014,0.009098811107645923,,,4.904467949181929,0.009839063482848551,4.9323768496363725,0.0027291308046111795,2.2704980690220893,0.0005618291074010696,3.6691248795396967,0.0009079158375601286,1.616,0.00039987518595475876,hcp+B2,
185,137.41237221672284,4.511108490357467,1548.0,1538.0,1543.0,1505.56,106.89599431222855,1231.0,312.0,2.9843258458587836,0.009214466477799454,,,4.91156877850905,0.006831551236688903,4.93487337125588,0.002784876016681662,2.2708810751341266,0.0005731116553247352,3.669743817416749,0.0009261484350047721,1.616,0.00040783660806635163,hcp+B2,
186,137.4320865984387,4.231112911925344,1298.0,1291.0,1294.5,1264.515,104.45740866496737,1044.625,249.875,2.9836051292918087,0.008638647462951642,,,4.9008977945510805,0.009628788009897162,4.925502956587775,0.0031133529344948216,2.2699111488848094,0.0006416550659723072,3.6659065054489672,0.0010362729315452762,1.615,0.0004565257684444563,hcp+B2,
187,137.5834333998034,4.413732528051479,1807.0,1811.0,1809.0,1763.58,109.84979016821106,1430.5,378.5,2.9847062385557206,0.008989759503749185,,,4.908774585346298,0.00950430133753405,4.942527178461614,0.00277425363857844,2.2720544863957572,0.0005703360691003869,3.6716400500155437,0.0009216630876662254,1.616,0.0004056518420596035,hcp+B2,
188,137.70038516990073,4.395912367779536,1628.0,1593.0,1610.5,1571.035,108.92077958314474,1281.625,328.875,2.9839188854083587,0.008954225328110747,,,4.906820641004153,0.01014892844900404,4.931567052908062,0.001405538309719201,2.2715510953435274,0.00028953112165853886,3.6651220267956615,0.00046715519347500503,1.6134887013146335,0.0002056547151559261,hcp+B2,
