Repository: CPrescher/peritheos

# Peritheos

A Python library for thermodynamic equations of state calculations for solid materials.

Built-in EOS evaluation, inversion, bounded robust fitting, and uncertainty
statistics are implemented in Rust and exposed through the established Python API.
NumPy broadcasting and user-defined `EosBase` subclasses remain supported.
The package includes PEP 561 typing metadata for type checkers and IDEs.

Full model, fitting, units, and development documentation is available at
[peritheos.readthedocs.io](https://peritheos.readthedocs.io/).
Rust users can start with the workflow-oriented [Rust API guide](docs/rust-api.md)
and the runnable examples in the unified Rust crate.

File: peritheos/data/datasets/goethite-gleason-2008-deposit-table1-pvt.csv
file,pressure_gpa,pressure_95ci_gpa,temperature_celsius,temperature_95ci_celsius,lattice_a_angstrom,lattice_a_95ci_angstrom,lattice_b_angstrom,lattice_b_95ci_angstrom,lattice_c_angstrom,lattice_c_95ci_angstrom,cell_volume_a3,cell_volume_95ci_a3
1,0,,23.0,0.5,4.6068,0.0005,9.960,0.001,3.0242,0.0003,138.75,0.02
2,0.41,0.02,23.0,0.5,4.6026,0.0004,9.9562,0.0009,3.0203,0.0002,138.40,0.02
3,0.60,0.02,23.0,0.5,4.6026,0.0004,9.958,0.001,3.0196,0.0003,138.39,0.02
4,0.97,0.01,23.0,0.5,4.5939,0.0004,9.9473,0.0008,3.0165,0.0002,137.85,0.02
5,1.71,0.02,23.0,0.5,4.5817,0.0004,9.936,0.001,3.0118,0.0003,137.11,0.02
6,2.20,0.02,23.0,0.5,4.5755,0.0005,9.931,0.001,3.0094,0.0004,136.75,0.03
7,3.03,0.02,23.0,0.5,4.5675,0.0006,9.923,0.001,3.0058,0.0004,136.24,0.03
8,4.19,0.02,23.0,0.5,4.5451,0.0006,9.902,0.002,2.9986,0.0004,134.96,0.03
9,5.54,0.02,23.0,0.5,4.5226,0.0005,9.881,0.001,2.9934,0.0003,133.77,0.03
10,6.97,0.03,23.0,0.5,4.5181,0.0005,9.876,0.001,2.9881,0.0004,133.33,0.03
11,7.32,0.04,23.0,0.5,4.5080,0.0007,9.867,0.002,2.9846,0.0005,132.76,0.04
12,9.34,0.02,23.0,0.5,4.5018,0.0002,9.874,0.004,2.987,0.001,132.76,0.09
13,9.96,0.03,23.0,0.5,4.489,0.001,9.857,0.004,2.99,0.01,132.4,0.5
14,10.34,0.01,23.0,0.5,4.496,0.002,9.868,0.005,2.984,0.001,132.4,0.1
15,11.24,0.03,23.0,0.5,4.484,0.002,9.849,0.005,2.980,0.001,131.6,0.1
16,11.78,0.01,23.0,0.5,4.480,0.002,9.838,0.007,2.972,0.002,131.0,0.1
17,12.44,0.05,23.0,0.5,4.475,0.003,9.813,0.009,2.969,0.002,130.4,0.2
18,13.54,0.03,23.0,0.5,4.468,0.004,9.79,0.05,2.966,0.003,129.8,0.7
19,15.20,0.02,23.0,0.5,4.431,0.003,9.80,0.02,2.965,0.002,128.8,0.3
20,18.39,0.02,23.0,0.5,4.417,0.004,9.73,0.01,2.946,0.003,126.7,0.2
21,21.73,0.02,23.0,0.5,4.375,0.004,9.67,0.01,2.948,0.003,124.7,0.2
22,24.62,0.02,23.0,0.5,4.370,0.009,9.63,0.02,2.927,0.008,123.1,0.5
23,29.41,0.07,23.0,0.5,4.334,0.008,9.47,0.03,2.912,0.007,119.5,0.5
24,24.97,0.03,23.0,0.5,4.38,0.02,9.55,0.05,2.91,0.02,122,1
25,19.07,0.03,23.0,0.5,4.412,0.009,9.66,0.02,2.939,0.007,125.2,0.5
26,12.99,0.03,23.0,0.5,4.455,0.008,9.75,0.02,2.957,0.005,128.4,0.4
27,4.53,0.02,23.0,0.5,4.561,0.004,9.919,0.009,3.010,0.002,136.2,0.2
28,9.69,0.03,100,10,4.528,0.003,9.89,0.01,2.969,0.005,132.9,0.3
29,9.88,0.02,100,10,4.476,0.002,9.840,0.005,2.983,0.001,131.4,0.1
30,10.03,0.02,100,10,4.487,0.001,9.839,0.004,2.980,0.001,131.53,0.08
31,8.25,0.02,100,10,4.496,0.002,9.847,0.004,2.987,0.001,132.23,0.09
32,6.66,0.01,100,10,4.159,0.002,9.875,0.004,2.990,0.001,122.80,0.08
33,5.65,0.01,100,10,4.523,0.001,9.888,0.003,2.997,0.009,134.0,0.4
34,5.55,0.01,100,10,4.518,0.002,9.889,0.004,2.996,0.001,133.84,0.08
35,7.50,0.02,100,10,4.501,0.001,9.870,0.003,2.9874,0.0009,132.73,0.07
36,10.19,0.02,100,10,4.470,0.002,9.842,0.004,2.977,0.001,131.00,0.08
37,13.67,0.02,100,10,4.434,0.002,9.793,0.005,2.965,0.001,128.7,0.1
38,15.75,0.02,100,10,4.408,0.002,9.749,0.006,2.958,0.001,127.1,0.1
39,18.36,0.02,150,15,4.356,0.003,9.749,0.006,2.946,0.002,125.1,0.1
40,15.81,0.03,150,15,4.365,0.004,9.83,0.01,2.947,0.003,126.4,0.2
41,13.54,0.02,150,15,4.401,0.003,9.809,0.007,2.958,0.002,127.7,0.1
42,11.04,0.02,150,15,4.431,0.003,9.877,0.007,2.968,0.002,129.9,0.1
43,8.60,0.02,150,15,4.438,0.004,9.93,0.01,2.966,0.003,130.6,0.2
44,7.53,0.02,150,15,4.488,0.003,9.918,0.009,2.989,0.002,133.0,0.2
45,1.08,0.01,200,20,4.587,0.001,9.957,0.003,3.0272,0.0009,138.26,0.07
46,3.54,0.01,200,20,4.571,0.001,9.937,0.003,3.0192,0.0008,137.14,0.06
47,3.84,0.01,200,20,4.555,0.001,9.924,0.003,3.0141,0.0008,136.25,0.06
48,7.55,0.01,200,20,4.521,0.001,9.894,0.003,3.0001,0.0007,134.18,0.06
49,8.23,0.01,200,20,4.514,0.002,9.887,0.004,2.995,0.001,133.67,0.09
50,9.14,0.01,200,20,4.504,0.001,9.877,0.003,2.9926,0.0009,133.13,0.07
51,10.13,0.02,200,20,4.493,0.001,9.872,0.003,2.9892,0.0008,132.58,0.06
52,10.56,0.01,200,20,4.490,0.002,9.857,0.004,2.990,0.001,132.31,0.08
53,10.69,0.02,200,20,4.486,0.001,9.856,0.003,2.9873,0.0009,132.09,0.07
54,19.55,0.02,200,20,4.372,0.003,9.789,0.007,2.945,0.002,126.0,0.2
55,2.92,0.01,250,25,4.564,0.003,9.937,0.006,3.018,0.002,136.9,0.1
56,3.04,0.01,250,25,4.574,0.002,9.938,0.006,3.021,0.001,137.3,0.1
57,3.61,0.02,250,25,4.566,0.003,9.929,0.006,3.019,0.002,136.9,0.1
58,4.62,0.02,250,25,4.554,0.002,9.916,0.005,3.015,0.001,136.1,0.1
59,5.13,0.02,250,25,4.543,0.003,9.904,0.007,3.010,0.002,135.4,0.1
60,5.18,0.02,250,25,4.542,0.002,9.908,0.005,3.013,0.001,135.6,0.1
61,5.53,0.02,250,25,4.540,0.002,9.908,0.006,3.013,0.001,135.5,0.1
62,6.47,0.02,250,25,4.531,0.002,9.898,0.007,3.010,0.002,135.0,0.1
63,7.37,0.09,250,25,4.512,0.003,9.87,0.01,3.004,0.003,133.8,0.2
64,8.98,0.03,250,25,4.510,0.005,9.86,0.02,3.000,0.004,133.4,0.3
65,6.49,0.06,310,31,4.521,0.007,10.0,0.2,3.003,0.005,135.7,0.5

File: peritheos/data/datasets/gold-anderson-1989-table1-thermodynamic-inputs.csv
temperature_k,elastic_series,cp_printed_0p1_j_g_k,cp_reconstructed_0p1_j_g_k,volume_expansivity_1e6_k_inverse,c11_prime_gpa,c44_gpa,c_prime_gpa,cp_source,expansivity_source,elastic_source
0,neighbours_alers,0.0000,0.0000,0.00,231.09,45.44,15.98,hultgren_1963,white_collins_1972_smoothed,neighbours_alers_1958
10,neighbours_alers,0.0219,0.0219,0.67,231.06,45.42,15.97,hultgren_1963,white_collins_1972_smoothed,neighbours_alers_1958
25,neighbours_alers,0.2657,0.2657,8.45,230.89,45.33,15.95,hultgren_1963,white_collins_1972_smoothed,neighbours_alers_1958
50,neighbours_alers,0.7268,0.7268,23.10,230.32,45.10,15.85,hultgren_1963,white_collins_1972_smoothed,neighbours_alers_1958
75,neighbours_alers,0.9691,0.9691,31.35,229.35,44.77,15.72,hultgren_1963,white_collins_1972_smoothed,neighbours_alers_1958
100,neighbours_alers,1.0881,1.0881,35.55,228.27,44.46,15.59,hultgren_1963,white_collins_1972_smoothed,neighbours_alers_1958
125,neighbours_alers,1.1500,1.1500,37.74,227.21,44.15,15.47,hultgren_1963,white_collins_1972_smoothed,neighbours_alers_1958
150,neighbours_alers,1.1923,1.1923,39.30,226.12,43.84,15.35,hultgren_1963,white_collins_1972_smoothed,neighbours_alers_1958
175,neighbours_alers,1.2260,1.2260,40.29,225.07,43.52,15.22,hultgren_1963,white_collins_1972_smoothed,neighbours_alers_1958
200,neighbours_alers,1.2390,1.2390,40.95,223.97,43.20,15.10,hultgren_1963,white_collins_1972_smoothed,neighbours_alers_1958
225,neighbours_alers,1.2525,1.2525,41.55,222.90,42.90,14.97,hultgren_1963,white_collins_1972_smoothed,neighbours_alers_1958
250,neighbours_alers,1.2645,1.2645,42.00,221.82,42.57,14.85,hultgren_1963,aip_handbook_touloukian_quadratic,neighbours_alers_1958
275,neighbours_alers,1.2775,1.2775,42.38,220.76,42.26,14.72,hultgren_1963,aip_handbook_touloukian_quadratic,neighbours_alers_1958
300,neighbours_alers,1.1288,1.2888,42.78,219.69,41.95,14.60,hultgren_1963,aip_handbook_touloukian_quadratic,neighbours_alers_1958
300,chang_himmel,,,,220.0,42.4,14.85,,,chang_himmel_1966
350,chang_himmel,1.2997,1.2997,43.46,218.0,41.7,14.60,barin_knacke_1973_equation4,aip_handbook_touloukian_quadratic,chang_himmel_1966
400,chang_himmel,1.3113,1.3113,44.17,215.5,41.0,14.35,barin_knacke_1973_equation4,aip_handbook_touloukian_quadratic,chang_himmel_1966
450,chang_himmel,1.3233,1.3233,44.93,213.5,40.3,14.10,barin_knacke_1973_equation4,aip_handbook_touloukian_quadratic,chang_himmel_1966
500,chang_himmel,1.3356,1.3356,45.72,211.5,39.7,13.85,barin_knacke_1973_equation4,aip_handbook_touloukian_quadratic,chang_himmel_1966
550,chang_himmel,1.3481,1.3481,46.56,209.0,39.0,13.50,barin_knacke_1973_equation4,aip_handbook_touloukian_quadratic,chang_himmel_1966

File: peritheos/data/datasets/gold-anderson-1989-table3-bulk-moduli.csv
temperature_k,elastic_series,ks_ambient_pressure_gpa,kt_ambient_pressure_gpa,kt_constant_v_kprime_6p39_gpa,kt_constant_v_kprime_6p12_gpa,kt_constant_v_kprime_5p5_gpa,kt_constant_v_kprime_5p21_gpa,mu_voigt_gpa,mu_reuss_gpa,mu_hill_gpa,compressional_velocity_km_s,shear_velocity_km_s
0,neighbours_alers,180.32,180.32,180.32,180.32,180.32,180.32,33.66,26.16,29.91,3.361,1.238
10,neighbours_alers,180.31,180.32,180.32,180.32,180.32,180.32,33.64,26.14,29.89,3.361,1.238
25,neighbours_alers,180.24,180.13,180.14,180.14,180.14,180.14,33.58,26.10,29.84,3.360,1.237
50,neighbours_alers,179.94,179.33,179.59,179.58,179.55,179.54,33.40,25.95,29.67,3.357,1.234
75,neighbours_alers,179.34,178.09,179.01,178.97,178.88,178.84,33.15,25.74,29.45,3.351,1.230
100,neighbours_alers,178.61,176.73,178.53,178.46,178.28,178.20,32.91,25.54,29.23,3.345,1.226
125,neighbours_alers,177.90,175.41,178.23,178.11,177.83,177.71,32.68,25.35,29.01,3.338,1.222
150,neighbours_alers,177.16,174.07,177.94,177.78,177.40,177.23,32.44,25.16,28.80,3.332,1.218
175,neighbours_alers,176.48,172.81,177.77,177.56,177.08,176.85,32.20,24.96,28.58,3.326,1.214
200,neighbours_alers,175.74,171.53,177.60,177.35,176.76,176.48,31.96,24.77,28.36,3.320,1.210
225,neighbours_alers,175.01,170.24,177.43,177.13,176.43,176.10,31.73,24.57,28.15,3.314,1.206
250,neighbours_alers,174.30,168.99,177.31,176.96,176.15,175.78,31.48,24.37,27.93,3.308,1.202
275,neighbours_alers,173.59,167.76,177.22,176.82,175.91,175.48,31.24,24.17,27.71,3.302,1.198
300,neighbours_alers,172.87,166.51,177.11,176.66,175.63,175.15,31.01,23.98,27.50,3.295,1.194
300,chang_himmel,172.6,166.38,,,,,31.38,24.34,27.86,3.297,1.202
350,chang_himmel,171.4,163.94,176.85,176.30,175.06,174.47,30.86,23.93,27.40,3.286,1.193
400,chang_himmel,169.7,161.22,176.37,175.73,174.26,173.58,30.34,23.52,26.93,3.272,1.184
450,chang_himmel,168.5,158.91,176.34,175.60,173.91,173.12,29.82,23.12,26.47,3.261,1.175
500,chang_himmel,167.2,156.49,176.20,175.37,173.45,172.56,29.36,22.73,26.05,3.249,1.167
550,chang_himmel,165.5,153.71,175.70,174.77,172.64,171.64,28.84,22.32,25.58,3.234,1.158

File: peritheos/data/datasets/gold-dewaele-2004-table1-compression.csv
ruby_pressure_classical_gpa,ruby_pressure_revised_gpa,atomic_volume_a3,atomic_volume_uncertainty_a3
2.27,2.27,16.716,0.01
3.43,3.44,16.642,0.01
4.99,5.0,16.494,0.01
6.74,6.76,16.373,0.01
7.84,7.87,16.276,0.01
9.24,9.28,16.17,0.01
10.59,10.6,16.084,0.01
12.04,12.1,15.979,0.01
13.49,13.6,15.88,0.01
15.04,15.2,15.79,0.01
16.14,16.3,15.714,0.01
17.39,17.5,15.642,0.01
19.14,19.3,15.532,0.01
20.79,21.0,15.44,0.01
22.39,22.6,15.361,0.01
23.99,24.3,15.263,0.01
26.24,26.6,15.157,0.01
27.89,28.3,15.087,0.01
30.05,30.5,14.961,0.01
1.14,1.14,16.852,0.01
0.0,0.0,16.966,0.01
52.5,53.8,14.079,0.01
58.7,60.3,13.881,0.01
65.5,67.4,13.679,0.01
70.0,72.2,13.542,0.01
78.0,80.7,13.339,0.01
90.0,93.6,13.03,0.01
31.0,31.5,14.903,0.01
36.2,36.8,14.709,0.01
39.5,40.2,14.564,0.01
45.3,46.2,14.332,0.01
50.2,51.4,14.159,0.01
55.3,56.8,13.99,0.01
66.5,68.5,13.635,0.01
74.1,76.6,13.43,0.01
79.9,82.8,13.278,0.01
85.7,89.0,13.16,0.01

File: peritheos/data/datasets/gold-fei-2004-table1.csv
run,temperature_k,mgo_a_angstrom,mgo_a_angstrom_uncertainty,pressure_gpa,pressure_gpa_uncertainty,gold_a_angstrom,gold_a_angstrom_uncertainty,gold_anderson_pressure_gpa,gold_anderson_pressure_gpa_uncertainty,gold_shim_pressure_gpa,gold_fei_pressure_gpa,volume_a3,volume_uncertainty_a3,mgo_volume_a3,mgo_volume_uncertainty_a3
s456003,1273,4.1337,0.001,16.14,0.15,4.0152,0.0004,15.33,0.06,15.76,15.86,64.732375991808,0.019346197247999998,70.634498259753,0.051262427070000005
s701014,1473,4.2011,0.001,8.64,0.11,4.0779,0.00030000000000000003,8.45,0.04,8.46,8.46,67.81249364913899,0.014966341569000001,74.14622724733101,0.05294772363000001
s456004,1473,4.149,0.0007,15.28,0.1,4.0281,0.0009000000000000001,14.78,0.13,15.22,15.32,65.358297508041,0.043809091947000015,71.421719949,0.03614982209999999
s454003,1473,4.0991,0.0011,22.88,0.18,3.9861,0.0017000000000000001,21.3,0.3,22.01,22.18,63.335115834381,0.081033865371,68.875622962271,0.055448648673000006
s453001,1473,4.0968,0.0012000000000000001,23.25,0.19,3.9838,0.0004,21.69,0.07,22.42,22.61,63.225545028472,0.019044794928,68.759749919232,0.060421572864
s457002,1473,4.0963,0.00030000000000000003,23.34,0.07,3.9799,0.0002,22.36,0.04,23.11,23.31,63.04003999939901,0.009503762406000002,68.73457733634702,0.015101706321000004
s451011,1473,4.0889,0.0008,24.58,0.13,3.9743,0.0004,23.36,0.07,24.14,24.33,62.774308905407,0.018954072588000002,68.36274111536899,0.04012584770399999
s693017,1673,4.1235,0.0001,20.36,0.02,4.0036,0.001,19.73,0.16,20.48,20.65,64.17295556665599,0.04808643887999999,70.112910652875,0.005100975674999999
s453003,1673,4.1071,0.0013000000000000002,22.94,0.2,3.992,0.0008,21.59,0.14,22.42,22.62,63.616767488,0.038246553600000004,69.279673400911,0.065786254599
s454006,1673,4.1046,0.0011,23.34,0.17,3.9911,0.0008,21.74,0.13,22.58,22.77,63.57374981503099,0.038229310104000006,69.15323836533598,0.055597545828
s460005,1673,4.1041,0.0018000000000000002,23.43,0.25,3.9902,0.0012000000000000001,21.89,0.2,22.73,22.93,63.53075153880801,0.057318105744000016,69.12796983192099,0.09095563877400001
s695007,1673,4.0972,0.0009000000000000001,24.56,0.15,3.9823,0.0007,23.22,0.13,24.11,24.33,63.154153934766995,0.033303297908999996,68.77989241004799,0.045325029168000006
s456005,1873,4.1674,0.0001,15.45,0.02,4.0513,0.0006000000000000001,14.41,0.08,14.77,14.84,66.49411528569702,0.02954345704200001,72.376164130024,0.005210166828
s693019,1873,4.1299,0.0004,20.74,0.06,4.0114,0.001,19.85,0.16,20.65,20.83,64.54876100154401,0.04827398988,70.439880053899,0.020467288812
s455007,1873,4.1208,0.0015,22.13,0.22,4.005,0.00030000000000000003,20.83,0.05,21.68,21.87,64.24030012499999,0.014436022500000001,69.975274470912,0.07641446688
s457010,1873,4.119,0.0038,22.41,0.59,4.0013,0.0009000000000000001,21.39,0.15,22.29,22.49,64.06242028219698,0.043228084563,69.88361715899998,0.1934142354
s696009,1873,4.1174,0.001,22.66,0.15,4.0044,0.0015,20.91,0.23,21.78,21.97,64.21143240518401,0.07215848712000002,69.80221121602399,0.05085894828000001
s454008,1873,4.1164,0.0007,22.82,0.11,4.0031,0.0001,21.11,0.02,21.99,22.19,64.148915349791,0.004807442883,69.75136461894398,0.035583972815999995
s453004,1873,4.1161,0.0024000000000000002,22.87,0.36,4.0005,0.001,21.51,0.16,22.42,22.62,64.02400300012499,0.04801200074999999,69.73611545628101,0.12198441031200002
s451013,1873,4.0995,0.0027,25.56,0.43,3.983,0.0006000000000000001,24.35,0.1,25.42,25.67,63.187463087000005,0.028555720200000006,68.895788074875,0.136127792025
s454009,2023,4.1244,0.0006000000000000001,22.6,0.09,4.0101,0.0014,21.03,0.22,21.93,22.13,64.48602515030102,0.06753978844200001,70.15882945478398,0.030619215648
s700010,2023,4.1218,0.001,23.0,0.15,4.0058,0.0022,21.68,0.34,22.63,22.83,64.27880387511199,0.105906462024,70.02622981223202,0.05096770572000001
s693021,2073,4.1411,0.0005,20.43,0.07,4.0211,0.001,19.77,0.16,20.57,20.74,65.01815191393098,0.048507735629999986,71.01451970953099,0.025723063815
s459002,2173,4.138,0.002,21.56,0.28,4.0177,0.0006000000000000001,20.91,0.09,21.81,22.0,64.85336502523297,0.029055443921999997,70.855156072,0.10273826400000001
s453005,2173,4.132,0.0015,22.46,0.21,4.0148,0.0007,21.33,0.11,22.26,22.46,64.713031721792,0.03384909998400001,70.54738796799998,0.07683040799999999
s694007,2173,4.1296,0.0026000000000000003,22.82,0.37,4.0138,0.0008,21.47,0.13,22.42,22.62,64.664687908072,0.038665417056000004,70.424530702336,0.133018050048

File: peritheos/data/datasets/gold-fratanduono-2021-table-s3-compression.csv
density_g_cm3,atomic_volume_a3,longitudinal_stress_gpa,longitudinal_stress_uncertainty_gpa,isentrope_pressure_gpa,isentrope_pressure_uncertainty_gpa,isotherm_298k_pressure_gpa,isotherm_298k_pressure_uncertainty_gpa
19.32,16.929,0,0,0,0,0,0
19.52,16.756,1.9,0.1,1.8,0.1,1.7,0.1
19.72,16.586,3.9,0.2,3.8,0.2,3.5,0.2
19.92,16.419,6.0,0.2,5.8,0.2,5.3,0.2
20.12,16.256,8.1,0.2,8.0,0.2,7.3,0.3
20.32,16.096,10.4,0.2,10.2,0.3,9.4,0.3
20.52,15.939,12.7,0.3,12.5,0.3,11.5,0.4
20.72,15.785,15.2,0.3,15.0,0.3,13.8,0.4
20.92,15.634,17.8,0.3,17.5,0.4,16.3,0.4
21.12,15.486,20.4,0.3,20.2,0.4,18.8,0.5
21.32,15.341,23.2,0.4,22.9,0.4,21.4,0.5
21.52,15.198,26.0,0.4,25.7,0.4,24.1,0.5
21.72,15.059,29.0,0.4,28.7,0.5,26.9,0.6
21.92,14.921,32.1,0.5,31.8,0.5,29.9,0.6
22.12,14.786,35.4,0.5,35.0,0.5,33.1,0.7
22.32,14.654,38.7,0.5,38.2,0.6,36.2,0.7
22.52,14.524,42.1,0.6,41.6,0.6,39.5,0.8
22.72,14.396,45.6,0.7,45.1,0.7,42.9,0.8
22.92,14.270,49.3,0.7,48.8,0.8,46.4,0.9
23.12,14.147,53.1,0.8,52.5,0.8,50.1,1.0
23.32,14.025,57.0,0.9,56.4,0.9,54.0,1.1
23.52,13.906,61.1,1.0,60.4,1.0,57.9,1.2
23.72,13.789,65.2,1.1,64.6,1.2,61.9,1.3
23.92,13.674,69.5,1.2,68.8,1.3,66.1,1.4
24.12,13.560,74.0,1.4,73.2,1.5,70.4,1.6
24.32,13.449,78.6,1.5,77.8,1.6,74.9,1.7
24.52,13.339,83.2,1.7,82.4,1.8,79.4,1.9
24.72,13.231,88.1,1.8,87.1,1.9,84.1,2.0
24.92,13.125,93.0,1.9,92.0,2.0,88.9,2.1
25.12,13.020,98.0,2.0,97.0,2.2,93.9,2.3
25.32,12.917,103.2,2.1,102.2,2.3,98.9,2.4
25.52,12.816,108.5,2.3,107.4,2.5,104.1,2.5
25.72,12.717,114.0,2.5,112.8,2.6,109.4,2.7
25.92,12.618,119.6,2.6,118.4,2.8,114.9,2.9
26.12,12.522,125.4,2.8,124.1,3.0,120.5,3.1
26.32,12.427,131.3,2.9,129.9,3.1,126.3,3.2
26.52,12.333,137.2,3.0,135.9,3.3,132.2,3.3
26.72,12.241,143.3,3.2,141.9,3.4,138.1,3.5
26.92,12.150,149.6,3.3,148.1,3.5,144.2,3.6
27.12,12.060,155.9,3.5,154.4,3.7,150.4,3.8
27.32,11.972,162.4,3.6,160.8,3.9,156.8,4.0
27.52,11.885,169.0,3.8,167.3,4.1,163.3,4.1
27.72,11.799,175.8,4.0,174.0,4.3,169.9,4.3
27.92,11.715,182.7,4.2,180.9,4.5,176.7,4.5
28.12,11.631,189.8,4.4,187.9,4.7,183.6,4.8
28.32,11.549,197.0,4.6,195.0,5.0,190.7,5.0
28.52,11.468,204.4,4.9,202.4,5.2,198.0,5.3
28.72,11.388,211.9,5.2,209.8,5.5,205.4,5.6
28.92,11.309,219.6,5.4,217.4,5.8,212.9,5.9
29.12,11.232,227.5,5.7,225.2,6.1,220.6,6.2
29.32,11.155,235.5,6.0,233.1,6.4,228.5,6.5
29.52,11.080,243.6,6.4,241.2,6.8,236.5,6.9
29.72,11.005,251.9,6.7,249.4,7.2,244.6,7.2
29.92,10.932,260.4,7.1,257.8,7.5,252.9,7.6
30.12,10.859,269.0,7.4,266.3,8.0,261.4,8.0
30.32,10.787,277.7,7.8,274.9,8.3,269.9,8.4
30.52,10.717,286.6,8.2,283.7,8.7,278.6,8.8
30.72,10.647,295.6,8.6,292.7,9.1,287.5,9.2
30.92,10.578,304.7,8.9,301.7,9.5,296.5,9.6
31.12,10.510,314.0,9.4,310.9,10.0,305.7,10.0
31.32,10.443,323.5,9.8,320.3,10.4,314.9,10.5
31.52,10.377,333.0,10.2,329.7,10.8,324.3,10.9
31.72,10.311,342.7,10.6,339.3,11.3,333.9,11.4
31.92,10.247,352.5,11.1,349.0,11.8,343.5,11.9
32.12,10.183,362.5,11.6,358.9,12.3,353.3,12.4
32.32,10.120,372.6,12.0,368.9,12.9,363.3,12.9
32.52,10.058,382.9,12.6,379.1,13.5,373.3,13.5
32.72,9.996,393.3,13.3,389.4,14.2,383.6,14.2
32.92,9.935,403.9,13.9,399.8,14.8,394.0,14.8
33.12,9.875,414.6,14.6,410.5,15.6,404.6,15.6
33.32,9.816,425.5,15.3,421.3,16.4,415.3,16.4
33.52,9.757,436.5,16.0,432.1,17.0,426.1,17.0
33.72,9.700,447.5,16.8,443.1,18.0,437.0,18.0
33.92,9.642,458.7,17.8,454.2,19.0,448.0,19.0
34.12,9.586,470.2,19.0,465.5,20.2,459.3,20.2
34.32,9.530,482.1,19.9,477.3,21.2,471.0,21.2
34.52,9.475,493.8,20.2,488.9,21.5,482.6,21.5
34.72,9.420,505.7,20.7,500.7,22.1,494.3,22.1
34.92,9.366,517.7,21.2,512.5,22.6,506.1,22.6
35.12,9.313,529.8,21.8,524.5,23.2,518.0,23.2
35.32,9.260,542.0,22.3,536.6,23.8,530.0,23.8
35.52,9.208,554.4,23.0,548.9,24.5,542.2,24.5
35.72,9.157,566.8,23.6,561.2,25.1,554.5,25.2
35.92,9.106,579.5,24.3,573.7,25.9,566.9,25.9
36.12,9.055,592.3,25.1,586.5,26.7,579.6,26.8
36.32,9.005,605.4,25.8,599.4,27.4,592.5,27.5
36.52,8.956,618.5,26.4,612.4,28.1,605.4,28.1
36.72,8.907,631.8,26.9,625.5,28.6,618.5,28.6
36.92,8.859,645.2,27.6,638.8,29.4,631.7,29.4
37.12,8.811,658.7,28.2,652.2,30.0,645.0,30.0
37.32,8.764,672.3,28.8,665.7,30.7,658.5,30.7
37.52,8.717,686.5,30.7,679.7,32.7,672.4,32.8
37.72,8.671,701.4,32.1,694.4,34.2,687.1,34.2
37.92,8.625,716.4,32.9,709.3,35.0,701.9,35.0
38.12,8.580,731.6,33.6,724.4,35.8,716.9,35.8
38.32,8.535,746.9,34.4,739.5,36.6,732.0,36.6
38.52,8.491,762.4,35.1,754.8,37.3,747.3,37.4
38.72,8.447,777.9,35.7,770.2,38.1,762.6,38.1
38.92,8.404,793.6,36.5,785.7,38.8,778.1,38.9
39.12,8.361,809.4,37.3,801.4,39.7,793.7,39.7
39.32,8.318,825.4,38.1,817.3,40.6,809.5,40.6
39.52,8.276,841.6,38.9,833.3,41.5,825.4,41.5
39.72,8.234,857.9,39.8,849.4,42.4,841.5,42.4
39.92,8.193,874.6,41.5,866.0,44.2,858.0,44.2
40.12,8.152,891.9,42.9,883.1,45.7,875.0,45.7
40.32,8.112,909.3,44.2,900.4,47.0,892.3,47.0
40.52,8.072,927.0,45.5,917.9,48.4,909.7,48.4
40.72,8.032,944.9,46.7,935.6,49.7,927.4,49.7
40.92,7.993,963.0,47.9,953.6,51.0,945.3,51.0
41.12,7.954,981.4,49.2,971.7,52.4,963.4,52.4
41.32,7.916,999.9,50.4,990.0,53.6,981.7,53.6
41.52,7.877,1018.5,51.6,1008.5,55.0,1000.1,55.0
41.72,7.840,1037.5,53.2,1027.3,56.7,1018.8,56.7
41.92,7.802,1056.8,55.0,1046.4,58.6,1037.9,58.6
42.12,7.765,1076.4,56.4,1065.8,60.1,1057.2,60.1
42.32,7.729,1096.1,57.8,1085.4,61.5,1076.7,61.5
42.52,7.692,1116.1,59.3,1105.2,63.1,1096.5,63.1
42.72,7.656,1136.6,61.9,1125.5,65.8,1116.7,65.9
42.92,7.620,1157.7,64.8,1146.4,68.9,1137.6,69.0

File: peritheos/data/datasets/gold-hirose-2008-table1.csv
run,temperature_k,mgo_a_angstrom,mgo_a_angstrom_uncertainty,pressure_gpa,pressure_gpa_uncertainty,mgo_matsui_pressure_gpa,gold_a_angstrom,gold_a_angstrom_uncertainty,gold_fit2_pressure_gpa,gold_fit2_pressure_gpa_uncertainty,gold_jamieson_pressure_gpa,gold_heinz_pressure_gpa,gold_anderson_pressure_gpa,gold_shim_pressure_gpa,gold_tsuchiya_pressure_gpa,gold_fei_pressure_gpa,nacl_b1_a_angstrom,nacl_b1_a_angstrom_uncertainty,nacl_b2_a_angstrom,nacl_b2_a_angstrom_uncertainty,volume_a3,volume_uncertainty_a3,mgo_volume_a3
1,300.0,4.12964,0.00058,10.65,0.08,10.71,4.00755,0.00046,10.21,0.08,10.6,10.15,10.15,10.05,10.25,10.26,5.18105,0.00058,,,64.36308446036888,0.02216343066345,70.42657715369735
1,300.0,4.05996,0.00047000000000000004,21.99,0.09,22.17,3.94795,0.00044,21.43,0.1,21.86,21.27,21.27,20.84,21.89,21.62,4.9558,0.0008700000000000001,3.09169,0.0005200000000000001,61.53396941600988,0.0205739281473,66.92143798748795
1,300.0,3.98991,0.00045000000000000004,35.98,0.1,36.37,3.8879,0.00043000000000000004,35.81,0.12,35.89,35.49,35.49,34.41,36.88,36.27,,,2.97425,0.0004900000000000001,58.768588225439004,0.019499338668900003,63.51690066995627
1,300.0,3.89763,0.00043000000000000004,59.31,0.13,60.05,3.81218,0.00042,59.52,0.15,58.35,58.84,58.84,56.32,61.71,60.57,,,2.86306,0.0005,55.401330624292235,0.018311222604024003,59.210922604417945
1,300.0,3.89589,0.00043000000000000004,59.81,0.13,60.56,3.81201,0.00042,59.58,0.15,58.41,58.9,58.9,56.38,61.78,60.63,,,2.86487,0.00051,55.393919269463595,0.018309589502525998,59.131658268143475
1,300.0,3.81984,0.00042,84.36,0.15,85.42,3.75389,0.0004,83.11,0.18,80.11,82.01,82.01,77.74,86.56,84.87,,,2.77945,0.00034,52.89865466998888,0.016910028158520003,55.73596394137191
1,300.0,3.76549,0.00041000000000000005,105.44,0.17,106.67,3.70978,0.0004,104.78,0.21,99.72,103.25,103.25,97.15,109.4,107.28,,,2.72931,0.00033000000000000005,51.05572723268135,0.016514961178079997,53.39056241779714
1,300.0,3.73469,0.0004,118.91,0.18,120.2,3.68509,0.00039000000000000005,118.57,0.23,112.05,116.76,116.76,109.41,123.91,121.57,,,2.70371,0.00032,50.043110605296235,0.015888469320477,52.09111774252071
1,300.0,3.69014,0.00039000000000000005,140.58,0.2,141.85,3.64819,0.00039000000000000005,141.72,0.26,132.51,139.4,139.4,129.83,148.12,145.61,,,2.66408,0.00031,48.554819692365264,0.015571869623037003,50.24912797897474
2,1600.0,3.86714,0.00021,78.3,1.4000000000000001,76.9,3.793,0.002,77.8,2.5,75.1,73.9,71.9,72.1,77.0,78.0,,,,,54.569318257000006,0.08632109400000001,57.832196139762345
2,1610.0,3.86779,0.00021,78.2,1.4000000000000001,76.7,3.7946,0.0009000000000000001,77.3,2.1,74.7,73.4,71.4,71.6,76.4,77.5,,,,,54.638404266536,0.03887727073200001,57.86136284660713
2,1720.0,3.8682,0.00018,79.0,1.5,77.4,3.7951,0.0011,78.1,2.3000000000000003,75.3,73.9,71.7,72.2,76.9,78.1,,,,,54.660005596351006,0.04752918723300001,57.87976535056799
2,1960.0,3.86944,0.0001,80.6,1.7000000000000002,78.6,3.7957,0.0011,80.1,2.7,77.0,75.1,72.6,73.7,78.1,79.8,,,,,54.685934706493,0.047544217017000005,57.93544544872039
3,1340.0,3.7827,,106.5,1.2000000000000002,105.2,3.7237,,107.2,1.4000000000000001,101.2,102.3,100.3,98.0,107.5,108.0,,,,,51.632607071053,,54.12597072828301
3,2330.0,3.7767,,117.9,2.1,114.0,3.7254,,117.3,2.9000000000000004,108.2,107.3,103.5,104.3,112.2,115.0,,,,,51.703355663064,,53.868820296662996
3,1780.0,3.7727,,114.5,1.6,112.1,3.7182,,114.7,2.1,107.2,107.6,104.8,103.7,112.9,114.4,,,,,51.404156792567996,,53.697839959583
3,1800.0,3.7713,,115.3,1.6,112.8,3.7168,,115.7,2.2,108.0,108.4,105.5,104.5,113.8,115.3,,,,,51.346113605632006,,53.63808242609701
3,1960.0,3.7723,,116.3,1.8,113.5,3.7186,,116.5,2.4000000000000004,108.4,108.5,105.3,104.8,113.7,115.6,,,,,51.42074859085599,,53.680761852067
3,1970.0,3.7743,,115.6,1.8,112.7,3.7207,,115.5,2.4000000000000004,107.5,107.5,104.3,103.9,112.6,114.6,,,,,51.507914108742995,,53.76618861140701
3,2070.0,3.7692,,118.6,1.9000000000000001,115.4,3.7152,,119.7,2.6,110.9,110.8,107.4,107.1,116.1,118.3,,,,,51.279832055807994,,53.54852927788801
3,2080.0,3.7683,,119.1,1.9000000000000001,115.8,3.7158,,119.5,2.6,110.7,110.6,107.1,106.9,115.9,118.1,,,,,51.30468094831201,,53.510179890987

File: peritheos/data/datasets/gold-takemura-2008-table3-compression.csv
run,ruby_pressure_zha_gpa,ruby_pressure_dorogokupets_gpa,lattice_111_angstrom
1,9.91,9.91,4.0083
1,12.5,12.5,3.9927
1,20.4,20.6,3.9508
1,27.2,27.6,3.9167
1,33.2,33.9,3.8916
1,40.1,41.1,3.8659
1,46.1,47.5,3.8474
1,52.9,54.8,3.8287
1,60.2,62.6,3.8053
1,65.9,68.8,3.7871
1,74.5,78.1,3.7632
1,75.2,78.8,3.7629
1,75.3,79.0,3.7632
2,2.27,2.25,4.0556
2,3.43,3.41,4.0540
2,4.99,4.96,4.0417
2,6.74,6.72,4.0352
2,7.84,7.82,4.0246
2,9.24,9.23,4.0144
2,10.6,10.6,4.0080
2,12.0,12.1,3.9990
2,13.5,13.5,3.9905
2,15.0,15.1,3.9829
2,16.1,16.2,3.9770
2,17.4,17.5,3.9700
2,19.1,19.3,3.9617
2,20.8,21.0,3.9536
2,22.4,22.7,3.9460
2,24.0,24.3,3.9383
2,26.2,26.6,3.9285
2,27.9,28.4,3.9233
2,30.1,30.6,3.9139
2,1.14,1.13,4.0712
2,0,0,4.0807
3,52.5,54.3,3.8314
3,58.7,61.0,3.8136
3,65.5,68.3,3.7952
3,70.0,73.2,3.7817
3,78.0,81.9,3.7625
3,90.0,95.0,3.7338
4,31.0,31.6,3.9020
4,36.2,37.0,3.8872
4,39.5,40.5,3.8717
4,45.3,46.7,3.8570
4,50.2,51.9,3.8378
4,55.3,57.3,3.8233
4,66.5,69.4,3.7906
4,74.1,77.6,3.7703
4,79.9,84.0,3.7583
4,85.6,90.2,3.7459
5,4.81,4.78,4.0398
5,11.4,11.4,3.9984
5,16.6,16.7,3.9696
5,21.9,22.2,3.9441
5,28.5,29.0,3.9200
5,36.0,36.8,3.8868
5,43.9,45.2,3.8619
5,51.9,53.7,3.8335
5,60.8,63.2,3.8055
6,4.55,4.52,4.0453
6,10.1,10.1,4.0084
6,15.2,15.3,3.9791
6,20.9,21.1,3.9501
6,27.7,28.1,3.9210
6,37.2,38.1,3.8844
6,45.1,46.5,3.8559
6,53.2,55.1,3.8303
6,63.2,65.8,3.8001
7,22.2,22.5,3.9441
7,27.7,28.2,3.9181
7,37.8,38.7,3.8796
7,44.3,45.6,3.8566
7,51.7,53.5,3.8317
7,56.6,58.8,3.8164
7,62.1,64.7,3.8007
7,66.4,69.2,3.7880
7,71.5,74.8,3.7748
7,75.7,79.3,3.7644
7,81.3,85.5,3.7513
7,87.7,92.5,3.7364
7,94.1,99.5,3.7222
7,100.6,106.6,3.7107
7,105.6,112.2,3.6999
7,111.2,118.3,3.6902
7,116.5,124.2,3.6810
7,122.5,130.8,3.6699

File: peritheos/data/datasets/hematite-schouwink-2011-table1-compression.csv
pressure_gpa,pressure_uncertainty_gpa,lattice_a_angstrom,lattice_a_standard_deviation_angstrom,lattice_c_angstrom,lattice_c_standard_deviation_angstrom,unit_cell_volume_a3,unit_cell_volume_standard_deviation_a3,iron_fractional_z,iron_fractional_z_standard_deviation,oxygen_fractional_x,oxygen_fractional_x_standard_deviation,r1_percent
0.00001,,5.0354,0.0017,13.7477,0.0048,301.88,0.02,0.3552,0.0001,0.3059,0.0005,3.79
2.8,0.2,5.0160,0.0001,13.6851,0.0007,298.19,0.02,0.3553,0.0001,0.3074,0.0008,2.73
7.1,0.2,4.9849,0.0002,13.5721,0.0008,292.07,0.01,0.3556,0.0001,0.3074,0.0010,4.74
9.5,0.1,4.9702,0.0003,13.518,0.001,289.24,0.04,0.3555,0.0001,0.3064,0.0009,2.28
11.9,0.2,4.9583,0.0004,13.475,0.002,286.89,0.05,0.3555,0.0001,0.3085,0.0008,4.23
12.1,0.2,4.9571,0.0004,13.472,0.002,286.69,0.05,0.3556,0.0001,0.3068,0.0010,4.31
14.8,0.3,4.9456,0.0004,13.409,0.002,284.03,0.06,0.3556,0.0001,0.3064,0.0010,2.25
18.2,0.1,4.9268,0.0007,13.338,0.004,280.4,0.1,0.3559,0.0001,0.3073,0.0013,4.05
22.7,0.2,4.9116,0.0015,13.261,0.008,277.1,0.2,0.3561,0.0003,0.3067,0.0018,4.56
25.3,0.3,4.8943,0.0015,13.199,0.008,273.8,0.2,0.3559,0.0002,0.3063,0.0013,4.83

File: peritheos/data/datasets/iridium-anzellini-2025-tables-s1-s3-pvt.csv
run,iridium_lattice_a_angstrom,mgo_lattice_a_angstrom,kcl_lattice_a_angstrom,pressure_gpa,upstream_temperature_k,upstream_temperature_uncertainty_k,downstream_temperature_k,downstream_temperature_uncertainty_k,mean_temperature_k,temperature_difference_k
1,3.786,4.074,,22.7,1776,201,1852,53,1814,76
1,3.785,4.072,,22.7,1736,68,1696,61,1716,40
1,3.786,4.074,,23.2,2105,74,1928,41,2016.5,177
1,3.791,4.076,,23.4,2363,40,2118,44,2240.5,245
1,3.788,4.076,,23.3,2344,43,2119,37,2231.5,225
1,3.799,4.085,,23.1,2829,78,2661,70,2745,168
1,3.801,4.082,,23.7,2849,96,2722,60,2785.5,127
1,3.802,4.088,,22.9,2897,220,2819,44,2858,78
2,3.790,,3.330,23.2,1772,159,1749,414,1760.5,23
2,3.789,,3.329,23.3,1757,149,1746,402,1751.5,11
2,3.788,,3.328,23.2,1717,103,1684,198,1700.5,33
2,3.788,,3.328,23.2,1731,87,1696,150,1713.5,35
2,3.788,,3.330,23.2,1796,101,1744,133,1770,52
2,3.788,,3.330,23.2,1816,105,1772,103,1794,44
2,3.788,,3.331,23.3,1877,99,1821,118,1849,56
2,3.789,,3.331,23.3,1926,123,1866,114,1896,60
2,3.789,,3.332,23.4,1985,103,1937,175,1961,48
3,3.752,4.019,,29.4,300,0,300,0,300,0
3,3.758,4.025,,31.1,1547,140,1505,205,1526,42
3,3.759,4.025,,31.2,1645,139,1506,206,1575.5,139
3,3.759,4.025,,31.3,1694,115,1569,186,1631.5,125
3,3.760,4.025,,31.3,1702,99,1566,166,1634,136
3,3.760,4.025,,31.3,1736,116,1578,166,1657,158
3,3.760,4.025,,31.4,1764,104,1641,197,1702.5,123
3,3.761,4.025,,31.9,1928,69,1860,214,1894,68
3,3.761,4.025,,31.9,1949,66,1852,120,1900.5,97
3,3.761,4.027,,32.0,2020,62,1895,149,1957.5,125
3,3.763,4.026,,32.0,2006,57,1927,173,1966.5,79
3,3.762,4.026,,31.9,2034,55,1947,155,1990.5,87
3,3.762,4.026,,32.0,2041,58,1939,90,1990,102
3,3.763,4.026,,32.1,2097,60,1997,128,2047,100
3,3.763,4.026,,32.1,2150,53,2019,100,2084.5,131
3,3.764,4.026,,32.2,2159,62,2057,137,2108,102
3,3.765,4.027,,32.2,2211,63,2101,106,2156,110
3,3.764,4.027,,32.3,2259,45,2146,98,2202.5,113
3,3.768,4.027,,32.4,2337,50,2192,49,2264.5,145
3,3.767,4.027,,32.5,2334,50,2234,83,2284,100
3,3.767,4.027,,32.7,2493,54,2292,106,2392.5,201
3,3.767,4.027,,32.7,2445,46,2305,65,2375,140
3,3.767,4.027,,32.8,2476,50,2411,115,2443.5,65
3,3.770,4.028,,32.8,2546,59,2448,67,2497,98
3,3.768,4.028,,33.1,2643,53,2525,63,2584,118
3,3.774,4.040,,30.8,2636,56,2532,72,2584,104
3,3.768,4.028,,33.1,2615,76,2572,80,2593.5,43
3,3.776,4.028,,33.1,2655,52,2619,83,2637,36
3,3.769,4.028,,33.2,2709,51,2637,96,2673,72
3,3.766,4.029,,32.9,2585,66,2565,98,2575,20
3,3.778,4.030,,33.3,3029,73,2727,96,2878,302
3,3.775,4.030,,33.0,2774,73,2726,79,2750,48
3,3.791,4.037,,31.9,2975,63,2702,75,2838.5,273
3,3.762,4.028,,35.8,3813,238,3570,106,3691.5,243
4,3.751,,3.195,40.0,2043,185,2042,125,2042.5,53.5
4,3.751,,3.195,40.0,2050,182,2040,209,2045,58.5
4,3.752,,3.196,40.5,2092,142,2079,175,2085.5,170.5
4,3.752,,3.196,40.1,2130,160,2126,164,2128,54.5
4,3.752,,3.196,40.1,2139,193,2127,216,2133,55.5
4,3.753,,3.196,40.2,2187,200,2189,219,2188,65.5
4,3.754,,3.196,40.2,2200,188,2193,229,2196.5,49.5
4,3.753,,3.196,40.3,2250,200,2272,236,2261,66.5
4,3.754,,3.197,40.3,2339,240,2419,338,2379,138.5
4,3.755,,3.196,40.6,2377,263,2459,287,2418,72
4,3.756,,3.197,40.5,2426,244,2504,310,2465,159.5
4,3.762,,3.201,40.0,2475,255,2566,343,2520.5,83
4,3.762,,3.200,40.2,2546,253,2631,413,2588.5,171.5
4,3.760,,3.198,40.7,2601,275,2726,338,2663.5,171.5
4,3.759,,3.198,41.0,2686,322,2815,449,2750.5,156.5
4,3.759,,3.198,41.0,3370,344,2901,475,3135.5,165
4,3.761,,3.200,41.0,3430,412,3903,473,3666.5,305
5,3.735,3.986,,40.0,1866,278,1801,144,1833.5,65
5,3.735,3.984,,40.4,1866,295,1798,171,1832,68
5,3.736,3.984,,40.5,1938,156,1840,460,1889,98
5,3.737,3.984,,40.5,2017,134,1917,329,1967,100
5,3.747,3.984,,40.9,2190,117,2121,266,2155.5,69
5,3.757,3.985,,41.2,2285,115,2234,292,2259.5,51
5,3.757,3.985,,41.3,2374,75,2301,237,2337.5,73
5,3.761,3.990,,40.2,2449,65,2389,195,2419,60
5,3.756,3.987,,41.0,2461,68,2419,183,2440,42
5,3.762,3.990,,40.5,2489,71,2463,168,2476,26
5,3.762,3.990,,40.7,2541,60,2525,146,2533,16
5,3.769,3.985,,42.1,2638,61,2682,121,2660,44
5,3.772,4.015,,35.8,2643,54,2652,52,2647.5,9
5,3.782,3.983,,42.8,2676,79,2690,90,2683,14
5,3.763,3.986,,41.9,2699,103,2518,304,2608.5,181
6,3.710,,3.102,56.6,1858,286,1821,570,1839.5,37
6,3.712,,3.105,56.4,2094,214,1917,418,2005.5,177
6,3.712,,3.104,58.0,2727,164,2520,333,2623.5,207
6,3.724,,3.103,59.5,3537,206,3211,280,3374,326
6,3.725,,3.102,59.5,3397,185,3121,271,3259,276
6,3.727,,3.102,60.0,3551,208,3317,255,3434,234
6,3.727,,3.102,60.1,3599,240,3331,328,3465,268
6,3.729,,3.101,60.5,3692,241,3466,302,3579,226
6,3.729,,3.097,61.5,3734,254,3487,329,3610.5,247
6,3.732,,3.103,60.4,3882,291,3630,320,3756,252
6,3.732,,3.102,60.8,3880,263,3671,267,3775.5,209
6,3.736,,3.102,60.7,4043,245,3856,288,3949.5,187
6,3.739,,3.103,61.0,4348,331,4115,282,4231.5,233
6,3.739,,3.102,61.0,4493,362,4030,500,4261.5,463
6,3.734,,3.102,59.5,4193,336,3967,421,4080,226
6,3.720,,3.106,64.1,5910,578,5211,600,5560.5,699
6,3.729,,3.105,63.1,3584,288,4568,913,4076,987
6,3.724,,3.101,63.6,4307,770,4749,900,4528,442
6,3.724,,3.098,64.3,5212,440,5289,500,5250.5,77
7,3.669,,3.028,71.3,300,0,300,0,300,0
7,3.672,,3.029,74.5,1864,151,1840,304,1852,153
7,3.675,,3.026,76.0,2146,123,2087,159,2116.5,36
7,3.675,,3.024,77.0,2318,201,2252,207,2285,6
7,3.676,,3.025,77.0,2520,380,2428,166,2474,214
7,3.675,,3.026,76.7,2461,394,2338,170,2399.5,224
7,3.675,,3.035,74.4,2542,340,2415,147,2478.5,193
7,3.675,,3.035,74.8,2776,251,2672,113,2724,138
7,3.685,,3.042,73.7,3106,159,2852,99,2979,60
7,3.686,,3.041,74.2,3288,146,3056,138,3172,8
7,3.685,,3.041,74.6,3440,119,3242,165,3341,46
7,3.692,,3.035,76.5,3633,177,3316,149,3474.5,28
7,3.696,,3.036,77.7,4295,125,3860,140,4077.5,15
7,3.710,,3.040,77.1,4580,232,4136,163,4358,69
7,3.710,,3.055,73.8,4778,264,4427,194,4602.5,70
8,3.632,3.810,,90.5,1848,256,1781,155,1814.5,67
8,3.636,3.812,,90.1,1844,262,1785,162,1814.5,59
8,3.632,3.808,,91.5,1854,264,1871,265,1862.5,17
8,3.636,3.809,,91.3,2161,196,1822,173,1991.5,339
8,3.645,3.814,,89.4,2046,150,1788,164,1917,258

File: peritheos/data/datasets/iron-carbide-fe7c3-prescher-2015-table-s4-compression.csv
pressure_gpa,pressure_uncertainty_gpa,lattice_a_angstrom,lattice_a_uncertainty_angstrom,lattice_b_angstrom,lattice_b_uncertainty_angstrom,lattice_c_angstrom,lattice_c_uncertainty_angstrom,unit_cell_volume_a3,unit_cell_volume_uncertainty_a3,independent_reflections,r1_percent
3.92,0.05,11.9050,0.0002,4.4883,0.0001,13.705,0.003,732.30,0.16,341,2.78
6.55,0.05,11.8691,0.0003,4.4668,0.0002,13.646,0.004,723.5,0.2,313,3.63
11.1,0.1,11.8021,0.0003,4.4262,0.0002,13.567,0.004,708.7,0.2,313,2.07
13.4,0.1,11.7674,0.0003,4.4061,0.0002,13.535,0.004,701.8,0.2,309,2.15
16.95,0.05,11.7183,0.0006,4.3766,0.0003,13.485,0.008,691.6,0.4,319,3.13
20.5,0.1,11.644,0.003,4.3510,0.0003,13.434,0.002,680.6,0.2,253,4.26
22.2,0.1,11.6483,0.0004,4.3414,0.0002,13.420,0.006,678.6,0.3,299,3.82
27.3,0.1,11.5903,0.0004,4.3132,0.0002,13.347,0.006,667.2,0.3,299,5.42
34.2,0.1,11.5119,0.0005,4.2766,0.0003,13.274,0.007,653.5,0.3,284,8.54
46.0,0.3,11.403,0.003,4.2300,0.0003,13.173,0.002,635.4,0.2,230,7.94
61.9,0.1,11.252,0.003,4.1721,0.0003,13.046,0.002,612.44,0.19,222,7.8
83.2,0.2,11.103,0.003,4.1110,0.0003,12.894,0.002,588.54,0.19,218,7.17
84.0,0.2,11.096,0.003,4.1156,0.0003,12.885,0.002,588.42,0.19,219,8.07
101.2,0.1,10.959,0.005,4.0476,0.0006,12.731,0.004,564.7,0.3,212,10.83
101.0,0.1,10.959,0.005,4.0587,0.0006,12.752,0.003,567.2,0.3,213,8.75
110.95,0.05,10.944,0.006,4.0415,0.0006,12.729,0.004,563.0,0.4,210,9.09
111.7,0.1,10.947,0.006,4.0478,0.0008,12.716,0.005,563.5,0.4,216,6.83
124.0,0.0,10.899,0.004,4.0191,0.0004,12.658,0.003,554.5,0.2,325,7.59
125.2,0.1,10.867,0.007,4.0218,0.0007,12.662,0.004,553.4,0.4,307,7.89
134.2,0.2,10.864,0.004,3.9993,0.0004,12.602,0.003,547.5,0.2,311,7.56
134.1,0.2,10.835,0.004,3.9942,0.0005,12.586,0.002,544.7,0.2,319,8.52
139.8,0.1,10.806,0.004,3.9857,0.0004,12.562,0.003,541.0,0.2,319,8.16
140.3,0.2,10.807,0.003,3.985,,12.568,0.002,541.27,0.17,320,7.46
151.6,0.2,10.787,0.003,3.9597,0.0003,12.486,0.002,533.32,0.18,298,7.27
151.6,0.2,10.742,0.003,3.9526,0.0004,12.482,0.002,529.97,0.18,310,8.53
158.0,0.1,10.733,0.004,3.9540,0.0003,12.493,0.002,530.2,0.2,294,7.91
157.9,0.2,10.735,0.003,3.9523,0.0003,12.4834,0.0019,529.64,0.17,311,7.85

File: peritheos/data/datasets/iron-dewaele-2006-epaps-compression.csv
source_order,run,pressure_medium,pressure_gauge,phase,reported_pressure_gpa,ruby_wavelength_angstrom,tungsten_lattice_parameter_angstrom,atomic_volume_a3_per_atom,c_over_a,original_2006_helium_vinet_fit_included,dewaele_2019_vinet_fit_included
1,1,helium,ruby,bcc,1.8,6949.14,,11.634,,false,false
2,1,helium,ruby,bcc,5.2,6961.39,,11.428,,false,false
3,1,helium,ruby,bcc,8,6971.37,,11.256,,false,false
4,1,helium,ruby,bcc,8.6,6973.5,,11.233,,false,false
5,1,helium,ruby,bcc,10,6978.44,,11.152,,false,false
6,1,helium,ruby,bcc,12.3,6986.16,,11.045,,false,false
7,1,helium,ruby,bcc,14.6,6994.18,,10.935,,false,false
8,1,helium,ruby,hcp,17.7,7004.71,,10.296,1.6045,true,true
9,1,helium,ruby,hcp,19.9,7012.07,,10.201,1.6028,true,true
10,1,helium,ruby,hcp,21.4,7017.18,,10.148,1.6039,true,true
11,1,helium,ruby,hcp,24.1,7025.97,,10.042,1.6014,true,true
12,1,helium,ruby,hcp,27.3,7036.52,,9.936,1.6023,true,true
13,1,helium,ruby,hcp,30.4,7046.64,,9.841,1.6011,true,true
14,1,helium,ruby,hcp,36.1,7064.65,,9.674,1.6016,true,true
15,1,helium,ruby,hcp,33.6,7056.83,,9.742,1.6013,true,true
16,1,helium,ruby,bcc,4,6957.08,,11.522,,false,false
17,1,helium,ruby,bcc,1.3,6947.29,,11.676,,false,false
18,1,helium,ruby,bcc,0,6942.6,,11.754,,false,false
19,2,helium,ruby,hcp,17.8,7005.05,,10.282,1.6036,true,true
20,2,helium,ruby,hcp,22.9,7022.06,,10.086,1.6024,true,true
21,2,helium,ruby,hcp,30.3,7046.15,,9.8338,1.6011,true,true
22,2,helium,ruby,hcp,38,7070.8,,9.593,1.6008,true,true
23,2,helium,ruby,hcp,42.9,7085.86,,9.464,1.6003,true,true
24,2,helium,ruby,hcp,47.2,7098.83,,9.356,1.5997,true,true
25,3,helium,ruby,hcp,36.3,7064.65,,9.652,1.6007,true,true
26,3,helium,ruby,hcp,47.5,7098.52,,9.366,1.5976,true,true
27,3,helium,ruby,hcp,56.3,7124,,9.155,1.5997,true,true
28,3,helium,ruby,hcp,65,7148.58,,8.963,1.6013,true,true
29,3,helium,ruby,hcp,71.2,7165.55,,8.854,1.5989,true,true
30,3,helium,ruby,hcp,76.7,7180.51,,8.752,1.5996,true,true
31,3,helium,ruby,hcp,82.4,7195.55,,8.659,1.5997,true,true
32,3,helium,ruby,hcp,88.9,7212.37,,8.553,1.5989,true,true
33,3,helium,ruby,hcp,99.5,7239.46,,8.401,1.5995,true,true
34,3,helium,ruby,hcp,115,7277.41,,8.214,1.5986,true,true
35,3,helium,ruby,hcp,124,7298.52,,8.094,1.5991,true,true
36,4,helium,tungsten,hcp,28.1,,3.0833,9.8802,1.602,true,true
37,4,helium,tungsten,hcp,55.2,,3.0241,9.1604,1.5987,true,true
38,4,helium,tungsten,hcp,78.4,,2.9824,8.74,1.5975,true,true
39,4,helium,tungsten,hcp,105,,2.9408,8.3254,1.5954,true,true
40,4,helium,tungsten,hcp,122,,2.9182,8.1093,1.5968,true,true
41,4,helium,tungsten,hcp,136,,2.9004,7.9487,1.5979,true,true
42,4,helium,tungsten,hcp,146,,2.8882,7.8436,1.5973,true,true
43,4,helium,tungsten,hcp,157,,2.875,7.7307,1.5974,true,true
44,4,helium,tungsten,hcp,167,,2.865,7.6604,1.597,true,true
45,4,helium,tungsten,hcp,176,,2.8554,7.5693,1.6012,true,true
46,4,helium,tungsten,hcp,188,,2.8422,7.4474,1.5973,true,true
47,4,helium,tungsten,hcp,197,,2.8339,7.3906,1.5964,true,true
48,5,neon,tungsten,hcp,29,,3.0811,9.857,1.6029,false,true
49,5,neon,tungsten,hcp,53,,3.0285,9.201,1.6025,false,true
50,5,neon,tungsten,hcp,90,,2.9642,8.565,1.5989,false,true
51,5,neon,tungsten,hcp,106,,2.94035,8.332,1.5991,false,true
52,5,neon,tungsten,hcp,127,,2.9115,8.071,1.5981,false,true
53,5,neon,tungsten,hcp,133,,2.90424,8.01,1.5979,false,true
54,5,neon,tungsten,hcp,143,,2.8916,7.899,1.5978,false,true
55,5,neon,tungsten,hcp,154,,2.8788,7.778,1.5969,false,true
56,5,neon,tungsten,hcp,163,,2.8691,7.701,1.5971,false,true
57,5,neon,tungsten,hcp,172,,2.8592,7.618,1.598,false,true
58,5,neon,tungsten,hcp,181,,2.8498,7.539,1.5988,false,true
59,5,neon,tungsten,hcp,189,,2.8414,7.478,1.5961,false,true
60,5,neon,tungsten,hcp,195,,2.8359,7.426,1.5994,false,true
61,5,neon,tungsten,hcp,202,,2.8291,7.358,1.599,false,true
62,5,neon,tungsten,hcp,201,,2.8299,7.356,1.5991,false,true
63,5,neon,tungsten,hcp,205,,2.8265,7.33,1.5986,false,true
