Repository: CPrescher/peritheos

# Peritheos

A Python library for thermodynamic equations of state calculations for solid materials.

Built-in EOS evaluation, inversion, bounded robust fitting, and uncertainty
statistics are implemented in Rust and exposed through the established Python API.
NumPy broadcasting and user-defined `EosBase` subclasses remain supported.
The package includes PEP 561 typing metadata for type checkers and IDEs.

Full model, fitting, units, and development documentation is available at
[peritheos.readthedocs.io](https://peritheos.readthedocs.io/).
Rust users can start with the workflow-oriented [Rust API guide](docs/rust-api.md)
and the runnable examples in the unified Rust crate.

File: peritheos/data/datasets/iron-fei-2016-table-s2.csv
source_row,sample_name,temperature_k,temperature_error_k,pressure_gpa,a_angstrom,a_error_angstrom,c_angstrom,c_error_angstrom,volume_a3_conventional_cell,density_g_cm3,thermal_pressure_gpa
3,c118Pt-Fe_046,1208,18,53.96,2.37974,3.3E-4,3.8260399999999999,1.06E-3,18.764693999999999,9.8840000000000003,6.7
4,c118Pt-Fe_047,1303,9,54.37,2.3807800000000001,5.6999999999999998E-4,3.8319700000000001,1.1199999999999999E-3,18.810099999999998,9.8600999999999992,8
5,c118Pt-Fe_048,1366,12,54.64,2.3814500000000001,5.6999999999999998E-4,3.8349500000000001,1.1199999999999999E-3,18.8353,9.8468999999999998,8.9
6,c118Pt-Fe_051,1454,21,55.02,2.3832,3.8999999999999999E-4,3.84206,1.23E-3,18.898099999999999,9.8141999999999996,10.4
7,c118Pt-Fe_055,1617,6,55.72,2.3837100000000002,1.3600000000000001E-3,3.8432300000000001,3.6800000000000001E-3,18.911899999999999,9.8070000000000004,11.1
8,c118Pt-Fe_081,1249,17,63.6,2.3664299999999998,9.7000000000000005E-4,3.8061400000000001,3.0300000000000001E-3,18.4588,10.047800000000001,9.4
9,c118Pt-Fe_084,1386,9,64.27,2.3667060000000002,9.5600000000000004E-4,3.8083640000000001,2.9910000000000002E-3,18.473870999999999,10.0396,10.3
10,c118Pt-Fe_087,1603,42,65.34,2.3688500000000001,9.1E-4,3.81006,2.869E-3,18.515726000000001,10.0169,12.2
11,c118Pt-Fe_112,1252,18,71.86,2.3466200000000002,5.2999999999999998E-4,3.7710699999999999,1.1800000000000001E-3,17.983799999999999,10.3132,7
12,c118Pt-Fe_115,1434,19,72.55,2.3475299999999999,1.07E-3,3.77704,2.3800000000000002E-3,18.026199999999999,10.2889,8.6999999999999993
13,c118Pt-Fe_117,1602,11,73.180000000000007,2.34863,1.65E-3,3.78362,3.6800000000000001E-3,18.0746,10.2614,10.5
14,c118Pt-Fe_149,1278,19,77.12,2.34111,5.4000000000000001E-4,3.7606999999999999,1.6980000000000001E-3,17.850224999999998,10.3903,6.8
15,c118Pt-Fe_153,1470,18,77.959999999999994,2.3419300000000001,5.0000000000000001E-4,3.76268,1.56E-3,17.8721,10.377599999999999,8.1
16,c118Pt-Fe_155,1621,15,78.62,2.3426,3.5E-4,3.7645400000000002,1.1100000000000001E-3,17.891300000000001,10.3665,9.5
17,c118Pt-Fe_216,1351,2,90.66,2.3224499999999999,4.8000000000000001E-4,3.7276099999999999,1.2899999999999999E-3,17.412299999999998,10.6517,8.4
18,c118Pt-Fe_218,1495,18,91.3,2.32274,4.0999999999999999E-4,3.7289500000000002,1.1000000000000001E-3,17.422899999999998,10.645200000000001,9.3000000000000007
19,c118Pt-Fe_221,1619,7,91.86,2.3229799999999998,7.6000000000000004E-4,3.7314500000000002,2.0400000000000001E-3,17.438199999999998,10.6358,10.4
20,c118Pt-Fe_285,1311,38,97.3,2.30979,4.2000000000000002E-4,3.70668,1.2999999999999999E-3,17.126300000000001,10.829499999999999,7.9
21,c118Pt-Fe_286,1422,1,97.87,2.3101699999999998,4.0999999999999999E-4,3.7079599999999999,1.289E-3,17.137899999999998,10.8222,8.9
22,c118Pt-Fe_288,1562,8,98.59,2.3112699999999999,5.5999999999999995E-4,3.7095799999999999,1.74E-3,17.1616,10.8073,10.4
23,c118Pt-Fe_289,1600,41,98.79,2.31107,5.6999999999999998E-4,3.7098200000000001,1.7799999999999999E-3,17.159700000000001,10.8085,10.6
24,c118Pt-Fe_292,1795,33,99.69,2.3119429999999999,5.5000000000000003E-4,3.71069,1.7099999999999999E-3,17.176600000000001,10.797800000000001,12.2

File: peritheos/data/datasets/iron-mao-1990-table1-compression.csv
run,pressure_gpa,pressure_uncertainty_gpa,molar_volume_cm3_per_mol,molar_volume_uncertainty_cm3_per_mol,volume_a3_conventional_cell,volume_uncertainty_a3_conventional_cell,axial_ratio_c_over_a,axial_ratio_uncertainty,relative_volume_v_over_v01,relative_volume_uncertainty
FE1,34.8,1.0,5.811,0.013,19.2988,0.043174,1.612,0.004,0.819,0.002
FE2,35.6,1.1,5.812,0.018,19.3021,0.059779,1.620,0.005,0.819,0.003
FE3,56.1,1.7,5.474,0.019,18.1796,0.063101,1.596,0.005,0.772,0.003
FE4,80.0,2.4,5.276,0.022,17.5220,0.073064,1.587,0.006,0.744,0.003
FE5,101.6,3.0,5.08,0.10,16.8711,0.332108,1.575,0.004,0.716,0.014
FE6,112.4,3.3,4.93,0.10,16.3729,0.332108,1.585,0.004,0.695,0.014
FE7,125.4,3.8,4.903,0.014,16.2832,0.046495,1.602,0.005,0.691,0.002
FE8,132.1,4.0,4.809,0.014,15.9711,0.046495,,,0.678,0.002
FE9,141.2,4.2,4.714,0.017,15.6556,0.056458,1.597,0.006,0.665,0.003
FE10,142.2,4.3,4.701,0.017,15.6124,0.056458,1.597,0.006,0.663,0.003
FE11,156.7,4.7,4.669,0.011,15.5061,0.036532,1.586,0.004,0.658,0.002
FE12,170.8,5.1,4.613,0.019,15.3201,0.063101,1.598,0.006,0.650,0.003
FE13,197.3,5.9,4.475,0.011,14.8618,0.036532,1.585,0.004,0.631,0.002
FE14,208.7,6.3,4.458,0.037,14.8054,0.122880,1.601,0.012,0.628,0.005
FE15,210.1,6.3,4.468,0.012,14.8386,0.039853,1.596,0.004,0.630,0.002
FE16,212.1,6.4,4.417,0.012,14.6692,0.039853,1.596,0.004,0.623,0.002
FE17,227.2,6.8,4.385,0.006,14.5629,0.019926,1.579,0.002,0.618,0.001
FE18,235.7,7.1,4.326,0.010,14.3670,0.033211,1.576,0.003,0.610,0.002
FE19,244.8,7.3,4.321,0.013,14.3504,0.043174,1.579,0.004,0.609,0.002
FE20,247.3,7.4,4.310,0.006,14.3138,0.019926,1.585,0.002,0.608,0.001
FE21,256.2,7.7,4.254,0.009,14.1279,0.029890,1.590,0.003,0.600,0.001
FE22,258.2,7.7,4.287,0.011,14.2375,0.036532,1.606,0.004,0.604,0.002
FE23,264.0,7.9,4.289,0.009,14.2441,0.029890,1.611,0.003,0.605,0.001
FE24,270.1,8.1,4.243,0.008,14.0913,0.026569,1.604,0.003,0.598,0.001
FE25,270.4,8.1,4.213,0.010,13.9917,0.033211,,,0.594,0.002
FE26,277.8,8.3,4.170,0.010,13.8489,0.033211,,,0.588,0.002
FE27,292.8,8.8,4.145,0.010,13.7659,0.033211,,,0.584,0.002
FE28,293.5,8.8,4.137,0.010,13.7393,0.033211,,,0.583,0.002
FE29,294.7,8.8,4.144,0.010,13.7625,0.033211,,,0.584,0.002
FE30,304.1,9.1,4.099,0.010,13.6131,0.033211,,,0.578,0.002
FE31,293.7,8.8,4.147,0.010,13.7725,0.033211,,,0.585,0.002
FE32,300.6,9.0,4.137,0.010,13.7393,0.033211,,,0.583,0.002

File: peritheos/data/datasets/iron-yamazaki-2012-table-s1.csv
run,source_page,source_row,temperature_k,au_volume_a3,au_volume_a3_error,pressure_gpa,pressure_gpa_error,a_angstrom,a_angstrom_error,c_angstrom,c_angstrom_error,volume_a3_conventional_cell,volume_a3_conventional_cell_error
M1067,1,1,900.0,58.43,0.02,42.8,0.1,2.3992,0.00030000000000000003,3.8632,0.001,19.258,0.007
M1067,1,2,700.0,58.18,0.05,43.2,0.30000000000000004,2.3971,0.00030000000000000003,3.8544,0.0008,19.18,0.006
M1067,1,3,500.0,58.14,0.03,42.1,0.2,2.3961,0.00030000000000000003,3.8487,0.0007,19.136,0.005
M1067,1,4,302.0,57.99,0.04,41.9,0.2,2.3947,0.00030000000000000003,3.844,0.0008,19.09,0.006
M1067,1,5,1100.0,57.73,0.04,48.7,0.30000000000000004,2.3892,0.00030000000000000003,3.8498,0.0008,19.032,0.006
M1067,1,6,900.0,57.65,0.03,48.0,0.2,2.388,0.0002,3.842,0.00030000000000000003,18.973,0.003
M1067,1,7,700.0,57.54,0.04,47.5,0.30000000000000004,2.3863,0.0002,3.8358,0.0006000000000000001,18.917,0.004
M1067,1,8,500.0,57.46,0.03,46.8,0.2,2.3853,0.0002,3.8301,0.0006000000000000001,18.872,0.004
M1067,1,9,303.0,57.33,0.04,46.5,0.30000000000000004,2.3841,0.0002,3.827,0.0007,18.838,0.005
M1067,1,10,1100.0,56.47,0.04,57.8,0.30000000000000004,2.3717,0.00030000000000000003,3.8188,0.0009000000000000001,18.602,0.006
M1067,1,11,900.0,56.44,0.03,56.8,0.30000000000000004,2.3706,0.0002,3.8118,0.0005,18.552,0.004
M1067,1,12,700.0,56.35,0.04,56.3,0.30000000000000004,2.369,0.0002,3.8057,0.0005,18.497,0.003
M1067,1,13,500.0,56.31,0.02,55.4,0.2,2.3682,0.00030000000000000003,3.8018,0.0008,18.465,0.006
M1067,1,14,303.0,56.18,0.04,55.3,0.30000000000000004,2.3672,0.00030000000000000003,3.7986,0.0008,18.434,0.005
M1067,1,15,1100.0,56.32,0.02,59.1,0.1,2.3693,0.0002,3.8144,0.0004,18.543,0.004
M1067,1,16,900.0,56.22,0.03,58.6,0.30000000000000004,2.3678,0.0002,3.8066,0.0007,18.483,0.005
M1067,1,17,700.0,56.12,0.03,58.1,0.2,2.3667,0.0002,3.801,0.0007,18.438,0.005
M1067,1,18,500.0,56.08,0.03,57.2,0.30000000000000004,2.3658,0.0002,3.7953,0.0004,18.397,0.004
M1067,1,19,303.0,55.99,0.03,56.8,0.30000000000000004,2.3646,0.0001,3.7929,0.00030000000000000003,18.366,0.002
M1067,1,20,1100.0,55.56,0.02,65.3,0.2,2.3581,0.00030000000000000003,3.7947,0.0009000000000000001,18.274,0.006
M1067,1,21,900.0,55.46,0.03,64.9,0.2,2.3562,0.00030000000000000003,3.7877,0.0008,18.21,0.006
M1067,1,22,700.0,55.37,0.03,64.4,0.30000000000000004,2.3549,0.00030000000000000003,3.7815,0.0009000000000000001,18.161,0.006
M1067,1,23,500.0,55.28,0.03,64.0,0.30000000000000004,2.3547,0.0002,3.7758,0.00030000000000000003,18.131,0.003
M1067,1,24,304.0,55.25,0.03,63.1,0.30000000000000004,2.3535,0.0001,3.7713,0.00030000000000000003,18.09,0.003
M1079,1,25,900.0,62.36,0.03,22.3,0.2,2.4542,0.0004,3.9747,0.0012000000000000001,20.733,0.009000000000000001
M1079,1,26,700.0,62.17,0.01,21.7,0.1,2.4501,0.0005,3.9611,0.0016,20.592,0.012
M1079,1,27,500.0,62.09,0.04,20.7,0.2,2.4487,0.00030000000000000003,3.9503,0.0011,20.513,0.007
M1079,1,28,304.0,61.98,0.04,19.8,0.2,2.4461,0.00030000000000000003,3.9433,0.0012000000000000001,20.433,0.009000000000000001
M1079,1,29,1100.0,60.89,0.09,30.4,0.5,2.44,0.00030000000000000003,3.9474,0.0009000000000000001,20.353,0.006
M1079,1,30,900.0,60.89,0.04,29.0,0.2,2.4351,0.00030000000000000003,3.9327,0.0011,20.196,0.008
M1079,1,31,500.0,60.62,0.06,27.7,0.30000000000000004,2.4297,0.0004,3.9128,0.0012000000000000001,20.004,0.009000000000000001
M1079,1,32,302.0,60.55,0.04,26.7,0.2,2.4277,0.00030000000000000003,3.9058,0.0006000000000000001,19.935,0.005
M1079,1,33,1300.0,59.45,0.02,39.3,0.1,2.4172,0.0014,3.9174,0.0047,19.822,0.033
M1079,1,34,1100.0,59.35,0.01,38.6,0.1,2.418,0.0009000000000000001,3.9105,0.0015,19.8,0.017
M1079,1,35,306.0,59.05,0.04,35.2,0.2,2.4103,0.00030000000000000003,3.8713,0.0013000000000000002,19.477,0.008
M1079,1,36,1300.0,58.17,0.02,47.1,0.1,2.4014,0.0008,3.8861,0.004200000000000001,19.408,0.025
M1079,1,37,1500.0,58.08,0.03,49.0,0.2,2.3996,0.0001,3.8872,0.0002,19.383,0.002
M1081,1,38,304.0,61.37,0.04,22.7,0.30000000000000004,2.4426,0.0002,3.9307,0.0004,20.311,0.004
M1081,1,39,304.0,59.91,0.02,30.2,0.1,2.4234,0.0002,3.8936,0.0004,19.803,0.004
M1081,1,40,304.0,58.95,0.03,35.8,0.30000000000000004,2.409,0.0002,3.8681,0.0004,19.439,0.004
M1081,1,41,304.0,58.16,0.03,40.8,0.4,2.398,0.0002,3.8482,0.0005,19.163,0.004
M1081,1,42,304.0,57.1,0.03,48.2,0.30000000000000004,2.3825,0.0002,3.8232,0.0004,18.794,0.003
M1081,1,43,304.0,56.31,0.03,54.2,0.30000000000000004,2.3712,0.0002,3.8024,0.0004,18.516,0.004
M1081,1,44,304.0,55.7,0.03,59.2,0.30000000000000004,2.3624,0.0001,3.7886,0.00030000000000000003,18.311,0.003
M1081,1,45,304.0,55.31,0.03,62.6,0.30000000000000004,2.3561,0.0001,3.778,0.0002,18.163,0.002
M1081,1,46,304.0,55.0,0.02,65.4,0.2,2.3511,0.0002,3.7695,0.00030000000000000003,18.045,0.003
M1081,1,47,305.0,54.36,0.02,71.4,0.2,2.3417,0.0002,3.753,0.0004,17.822,0.004
M1081,1,48,1100.0,54.31,0.02,76.5,0.2,2.3426,0.0001,3.7693,0.0002,17.914,0.002
M1081,1,49,900.0,54.26,0.01,75.8,0.1,2.3403,0.0002,3.7608,0.00030000000000000003,17.838,0.003
M1081,1,50,700.0,54.24,0.03,74.8,0.30000000000000004,2.3384,0.0002,3.7543,0.0006000000000000001,17.779,0.004
M1081,1,51,500.0,54.12,0.04,74.8,0.4,2.3374,0.0002,3.7475,0.00030000000000000003,17.731,0.003
M1081,1,52,304.0,54.05,0.05,74.4,0.5,2.3368,0.0002,3.744,0.00030000000000000003,17.705,0.003
M1081,1,53,1100.0,53.67,0.04,82.9,0.4,2.332,0.0002,3.7505,0.0005,17.663,0.004
M1081,1,54,900.0,53.6,0.02,82.4,0.2,2.3301,0.0002,3.7418,0.0004,17.593,0.003
M1081,1,55,700.0,53.57,0.01,81.6,0.1,2.3283,0.0002,3.7365,0.0007,17.541,0.004
M1081,1,56,500.0,53.49,0.03,81.3,0.30000000000000004,2.3276,0.0002,3.7305,0.00030000000000000003,17.503,0.003
M1081,1,57,305.0,53.34,0.03,81.8,0.4,2.326,0.0002,3.7268,0.0004,17.462,0.004
M1154,2,58,1300.0,59.66,0.03,38.2,0.2,2.4197,0.0002,3.9162,0.0004,19.858,0.004
M1154,2,59,1500.0,59.05,0.03,42.9,0.2,2.4135,0.0002,3.9116,0.0004,19.732,0.004
M1154,2,60,1300.0,58.9,0.03,42.5,0.2,2.4099,0.00030000000000000003,3.8999,0.0006000000000000001,19.616,0.005
M1154,2,61,1500.0,58.21,0.02,48.1,0.1,2.4031,0.0002,3.8925,0.0005,19.467,0.004
M1154,2,62,1500.0,57.29,0.01,54.3,0.1,2.3896,0.0004,3.8689,0.0011,19.133,0.008
M1154,2,63,1500.0,56.88,0.02,57.3,0.2,2.3839,0.0004,3.8591,0.0014,18.992,0.009000000000000001
M1154,2,64,1700.0,56.88,0.01,58.5,0.1,2.3859,0.0004,3.8678,0.0014,19.067,0.01
M1154,2,65,1500.0,55.86,0.02,65.2,0.2,2.3668,0.0001,3.8265,0.00030000000000000003,18.564,0.002
M1154,2,66,1700.0,55.83,0.03,66.6,0.2,2.3693,0.00030000000000000003,3.8373,0.0009000000000000001,18.655,0.007
M1154,2,67,1500.0,55.61,0.02,67.3,0.2,2.3629,0.0002,3.818,0.00030000000000000003,18.46,0.003
M1154,2,68,1700.0,55.54,0.02,69.0,0.2,2.3634,0.00030000000000000003,3.8284,0.0006000000000000001,18.519,0.006
M1154,2,69,1850.0,55.54,0.02,69.9,0.2,2.3642,0.00030000000000000003,3.8335,0.0009000000000000001,18.557,0.006
M1211,2,70,900.0,61.43,0.04,26.4,0.2,2.4441,0.00030000000000000003,3.9393,0.001,20.379,0.008
M1211,2,71,700.0,61.34,0.01,25.5,0.1,2.4385,0.00030000000000000003,3.9266,0.001,20.22,0.007
M1211,2,72,500.0,61.21,0.01,24.8,0.1,2.4356,0.0004,3.9193,0.0012000000000000001,20.134,0.009000000000000001
M1211,2,73,301.0,61.11,0.03,23.9,0.2,2.4336,0.00030000000000000003,3.9144,0.0009000000000000001,20.078,0.007
M1211,2,74,1100.0,60.23,0.02,33.7,0.1,2.4271,0.00030000000000000003,3.9182,0.0008,19.988,0.006
M1211,2,75,900.0,60.08,0.01,33.2,0.1,2.4221,0.00030000000000000003,3.9054,0.0008,19.841,0.006
M1211,2,76,700.0,59.97,0.01,32.5,0.1,2.4199,0.0001,3.8972,0.0004,19.763,0.003
M1211,2,77,500.0,59.86,0.02,31.7,0.1,2.4174,0.0002,3.891,0.0006000000000000001,19.691,0.004
M1211,2,78,303.0,59.77,0.02,31.0,0.1,2.4155,0.0002,3.886,0.0007,19.635,0.005
M1211,2,79,1300.0,59.5,0.02,39.0,0.1,2.4172,0.00030000000000000003,3.9081,0.0011,19.775,0.007
M1211,2,80,1100.0,59.34,0.02,38.6,0.1,2.4126,0.00030000000000000003,3.8941,0.0011,19.63,0.007
M1211,2,81,900.0,59.23,0.01,37.9,0.1,2.4103,0.00030000000000000003,3.8853,0.0008,19.547,0.006
M1211,2,82,700.0,59.17,0.03,37.0,0.2,2.4072,0.0004,3.8777,0.0013000000000000002,19.46,0.009000000000000001
M1211,2,83,500.0,59.03,0.01,36.5,0.1,2.4057,0.00030000000000000003,3.8719,0.001,19.406,0.007
M1211,2,84,303.0,58.94,0.02,35.8,0.1,2.4042,0.00030000000000000003,3.8669,0.0009000000000000001,19.357,0.006
M1211,2,85,1500.0,58.93,0.02,43.7,0.1,2.41,0.0002,3.9047,0.0005,19.64,0.004
M1211,2,86,1300.0,58.78,0.01,43.2,0.1,2.4062,0.0002,3.8898,0.0008,19.503,0.005
M1211,2,87,1100.0,58.67,0.01,42.6,0.1,2.4031,0.00030000000000000003,3.8794,0.001,19.402,0.006
M1211,2,88,900.0,58.56,0.02,42.0,0.1,2.4008,0.00030000000000000003,3.8706,0.0011,19.32,0.007
M1211,2,89,700.0,58.5,0.01,41.1,0.1,2.3992,0.0002,3.8633,0.0008,19.259,0.005
M1211,2,90,500.0,58.39,0.01,40.5,0.1,2.3973,0.00030000000000000003,3.8577,0.0012000000000000001,19.199,0.008
M1211,2,91,304.0,58.34,0.02,39.6,0.1,2.3959,0.0002,3.853,0.0004,19.153,0.004
M1211,2,92,1500.0,58.02,0.02,49.3,0.2,2.3982,0.0002,3.8804,0.0005,19.327,0.004
M1211,2,93,1300.0,57.88,0.03,49.0,0.2,2.3937,0.0002,3.867,0.0006000000000000001,19.189,0.004
M1211,2,94,1100.0,57.76,0.02,48.5,0.1,2.3913,0.0002,3.8569,0.00030000000000000003,19.1,0.003
M1211,2,95,900.0,57.69,0.02,47.8,0.1,2.3891,0.00030000000000000003,3.8493,0.0008,19.027,0.006
M1211,2,96,700.0,57.63,0.02,46.9,0.1,2.3875,0.0002,3.843,0.0007,18.971,0.005
M1211,2,97,500.0,57.53,0.02,46.3,0.1,2.386,0.0002,3.8374,0.0007,18.919,0.005
M1211,2,98,304.0,57.44,0.02,45.7,0.2,2.3845,0.00030000000000000003,3.8336,0.0009000000000000001,18.877,0.007
M1211,2,99,1500.0,57.39,0.02,53.6,0.2,2.3891,0.0002,3.8641,0.0005,19.101,0.004
M1211,2,100,1300.0,57.27,0.02,53.2,0.2,2.3849,0.0002,3.8515,0.0006000000000000001,18.972,0.004
M1211,2,101,1100.0,57.16,0.02,52.7,0.2,2.3823,0.00030000000000000003,3.8416,0.0009000000000000001,18.882,0.006
M1211,2,102,900.0,57.07,0.02,52.1,0.2,2.3804,0.00030000000000000003,3.8339,0.001,18.813,0.007
M1211,2,103,700.0,57.01,0.02,51.3,0.1,2.379,0.0004,3.8277,0.0013000000000000002,18.761,0.009000000000000001
M1211,2,104,500.0,56.93,0.02,50.6,0.1,2.3776,0.00030000000000000003,3.823,0.0009000000000000001,18.717,0.007
M1211,2,105,306.0,56.85,0.02,50.0,0.2,2.3763,0.0002,3.8188,0.0007,18.674,0.005
M1211,2,106,1700.0,57.1,0.03,56.9,0.2,2.3861,0.0004,3.866,0.0012000000000000001,19.062,0.008
M1211,2,107,1500.0,56.98,0.03,56.5,0.2,2.3842,0.0002,3.8562,0.0005,18.984,0.004
M1211,2,108,1300.0,56.9,0.02,55.8,0.2,2.3815,0.0002,3.8443,0.0006000000000000001,18.882,0.004
M1211,2,109,1100.0,56.82,0.02,55.2,0.2,2.3792,0.0002,3.8352,0.0007,18.801,0.005
M1211,2,110,900.0,56.75,0.02,54.5,0.2,2.3776,0.0002,3.8266,0.0006000000000000001,18.733,0.005
M1211,2,111,700.0,56.66,0.02,53.9,0.2,2.3757,0.0002,3.8202,0.0007,18.672,0.005
M1211,2,112,500.0,56.59,0.02,53.2,0.2,2.3747,0.0002,3.8148,0.00030000000000000003,18.63,0.003
M1211,2,113,305.0,56.49,0.02,52.8,0.2,2.3732,0.0002,3.8122,0.0004,18.594,0.004
M1211,2,114,1700.0,56.57,0.04,60.9,0.30000000000000004,2.379,0.0002,3.8527,0.0007,18.884,0.005
M1211,2,115,1500.0,56.39,0.02,60.9,0.2,2.3758,0.0002,3.8405,0.0007,18.773,0.005
M1211,2,116,1300.0,56.28,0.03,60.6,0.30000000000000004,2.3731,0.0002,3.8284,0.0007,18.672,0.005
M1211,2,117,1100.0,56.22,0.02,59.8,0.2,2.3707,0.0002,3.8206,0.0006000000000000001,18.596,0.004
M1211,2,118,900.0,56.13,0.03,59.3,0.30000000000000004,2.3693,0.0016,3.8128,0.0005,18.536,0.004
M1211,2,119,700.0,56.09,0.01,58.4,0.1,2.3678,0.0002,3.8063,0.0005,18.481,0.003
M1211,2,120,500.0,56.02,0.02,57.8,0.2,2.3664,0.0002,3.8008,0.0007,18.432,0.004
M1211,2,121,306.0,55.95,0.01,57.2,0.1,2.3651,0.0002,3.7975,0.0005,18.397,0.004
M1211,3,122,1700.0,55.61,0.02,68.5,0.2,2.3655,0.00030000000000000003,3.8295,0.001,18.557,0.007
M1211,3,123,1500.0,55.51,0.01,68.1,0.1,2.3616,0.00030000000000000003,3.8147,0.0009000000000000001,18.424,0.007
M1211,3,124,1300.0,55.41,0.02,67.7,0.2,2.359,0.0002,3.8052,0.0006000000000000001,18.338,0.004
M1211,3,125,1100.0,55.34,0.01,67.1,0.1,2.3573,0.0004,3.7936,0.0012000000000000001,18.256,0.008
M1211,3,126,900.0,55.25,0.02,66.6,0.1,2.3555,0.0002,3.7894,0.0007,18.208,0.005
M1211,3,127,700.0,55.18,0.02,66.1,0.2,2.3543,0.00030000000000000003,3.7809,0.0004,18.15,0.004
M1211,3,128,500.0,55.13,0.02,65.4,0.2,2.3531,0.0002,3.7786,0.0004,18.119,0.004
M1211,3,129,305.0,55.05,0.02,64.9,0.2,2.3516,0.0002,3.7752,0.0009000000000000001,18.079,0.006
M1211,3,130,1700.0,54.8,0.01,75.5,0.1,2.3523,0.00030000000000000003,3.8059,0.001,18.238,0.007
M1211,3,131,1500.0,54.72,0.0,75.0,0.1,2.3493,0.0002,3.7915,0.0006000000000000001,18.123,0.004
M1211,3,132,1300.0,54.64,0.01,74.6,0.1,2.3463,0.00030000000000000003,3.7823,0.0009000000000000001,18.032,0.007
M1211,3,133,1100.0,54.56,0.01,74.1,0.1,2.3444,0.0002,3.7733,0.0009000000000000001,17.96,0.005
M1211,3,134,900.0,54.5,0.01,73.6,0.1,2.3428,0.0002,3.767,0.0007,17.906,0.004
M1211,3,135,700.0,54.43,0.01,73.0,0.1,2.3412,0.0002,3.7615,0.0006000000000000001,17.854,0.004
M1211,3,136,500.0,54.35,0.01,72.6,0.1,2.3401,0.0002,3.7566,0.0006000000000000001,17.815,0.004
M1211,3,137,306.0,54.29,0.02,72.1,0.2,2.3393,0.0002,3.7518,0.0004,17.781,0.003
M1211,3,138,1900.0,55.18,0.01,73.3,0.1,2.3616,0.00030000000000000003,3.8288,0.0009000000000000001,18.492,0.006
M1230,3,139,900.0,61.61,0.02,25.6,0.1,2.4465,0.0005,3.9463,0.0014,20.455,0.011
M1230,3,140,700.0,61.45,0.02,25.0,0.1,2.441,0.0004,3.9326,0.0013000000000000002,20.293,0.01
M1230,3,141,500.0,61.27,0.02,24.4,0.1,2.438,0.0004,3.9243,0.0012000000000000001,20.2,0.009000000000000001
M1230,3,142,300.0,61.13,0.02,23.8,0.1,2.4356,0.0004,3.9182,0.0013000000000000002,20.128,0.01
M1230,3,143,1100.0,60.39,0.01,32.9,0.0,2.4299,0.0002,3.9256,0.0007,20.072,0.005
M1230,3,144,900.0,60.23,0.02,32.4,0.1,2.4256,0.0002,3.9104,0.0006000000000000001,19.924,0.005
M1230,3,145,700.0,60.06,0.01,31.9,0.1,2.4224,0.0002,3.9007,0.0006000000000000001,19.823,0.005
M1230,3,146,500.0,59.95,0.01,31.3,0.1,2.4201,0.00030000000000000003,3.8938,0.0008,19.749,0.006
M1230,3,147,301.0,59.8,0.01,30.8,0.1,2.4184,0.00030000000000000003,3.8884,0.0008,19.695,0.006
M1230,3,148,1300.0,59.58,0.01,38.6,0.1,2.4199,0.00030000000000000003,3.9141,0.0009000000000000001,19.85,0.006
M1230,3,149,1100.0,59.41,0.01,38.2,0.1,2.415,0.0004,3.8994,0.0011,19.695,0.008
M1230,3,150,900.0,59.26,0.02,37.8,0.1,2.4119,0.00030000000000000003,3.8897,0.001,19.595,0.007
M1230,3,151,700.0,59.16,0.02,37.1,0.1,2.4094,0.0002,3.8809,0.0007,19.512,0.005
M1230,3,152,500.0,59.03,0.01,36.5,0.1,2.4074,0.00030000000000000003,3.8745,0.0009000000000000001,19.446,0.006
M1230,3,153,301.0,58.92,0.01,35.9,0.1,2.4059,0.0002,3.869,0.0006000000000000001,19.395,0.004
M1230,3,154,1500.0,58.93,0.02,43.7,0.1,2.4133,0.00030000000000000003,3.9095,0.0009000000000000001,19.719,0.006
M1230,3,155,1300.0,58.77,0.02,43.3,0.1,2.4082,0.00030000000000000003,3.8947,0.0008,19.561,0.006
M1230,3,156,1100.0,58.63,0.02,42.9,0.1,2.4054,0.0002,3.8827,0.0005,19.455,0.004
M1230,3,157,900.0,58.53,0.02,42.2,0.1,2.4029,0.0002,3.8727,0.0007,19.364,0.005
M1230,3,158,700.0,58.43,0.01,41.5,0.1,2.4009,0.0002,3.865,0.0007,19.294,0.005
M1230,3,159,500.0,58.32,0.01,41.0,0.1,2.399,0.0002,3.859,0.0006000000000000001,19.233,0.004
M1230,3,160,305.0,58.19,0.02,40.6,0.1,2.3977,0.0002,3.8541,0.0005,19.189,0.004
M1230,3,161,1500.0,58.04,0.02,49.2,0.1,2.4002,0.0002,3.8864,0.0007,19.39,0.005
M1230,3,162,1300.0,57.89,0.02,48.9,0.1,2.395,0.0002,3.8702,0.0007,19.225,0.005
M1230,3,163,1100.0,57.78,0.01,48.4,0.1,2.3928,0.0007,3.8595,0.0002,19.137,0.002
M1230,3,164,900.0,57.67,0.02,47.9,0.1,2.3906,0.00030000000000000003,3.8503,0.0008,19.057,0.006
M1230,3,165,700.0,57.59,0.01,47.1,0.1,2.3886,0.00030000000000000003,3.8434,0.0009000000000000001,18.99,0.006
M1230,3,166,500.0,57.49,0.02,46.6,0.1,2.3871,0.0002,3.8374,0.0007,18.937,0.005
M1230,3,167,305.0,57.4,0.02,46.0,0.1,2.3861,0.0002,3.833,0.0007,18.899,0.005
M1230,3,168,1700.0,57.51,0.01,54.1,0.1,2.3941,0.0001,3.8803,0.0002,19.26,0.002
M1230,3,169,1500.0,57.37,0.02,53.7,0.2,2.3906,0.0002,3.8699,0.0007,19.154,0.005
M1230,3,170,1300.0,57.25,0.02,53.3,0.2,2.3875,0.0002,3.8577,0.0007,19.044,0.005
M1230,3,171,1100.0,57.18,0.01,52.6,0.1,2.3854,0.0002,3.8472,0.0006000000000000001,18.958,0.004
M1230,3,172,900.0,57.07,0.02,52.1,0.2,2.3833,0.0002,3.8384,0.0006000000000000001,18.881,0.004
M1230,3,173,700.0,57.0,0.01,51.4,0.1,2.3814,0.0002,3.8315,0.0006000000000000001,18.817,0.004
M1230,3,174,500.0,56.89,0.02,50.9,0.1,2.3795,0.0002,3.8268,0.0007,18.764,0.005
M1230,3,175,304.0,56.79,0.02,50.5,0.2,2.3785,0.00030000000000000003,3.8223,0.0008,18.727,0.006
M1230,3,176,1700.0,56.52,0.03,61.2,0.2,2.3793,0.00030000000000000003,3.8556,0.001,18.903,0.007
M1230,3,177,1500.0,56.45,0.02,60.5,0.1,2.3754,0.00030000000000000003,3.8414,0.0009000000000000001,18.771,0.006
M1230,3,178,1300.0,56.32,0.02,60.3,0.2,2.3726,0.00030000000000000003,3.8311,0.0008,18.677,0.005
M1230,3,179,1100.0,56.22,0.02,59.8,0.2,2.3707,0.0002,3.8213,0.0005,18.599,0.004
M1230,3,180,900.0,56.14,0.02,59.2,0.2,2.3688,0.0002,3.813,0.0007,18.529,0.005
M1230,3,181,700.0,56.05,0.02,58.7,0.2,2.3672,0.00030000000000000003,3.8059,0.0009000000000000001,18.469,0.006
M1230,3,182,500.0,55.97,0.02,58.1,0.1,2.3659,0.0002,3.8005,0.0006000000000000001,18.424,0.005
M1230,3,183,304.0,55.88,0.02,57.7,0.1,2.3651,0.0002,3.7962,0.0006000000000000001,18.39,0.004
M1230,3,184,1700.0,55.78,0.02,67.0,0.2,2.3684,0.0002,3.8344,0.0006000000000000001,18.627,0.004
M1230,3,185,1500.0,55.68,0.02,66.6,0.1,2.3636,0.0002,3.8201,0.0007,18.482,0.005
M1230,3,186,1300.0,55.57,0.02,66.4,0.2,2.361,0.0002,3.8097,0.0005,18.391,0.003
M1230,4,187,1100.0,55.48,0.02,65.9,0.1,2.3592,0.0001,3.7999,0.0004,18.316,0.003
M1230,4,188,900.0,55.41,0.02,65.3,0.1,2.3575,0.0001,3.792,0.0004,18.252,0.003
M1230,4,189,700.0,55.32,0.02,64.8,0.2,2.3558,0.0002,3.7858,0.0004,18.196,0.003
M1230,4,190,500.0,55.25,0.01,64.3,0.1,2.3545,0.0002,3.7813,0.0005,18.154,0.004
M1230,4,191,304.0,55.17,0.02,63.8,0.2,2.3536,0.0002,3.7777,0.0007,18.122,0.005
M1230,4,192,1700.0,54.99,0.01,73.8,0.1,2.3544,0.0002,3.8093,0.0005,18.287,0.004
M1230,4,193,1500.0,54.89,0.01,73.5,0.1,2.3513,0.0002,3.7971,0.0005,18.18,0.003
M1230,4,194,1300.0,54.8,0.02,73.1,0.2,2.3486,0.0002,3.788,0.0007,18.094,0.005
M1230,4,195,1100.0,54.74,0.01,72.5,0.1,2.3472,0.0001,3.7788,0.0004,18.03,0.003
M1230,4,196,900.0,54.65,0.01,72.1,0.1,2.3455,0.0002,3.771,0.0005,17.966,0.004
M1230,4,197,700.0,54.57,0.01,71.6,0.1,2.3438,0.0001,3.7654,0.0004,17.914,0.003
M1230,4,198,500.0,54.5,0.01,71.2,0.1,2.3425,0.0002,3.7599,0.0005,17.867,0.003
M1230,4,199,305.0,54.42,0.01,70.8,0.1,2.3412,0.0002,3.7569,0.0005,17.834,0.003
M1230,4,200,1700.0,54.27,0.02,80.5,0.2,2.3439,0.0002,3.7907,0.0005,18.036,0.004
M1230,4,201,1500.0,54.19,0.01,80.0,0.1,2.3399,0.0002,3.7769,0.0005,17.909,0.003
M1230,4,202,1300.0,54.09,0.02,79.9,0.2,2.3374,0.0002,3.7678,0.0004,17.828,0.003
M1230,4,203,1100.0,54.0,0.01,79.6,0.1,2.3361,0.0001,3.7586,0.0004,17.764,0.003
M1230,4,204,900.0,53.94,0.02,79.0,0.2,2.3342,0.0002,3.7523,0.0005,17.705,0.003
M1230,4,205,700.0,53.86,0.02,78.6,0.2,2.3327,0.0002,3.7462,0.0006000000000000001,17.654,0.004
M1230,4,206,500.0,53.8,0.02,78.1,0.2,2.3315,0.0002,3.7417,0.0006000000000000001,17.615,0.004
M1230,4,207,305.0,53.72,0.02,77.8,0.2,2.3306,0.0002,3.7377,0.0006000000000000001,17.582,0.004

File: peritheos/data/datasets/jacobsen-2005-table1-compression.csv
source_row,pressure_gpa,pressure_precision_min_gpa,pressure_precision_max_gpa,temperature_k,mg073fe027o_a_angstrom,mg073fe027o_a_sd_angstrom,mg073fe027o_derived_volume_a3,mg073fe027o_derived_volume_sd_a3,mg073fe027o_fit_included,fe093o_b1_a_angstrom,fe093o_b1_a_sd_angstrom,fe093o_b1_derived_volume_a3,fe093o_b1_derived_volume_sd_a3,fe093o_b1_fit_included,fe093o_rhombohedral_a_angstrom,fe093o_rhombohedral_a_sd_angstrom,fe093o_rhombohedral_c_angstrom,fe093o_rhombohedral_c_sd_angstrom,fe093o_rhombohedral_volume_a3,fe093o_rhombohedral_volume_sd_a3,fe093o_rhombohedral_fit_included
1,0.00,,,300,4.2599,0.0003,77.303332,0.016332,1,4.2980,0.0006,79.396112,0.033251,1,,,,,,,0
2,7.70,0.05,0.1,300,4.1953,0.0019,73.839554,0.100323,1,4.2299,0.0013,75.681599,0.069779,1,,,,,,,0
3,10.6,0.05,0.1,300,4.1745,0.0007,72.746717,0.036596,1,4.2085,0.0008,74.538731,0.042508,1,,,,,,,0
4,12.0,0.05,0.1,300,4.1660,0.0008,72.303246,0.041653,1,4.1979,0.0022,73.976924,0.116308,1,,,,,,,0
5,13.7,0.05,0.1,300,4.1526,0.0028,71.607795,0.144850,1,4.1842,0.0011,73.255006,0.057775,1,,,,,,,0
6,15.0,0.05,0.1,300,4.1440,0.0008,71.163818,0.041215,1,4.1751,0.0023,72.778089,0.120277,1,,,,,,,0
7,22.8,0.05,0.1,300,4.0944,0.0015,68.638978,0.075439,1,4.1255,0.0026,70.214980,0.132754,1,,,,,,,0
8,27.7,0.05,0.1,300,4.0707,0.0018,67.453935,0.089481,1,,,,,0,2.8359,0.0007,7.361,0.004,51.27,0.02,1
9,31.6,0.05,0.1,300,4.0514,0.0007,66.499039,0.034469,1,,,,,0,2.8149,0.0008,7.352,0.004,50.45,0.03,1
10,35.3,0.05,0.1,300,4.0332,0.0010,65.606863,0.048800,1,,,,,0,2.7986,0.0014,7.332,0.007,49.74,0.04,1
11,38.5,0.05,0.1,300,4.0172,0.0018,64.829155,0.087145,1,,,,,0,2.7826,0.0010,7.342,0.005,49.23,0.03,1
12,41.5,0.05,0.1,300,4.0037,0.0019,64.177764,0.091369,1,,,,,0,2.7694,0.0009,7.331,0.004,48.69,0.03,1
13,43.6,0.05,0.1,300,3.9941,0.0019,63.717218,0.090931,1,,,,,0,2.7599,0.0020,7.302,0.010,48.16,0.06,1
14,46.0,0.05,0.1,300,3.9865,0.0014,63.354185,0.066747,1,,,,,0,2.7522,0.0011,7.299,0.005,47.88,0.03,1
15,48.7,0.05,0.1,300,3.9747,0.0021,62.793265,0.099529,1,,,,,0,2.7463,0.0030,7.282,0.015,47.56,0.09,1
16,51.1,0.05,0.1,300,3.9641,0.0019,62.292219,0.089570,1,,,,,0,2.7309,0.0018,7.277,0.009,47.00,0.05,1

File: peritheos/data/datasets/jadeite-zhao-1997-table1-pvt.csv
pressure_gpa,temperature_k,lattice_a_angstrom,lattice_a_uncertainty_angstrom,lattice_b_angstrom,lattice_b_uncertainty_angstrom,lattice_c_angstrom,lattice_c_uncertainty_angstrom,beta_deg,beta_uncertainty_deg,unit_cell_volume_a3,unit_cell_volume_uncertainty_a3
0.00,300,9.401,0.001,8.540,0.001,5.268,0.001,107.51,0.01,403.32,0.08
8.16,1280,9.272,0.001,8.453,0.001,5.182,0.002,106.95,0.01,388.54,0.09
7.83,1072,9.268,0.001,8.445,0.001,5.183,0.002,106.90,0.01,388.12,0.09
7.44,874,9.264,0.001,8.437,0.001,5.184,0.002,106.94,0.01,387.59,0.09
7.02,670,9.258,0.001,8.429,0.001,5.181,0.002,106.93,0.01,386.79,0.09
6.65,473,9.250,0.001,8.421,0.001,5.178,0.002,106.94,0.01,385.80,0.09
6.33,308,9.244,0.001,8.417,0.001,5.179,0.002,106.95,0.01,385.41,0.09
6.88,1280,9.315,0.001,8.473,0.001,5.198,0.002,107.03,0.01,392.23,0.09
6.20,1072,9.303,0.001,8.476,0.001,5.197,0.002,107.02,0.01,391.85,0.09
5.78,872,9.298,0.001,8.460,0.001,5.198,0.002,107.04,0.01,390.93,0.09
5.50,672,9.292,0.001,8.451,0.001,5.199,0.002,107.05,0.01,390.28,0.09
5.04,471,9.287,0.001,8.443,0.001,5.197,0.002,107.06,0.01,389.57,0.09
4.73,307,9.284,0.001,8.438,0.001,5.195,0.002,107.07,0.01,389.06,0.09
5.03,1278,9.369,0.001,8.525,0.001,5.207,0.002,107.04,0.01,397.06,0.09
4.59,1072,9.342,0.001,8.518,0.001,5.213,0.001,107.15,0.01,396.36,0.06
4.23,872,9.339,0.001,8.507,0.001,5.209,0.002,107.10,0.01,395.49,0.09
3.88,673,9.336,0.001,8.497,0.001,5.205,0.002,107.09,0.01,394.69,0.09
3.47,472,9.331,0.001,8.485,0.001,5.205,0.002,107.13,0.01,393.77,0.09
3.17,307,9.325,0.001,8.485,0.001,5.204,0.002,107.11,0.01,393.16,0.09
3.63,1276,9.387,0.001,8.542,0.002,5.243,0.001,107.26,0.01,401.46,0.08
3.24,1073,9.377,0.001,8.542,0.001,5.236,0.002,107.24,0.01,400.53,0.09
2.88,873,9.373,0.001,8.531,0.001,5.238,0.002,107.23,0.01,400.05,0.09
2.48,672,9.369,0.001,8.524,0.001,5.233,0.002,107.20,0.01,399.20,0.09
2.12,471,9.363,0.001,8.520,0.001,5.229,0.002,107.17,0.01,398.51,0.09
1.77,308,9.354,0.001,8.509,0.001,5.232,0.001,107.22,0.01,397.76,0.05
2.17,1275,9.443,0.001,8.561,0.001,5.275,0.001,107.52,0.01,406.70,0.06
1.68,1073,9.438,0.001,8.556,0.002,5.271,0.001,107.49,0.01,405.97,0.07
1.36,873,9.423,0.001,8.560,0.001,5.265,0.001,107.43,0.01,405.12,0.09
0.95,671,9.417,0.001,8.526,0.001,5.277,0.001,107.50,0.01,404.08,0.06
0.61,473,9.411,0.001,8.521,0.001,5.269,0.001,107.41,0.01,403.15,0.07
0.41,308,9.403,0.001,8.497,0.002,5.281,0.001,107.70,0.01,401.94,0.09

File: peritheos/data/datasets/kcl-tateno-2019-table-s1-pvt.csv
run,pressure_gpa,pressure_uncertainty_gpa,temperature_k,temperature_uncertainty_k,platinum_lattice_a_angstrom,platinum_lattice_a_uncertainty_angstrom,platinum_unit_cell_volume_a3,platinum_unit_cell_volume_uncertainty_a3,platinum_differential_stress_t_gpa,platinum_differential_stress_t_uncertainty_gpa,kcl_lattice_a_angstrom,kcl_lattice_a_uncertainty_angstrom,kcl_unit_cell_volume_a3,kcl_unit_cell_volume_uncertainty_a3,kcl_st,kcl_st_uncertainty
1,126.2,0.3,300,,3.6188,0.0004,47.39,0.01,0.92,0.32,2.8682,0.0039,23.5946,0.0957,0.0021,0.0130
1,143.7,1.3,300,,3.5950,0.0017,46.46,0.07,0.35,0.97,2.8256,0.0014,22.5587,0.0329,0.0068,0.0029
1,163.5,2.1,300,,3.5704,0.0025,45.52,0.10,1.82,1.49,2.7919,0.0040,21.7624,0.0946,0.0072,0.0056
1,189.3,1.1,300,,3.5413,0.0012,44.41,0.04,0.85,1.81,2.7522,0.0027,20.8474,0.0625,0.0060,0.0021
1,201.9,2.0,300,,3.5282,0.0020,43.92,0.07,1.40,,2.7346,0.0009,20.4485,0.0210,-0.0114,
1,212.2,2.2,300,,3.5178,0.0022,43.53,0.08,0.48,1.56,2.7217,0.0004,20.1622,0.0086,0.0127,
1,228.6,2.0,300,,3.5021,0.0018,42.95,0.07,0.68,0.13,2.6997,0.0004,19.6761,0.0094,0.0129,
2,84.8,0.3,300,,3.6853,0.0006,50.05,0.02,1.00,0.26,2.9757,0.0011,26.3493,0.0297,0.0030,0.0020
2,103.7,0.5,300,,3.6528,0.0008,48.74,0.03,0.97,0.19,2.9187,0.0005,24.8627,0.0137,0.0035,0.0010
2,119.0,0.4,300,,3.6293,0.0005,47.80,0.02,0.81,0.43,2.8829,0.0012,23.9597,0.0300,0.0081,0.0025
3,10.0,0.2,1640,10,3.8964,0.0003,59.16,0.01,0.06,0.10,3.5717,0.0020,45.5635,0.0769,0.0058,0.0026
3,10.2,0.3,1780,10,3.8839,0.0005,58.59,0.02,0.14,0.11,3.5795,0.0036,45.8620,0.1389,-0.0019,0.0050
3,9.7,0.3,1480,10,3.8488,0.0004,57.01,0.02,0.03,0.13,3.5790,0.0014,45.8456,0.0542,-0.0019,0.0021
3,6.0,0.1,300,,3.8097,0.0010,55.29,0.04,0.11,0.07,3.5581,0.0008,45.0463,0.0321,-0.0018,0.0013
3,14.1,0.3,2080,10,3.9040,0.0002,59.50,0.01,0.17,0.15,3.5062,0.0001,43.1025,0.0035,0.0003,0.0001
3,9.0,0.1,300,,3.9019,0.0001,59.40,0.01,0.00,0.13,3.4902,0.0012,42.5142,0.0428,0.0011,0.0016
3,22.8,0.4,2160,30,3.8373,0.0004,56.51,0.02,0.29,0.21,3.3718,0.0004,38.3338,0.0134,0.0005,0.0006
3,20.7,0.1,1490,10,3.8240,0.0006,55.92,0.03,-0.11,0.08,3.3701,0.0004,38.2765,0.0125,0.0014,0.0006
3,18.4,0.1,300,,3.7870,0.0007,54.31,0.03,0.23,0.15,3.3543,0.0018,37.7402,0.0592,-0.0021,0.0023
3,31.6,0.5,2390,60,3.7652,0.0007,53.38,0.03,0.01,0.10,3.2952,0.0009,35.7800,0.0283,-0.0004,0.0011
3,30.1,0.1,1780,20,3.7470,0.0004,52.61,0.02,-0.15,0.05,3.2905,0.0015,35.6260,0.0472,0.0016,0.0019
3,37.0,0.2,2560,10,3.9246,0.0005,60.45,0.02,0.23,0.24,3.2497,0.0004,34.3199,0.0133,0.0004,0.0004
3,30.6,0.3,300,,3.9289,0.0003,60.65,0.01,0.02,0.29,3.2359,0.0016,33.8821,0.0500,-0.0010,0.0028
3,48.3,0.3,2390,30,3.9199,0.0005,60.23,0.02,-0.13,0.08,3.1633,0.0004,31.6537,0.0127,-0.0001,0.0007
3,46.6,0.7,1790,10,3.9208,0.0005,60.27,0.02,0.17,0.41,3.1618,0.0002,31.6079,0.0063,0.0006,0.0007
4,4.2,0.1,300,,3.8844,0.0008,58.61,0.03,0.02,0.07,3.6194,0.0005,47.4154,0.0183,0.0007,0.0009
4,8.7,0.9,1680,100,3.8728,0.0005,58.09,0.02,-0.06,0.17,3.5952,0.0004,46.4679,0.0151,0.0016,0.0022
4,4.7,0.0,300,,3.8573,0.0005,57.39,0.02,0.04,0.03,3.5990,0.0000,46.6154,0.0017,-0.0024,0.0011
4,22.2,0.9,1820,110,3.8462,0.0003,56.90,0.01,-0.11,0.06,3.3820,0.0013,38.6842,0.0442,-0.0001,0.0023
4,27.2,0.2,1890,20,3.8425,0.0012,56.73,0.05,-0.02,0.06,3.3260,0.0003,36.7925,0.0105,0.0024,0.0018
4,21.8,0.1,300,,3.8028,0.0004,55.00,0.02,0.00,0.13,3.3148,0.0013,36.4220,0.0431,-0.0016,0.0016
4,31.0,0.6,1990,50,3.7950,0.0009,54.66,0.04,-0.13,0.17,3.2870,0.0002,35.5151,0.0060,0.0004,0.0002
4,25.9,0.2,300,,3.9324,0.0008,60.81,0.04,0.09,0.12,3.2753,0.0006,35.1356,0.0183,-0.0030,0.0007
4,38.7,0.3,300,,3.8766,0.0004,58.26,0.02,0.33,0.49,3.1833,0.0018,32.2575,0.0537,-0.0004,0.0022
4,47.1,0.3,300,,3.8597,0.0002,57.50,0.01,0.30,0.17,3.1321,0.0005,30.7265,0.0146,0.0019,0.0018
4,60.7,2.5,2210,210,3.8487,0.0007,57.01,0.03,0.70,0.70,3.1000,0.0008,29.7923,0.0235,0.0024,0.0005
4,58.1,1.8,1640,170,3.7660,0.0023,53.41,0.10,-0.20,0.40,3.0983,0.0012,29.7421,0.0332,0.0029,0.0014
4,59.4,0.8,2300,200,3.7620,0.0013,53.24,0.05,-0.09,0.61,3.0994,0.0019,29.7747,0.0539,0.0041,0.0022
4,54.7,0.2,300,,3.7710,0.0019,53.63,0.08,-0.27,0.13,3.0934,0.0004,29.6002,0.0103,-0.0003,0.0006

File: peritheos/data/datasets/kcl-walker-2002-table2-pvt.csv
press_load_kn,temperature_celsius,nacl_file,nacl_lattice_a_angstrom,nacl_lattice_a_esd_angstrom,pressure_kbar,pressure_esd_kbar,kcl_file,b2_kcl_cell_volume_a3,b2_kcl_cell_volume_esd_a3,molar_volume_cm3_mol
2026,23,r34515,5.4315,0.0007,36.3,0.2,r34511,47.57,0.03,28.65
2500,23,r34519,5.3896,0.0009,46.2,0.2,r34523,46.40,0.04,27.94
3000,23,r34531,5.3575,0.0015,54.6,0.4,r34527,45.59,0.04,27.46
3500,23,r34535,5.3288,0.0020,62.7,0.6,r34539,44.82,0.04,26.99
4000,23,r34547,5.3074,0.0021,69.1,0.6,r34543,44.28,0.05,26.67
4500,23,r34551,5.2855,0.0020,76.0,0.6,r34555,43.66,0.08,26.29
5000,23,r34563,5.2693,0.0015,81.4,0.5,r34559,43.25,0.07,26.05
2000,24,r35189,5.4572,0.0006,31.8,0.1,r35193,48.20,0.01,29.03
2000,100,r35201,5.4575,0.0003,33.9,0.1,r35197,48.36,0.01,29.13
2500,100,r35245,5.4641,0.0038,32.5,0.8,r35249,48.52,0.11,29.23
3000,100,r35257,5.4283,0.0022,40.4,0.5,r35253,47.43,0.09,28.56
4000,100,r35305,5.3770,0.0054,53.0,1.4,r35301,45.96,0.03,27.68
4520,100,r35353,5.3551,0.0073,58.9,2.0,r35349,45.37,0.05,27.33
5000,100,r35405,5.3204,0.0019,68.9,0.6,r35401,44.51,0.14,26.81
2000,200,r35205,5.4705,0.0005,34.0,0.1,r35209,48.67,0.05,29.31
3000,200,r35261,5.4295,0.0031,43.0,0.7,r35265,47.37,0.06,28.53
4000,200,r35309,5.3801,0.0050,55.1,1.3,r35313,46.04,0.08,27.73
4520,200,r35357,5.3583,0.0070,60.9,1.9,r35361,45.24,0.13,27.25
5000,200,r35409,5.3217,0.0017,71.4,0.5,r35413,44.52,0.12,26.81
2000,300,r35217,5.4856,0.0026,33.8,0.5,r35213,49.05,0.03,29.54
3000,300,r35273,5.4371,0.0038,44.1,0.9,r35269,47.46,0.07,28.58
4000,300,r35321,5.3825,0.0021,57.3,0.5,r35317,46.03,0.05,27.72
4520,300,r35369,5.3568,0.0075,64.2,2.0,r35365,45.19,0.16,27.22
5000,300,r35421,5.3248,0.0016,73.3,0.5,r35417,44.58,0.11,26.85
2000,400,r35221,5.5004,0.0033,33.8,0.6,r35225,49.38,0.09,29.74
3000,400,r35277,5.4414,0.0035,46.0,0.8,r35281,47.53,0.02,28.63
4000,400,r35325,5.3861,0.0030,59.2,0.8,r35329,45.99,0.04,27.70
4520,400,r35373,5.3554,0.0056,67.4,1.5,r35377,45.37,0.02,27.33
5000,400,r35425,5.3278,0.0016,75.3,0.5,r35429,44.60,0.06,26.86
2000,500,r35233,5.5123,0.0023,34.4,0.4,r35229,49.96,0.15,30.09
3000,500,r35289,5.4436,0.0031,48.4,0.7,r35285,47.75,0.02,28.76
4000,500,r35337,5.3875,0.0029,61.7,0.7,r35333,46.03,0.06,27.72
4522,500,r35389,5.3431,0.0011,73.7,0.3,r35385,45.14,0.15,27.19
5000,500,r35437,5.3313,0.0023,77.1,0.7,r35433,44.62,0.05,26.88
2000,600,r35237,5.5327,0.0048,33.6,0.8,r35241,50.51,0.14,30.42
3000,600,r35293,5.4513,0.0035,49.5,0.8,r35297,48.04,0.02,28.93
4000,600,r35341,5.3912,0.0030,63.6,0.8,r35345,46.15,0.01,27.80
4522,600,r35393,5.3483,0.0013,75.1,0.4,r35397,45.25,0.13,27.25
5000,600,r35441,5.3351,0.0024,78.9,0.7,r35445,44.69,0.09,26.92

File: peritheos/data/datasets/klb1-ricolleau-2009-table-s1-pvt.csv
source_line,temperature_k,pressure_gpa,pressure_sigma_gpa,mg_perovskite_volume_a3,mg_perovskite_volume_sigma_a3,ferropericlase_volume_a3,ferropericlase_volume_sigma_a3,ca_perovskite_volume_a3,ca_perovskite_volume_sigma_a3,pressure_medium_volume_a3,pressure_medium_volume_sigma_a3,pressure_medium_volume_2_a3,pressure_medium_volume_2_sigma_a3,gold_volume_a3,gold_volume_sigma_a3
2,1600,32.75,1.15,152.720,0.053,68.260,0.031,42.594,0.096,36.333,0.014,,,61.216,0.006
3,1792,32.03,1.16,152.841,0.050,68.369,0.029,42.576,0.100,36.401,0.014,,,61.672,0.009
4,1959,33.85,1.15,152.843,0.031,68.303,0.019,42.606,0.061,36.355,0.008,,,61.547,0.007
5,2127,34.72,1.15,153.066,0.030,68.386,0.020,42.713,0.054,36.460,0.009,,,61.627,0.006
6,2192,36.65,1.16,153.129,0.033,68.419,0.021,42.571,0.065,36.453,0.011,,,61.323,0.008
7,300,27.56,0.05,150.080,0.031,66.994,0.018,41.678,0.082,36.340,0.005,,,60.320,0.008
9,1784,33.03,1.18,152.460,0.156,67.809,0.080,42.056,0.461,36.727,0.061,,,61.444,0.014
10,1749,32.55,1.21,152.969,0.112,67.995,0.065,42.028,0.355,36.876,0.028,,,61.490,0.020
11,1869,33.13,1.19,153.142,0.095,68.132,0.058,42.510,0.396,36.896,0.025,,,61.557,0.015
12,1975,33.14,1.17,153.612,0.105,68.319,0.053,42.598,0.306,36.961,0.022,,,61.725,0.012
13,2103,34.56,1.15,153.366,0.059,68.316,0.033,42.682,0.148,36.798,0.017,,,61.625,0.007
14,2050,34.09,1.16,153.776,0.064,68.549,0.037,42.822,0.151,36.805,0.013,,,61.640,0.010
15,2073,33.69,1.19,154.168,0.103,68.642,0.069,42.757,0.181,36.774,0.012,,,61.764,0.015
17,2017,33.26,1.15,152.678,0.063,68.075,0.043,42.486,0.163,36.611,0.018,,,61.767,0.007
18,2423,36.17,1.23,154.604,0.100,68.687,0.047,43.134,0.323,36.662,0.030,,,61.790,0.023
19,300,30.95,0.13,149.078,0.037,66.225,0.025,41.364,0.104,36.050,0.011,,,59.687,0.022
20,1466,35.16,1.33,151.618,0.063,67.242,0.036,42.080,0.142,36.225,0.017,37.196,0.014,60.529,0.040
22,1684,35.35,1.28,151.790,0.048,67.365,0.034,42.231,0.081,36.123,0.018,36.809,0.027,60.813,0.032
24,1881,35.77,1.35,152.366,0.059,67.631,0.032,42.408,0.097,36.128,0.018,36.989,0.036,61.026,0.046
26,2168,37.46,1.31,153.045,0.063,67.950,0.026,42.628,0.086,36.117,0.021,36.847,0.048,61.118,0.038
28,2117,36.57,1.27,153.038,0.060,67.965,0.027,42.649,0.092,36.138,0.016,37.073,0.028,61.223,0.031
30,2270,36.31,1.21,153.689,0.085,68.142,0.046,42.805,0.133,36.139,0.031,36.879,0.091,61.516,0.020
32,2319,36.50,1.24,154.020,0.069,68.272,0.034,42.876,0.093,36.205,0.021,37.235,0.015,61.553,0.027
34,2304,36.93,1.21,153.494,0.050,67.933,0.031,42.673,0.065,36.199,0.019,37.122,0.025,61.438,0.019
36,300,33.15,0.67,149.082,0.072,65.850,0.054,41.507,0.194,36.203,0.011,,,59.296,0.115
38,1576,33.98,1.26,152.086,0.044,67.478,0.040,42.250,0.094,36.874,0.025,,,60.927,0.029
39,1688,34.34,1.27,152.608,0.049,67.738,0.046,42.588,0.129,36.667,0.025,,,61.024,0.029
40,1933,34.96,1.19,153.171,0.042,68.041,0.030,42.571,0.087,36.731,0.022,,,61.271,0.013
41,2096,35.77,1.25,153.636,0.063,68.182,0.036,42.580,0.174,36.794,0.063,,,61.357,0.027
42,300,32.62,0.11,148.886,0.051,65.695,0.048,41.309,0.110,36.156,0.014,,,59.390,0.019
44,1891,40.12,1.28,150.504,0.057,66.758,0.030,41.611,0.117,34.469,0.032,,,60.190,0.029
45,2025,40.81,1.23,150.602,0.032,66.804,0.018,41.645,0.058,34.239,0.050,,,60.249,0.020
46,2018,40.38,1.25,150.540,0.041,66.821,0.023,41.602,0.078,34.353,0.053,,,60.321,0.023
47,300,33.92,0.14,147.128,0.058,65.212,0.037,40.678,0.143,34.100,0.016,,,59.163,0.024
49,2005,50.87,1.2,145.700,0.051,64.119,0.039,40.439,0.065,32.070,0.056,,,58.489,0.010
50,2153,49.78,1.17,146.034,0.049,64.313,0.050,40.503,0.062,32.113,0.021,,,58.844,0.005
51,2310,50.79,1.17,146.226,0.055,64.377,0.059,40.491,0.091,32.212,0.018,,,58.873,0.006
52,2387,51.77,1.17,146.050,0.060,64.273,0.059,40.471,0.060,32.161,0.023,,,58.809,0.006
53,2335,51.36,1.17,146.170,0.062,64.283,0.051,40.454,0.070,32.170,0.019,,,58.811,0.005
54,300,43.39,0.05,143.206,0.071,62.908,0.074,39.862,0.127,32.007,0.016,,,57.659,0.006
56,1395,51.99,1.26,144.363,0.034,63.584,0.018,39.995,0.059,31.843,0.017,,,57.613,0.017
57,1637,49.97,1.24,144.737,0.067,63.642,0.032,40.115,0.139,31.840,0.035,,,58.193,0.015
58,1754,50.08,1.22,144.969,0.058,63.754,0.026,40.197,0.140,31.845,0.037,,,58.314,0.012
59,1818,49.72,1.21,145.072,0.045,63.846,0.022,40.161,0.115,31.911,0.028,,,58.446,0.011
60,1942,49.74,1.22,145.376,0.054,63.961,0.027,40.259,0.125,31.919,0.022,,,58.592,0.013
61,2015,49.50,1.19,145.634,0.041,64.124,0.020,40.296,0.120,31.921,0.012,,,58.719,0.007
62,2110,49.96,1.22,145.829,0.046,64.228,0.023,40.438,0.113,32.180,0.034,,,58.762,0.014
63,2162,49.99,1.21,146.056,0.048,64.349,0.024,40.506,0.106,32.233,0.012,,,58.822,0.012
64,2294,50.44,1.20,146.336,0.039,64.464,0.021,40.591,0.080,32.177,0.015,,,58.912,0.010
65,2236,50.60,1.20,146.214,0.037,64.386,0.018,40.507,0.062,32.119,0.012,,,58.813,0.009
66,2354,50.85,1.22,146.476,0.042,64.418,0.024,40.560,0.074,32.151,0.018,,,58.918,0.013
67,2283,50.70,1.21,146.389,0.037,64.433,0.020,40.513,0.069,32.212,0.014,,,58.855,0.012
68,2356,51.48,1.24,146.614,0.036,64.576,0.020,40.545,0.087,32.267,0.016,,,58.818,0.017
69,300,42.73,0.13,143.356,0.048,63.068,0.029,39.574,0.134,32.029,0.011,,,57.756,0.019
71,2070,57.83,1.25,142.649,0.109,62.013,0.170,39.973,0.203,31.207,0.020,,,57.513,0.014
72,2050,56.36,1.58,143.012,0.251,62.160,0.048,39.825,0.105,31.404,0.017,,,57.705,0.063
73,2114,57.15,1.24,143.029,0.044,62.025,0.044,39.749,0.071,31.255,0.016,,,57.661,0.014
74,2042,56.06,1.28,142.829,0.044,61.981,0.094,39.750,0.079,31.291,0.013,,,57.740,0.020
75,2417,57.11,1.64,144.116,0.084,61.860,0.068,39.872,0.235,31.423,0.018,,,58.009,0.075
76,2406,58.15,1.36,143.607,0.085,61.934,0.042,39.887,0.078,31.280,0.015,,,57.841,0.032
77,300,53.00,0.38,140.484,0.149,60.570,0.097,39.434,0.373,30.985,0.010,,,56.333,0.049
79,2060,65.39,1.24,139.909,0.054,61.122,0.044,38.736,0.143,24.340,0.013,,,56.473,0.011
80,1803,63.05,1.27,140.040,0.071,61.202,0.056,38.875,0.157,24.244,0.013,,,56.521,0.015
81,300,52.22,0.09,139.978,0.054,60.924,0.064,38.891,0.128,24.203,0.012,,,56.433,0.011
82,1988,66.98,1.34,140.209,0.084,60.687,0.044,38.722,0.123,23.901,0.013,,,56.199,0.013
83,1870,65.51,1.28,140.283,0.081,61.104,0.067,39.079,0.162,23.925,0.013,,,56.271,0.015
84,1784,64.82,1.28,140.340,0.090,61.104,0.064,38.812,0.137,23.912,0.015,,,56.274,0.015
85,2009,67.27,1.30,139.962,0.093,60.693,0.037,38.808,0.114,23.932,0.012,,,56.183,0.018
86,1978,67.21,1.31,139.622,0.077,60.677,0.039,39.055,0.275,24.022,0.009,,,56.160,0.019
87,300,54.89,0.19,139.047,0.085,60.056,0.044,38.792,0.198,24.029,0.005,,,56.091,0.024
89,2194,82.28,1.44,135.497,0.021,58.465,0.017,37.663,0.041,28.424,0.024,,,54.609,0.029
90,2283,82.32,1.52,135.564,0.021,58.502,0.015,37.623,0.039,28.230,0.028,,,54.679,0.037
91,2144,81.03,1.34,135.550,0.024,58.469,0.020,37.640,0.047,28.346,0.041,,,54.702,0.018
92,2277,81.53,1.38,135.501,0.019,58.499,0.014,37.619,0.033,28.440,0.028,,,54.760,0.023
93,1942,81.02,1.28,135.131,0.022,58.389,0.021,37.532,0.033,29.067,0.011,,,54.534,0.012
94,1843,80.33,1.40,135.056,0.022,58.241,0.023,37.510,0.032,29.087,0.007,,,54.525,0.025
95,1833,80.84,1.27,135.003,0.021,58.223,0.020,37.503,0.030,29.044,0.009,,,54.463,0.010
96,1726,80.30,1.29,134.896,0.018,58.101,0.020,37.473,0.024,28.953,0.010,,,54.431,0.013
97,1603,80.04,1.31,134.775,0.020,58.089,0.023,37.431,0.032,28.897,0.015,,,54.357,0.014
98,1552,80.07,1.34,134.672,0.021,58.041,0.020,37.396,0.033,28.875,0.014,,,54.313,0.017
99,1452,80.17,1.44,134.520,0.025,57.897,0.018,37.369,0.040,28.798,0.022,,,54.221,0.028
100,1400,80.08,1.54,134.431,0.025,57.843,0.017,37.354,0.039,28.749,0.020,,,54.188,0.037
101,300,74.21,0.34,133.601,0.031,57.154,0.015,37.274,0.081,28.275,0.012,,,53.918,0.036
103,2310,84.07,1.28,135.589,0.035,58.571,0.029,37.554,0.046,28.304,0.052,,,54.515,0.011
104,2386,83.11,1.26,135.668,0.033,58.520,0.051,37.609,0.054,28.299,0.115,,,54.680,0.009
105,2141,82.55,1.25,135.322,0.032,58.421,0.028,37.507,0.039,28.626,0.083,,,54.535,0.008
106,2103,82.51,1.25,135.255,0.032,58.384,0.046,37.506,0.043,28.976,0.011,,,54.509,0.008
107,2028,81.85,1.23,135.100,0.028,58.252,0.036,37.490,0.040,28.958,0.007,,,54.517,0.006
108,1876,81.17,1.25,135.095,0.037,58.171,0.061,37.494,0.044,28.959,0.012,,,54.462,0.008
109,1788,81.48,1.28,134.863,0.026,58.047,0.046,37.437,0.049,28.879,0.017,,,54.358,0.011
110,1622,80.78,1.28,134.638,0.035,58.033,0.035,37.397,0.054,28.649,0.051,,,54.295,0.011
111,1516,81.22,1.30,134.536,0.027,58.000,0.031,37.355,0.040,28.591,0.042,,,54.165,0.013
112,1399,80.77,1.29,134.399,0.032,57.980,0.032,37.329,0.039,28.524,0.040,,,54.117,0.012
113,1343,80.96,1.29,134.311,0.030,57.951,0.028,37.321,0.030,28.523,0.039,,,54.053,0.011
114,300,75.45,0.12,133.655,0.040,57.258,0.047,37.201,0.051,28.259,0.036,,,53.794,0.012
116,1436,93.02,1.25,131.863,0.045,56.212,0.041,36.617,0.065,27.430,0.093,,,52.964,0.006
117,1568,93.32,1.27,131.873,0.036,56.287,0.039,36.571,0.048,27.549,0.059,,,53.031,0.008
118,1702,94.10,1.28,131.923,0.032,56.380,0.039,36.569,0.047,27.818,0.019,,,53.057,0.009
119,1777,94.00,1.27,132.019,0.029,56.441,0.043,36.640,0.034,27.414,0.038,,,53.120,0.008
120,1908,94.55,1.28,132.089,0.031,56.383,0.055,36.667,0.030,27.593,0.059,,,53.164,0.009
121,1942,94.04,1.26,132.139,0.031,56.471,0.034,36.666,0.038,27.726,0.030,,,53.237,0.007
122,2146,94.33,1.24,132.413,0.024,56.530,0.037,36.741,0.034,27.631,0.043,,,53.360,0.005
123,2256,94.66,1.28,132.423,0.053,56.536,0.051,36.747,0.048,27.948,0.021,,,53.411,0.009
124,2304,94.66,1.26,132.600,0.034,56.587,0.064,36.779,0.038,27.909,0.019,,,53.447,0.008
125,2523,95.00,1.26,132.748,0.039,56.689,0.061,36.793,0.048,27.497,0.068,,,53.579,0.007
126,2332,94.86,1.25,132.566,0.030,56.762,0.052,36.776,0.026,27.966,0.016,,,53.449,0.006
127,2200,94.25,1.29,132.409,0.050,56.380,0.066,36.762,0.046,27.935,0.038,,,53.408,0.010
128,2000,93.29,1.27,132.265,0.045,56.456,0.064,36.707,0.032,27.483,0.063,,,53.350,0.008
129,1911,92.78,1.28,132.179,0.044,56.377,0.053,36.700,0.033,27.710,0.067,,,53.332,0.009
130,1791,93.03,1.27,131.971,0.048,56.226,0.082,36.664,0.035,27.229,0.099,,,53.220,0.008
131,1698,92.47,1.26,131.870,0.047,56.301,0.054,36.650,0.034,27.065,0.051,,,53.204,0.007
132,1626,92.24,1.25,131.828,0.057,56.210,0.069,36.616,0.032,27.360,0.118,,,53.173,0.007
133,1516,91.88,1.25,131.684,0.051,56.165,0.064,36.584,0.031,27.388,0.116,,,53.126,0.006
134,1411,91.61,1.25,131.541,0.041,56.110,0.055,36.555,0.027,27.439,0.081,,,53.075,0.007
135,300,85.85,0.11,130.909,0.044,55.625,0.050,36.442,0.052,27.072,0.064,,,52.810,0.009
136,1555,94.57,1.27,131.531,0.033,55.896,0.051,36.541,0.021,27.538,0.040,,,52.908,0.008
137,1632,94.91,1.29,131.611,0.038,55.946,0.054,36.564,0.027,27.693,0.028,,,52.933,0.009
138,1727,95.76,1.28,131.727,0.029,56.095,0.051,36.566,0.021,27.749,0.029,,,52.924,0.009
139,1833,95.57,1.28,131.844,0.033,56.215,0.054,36.609,0.024,27.855,0.024,,,53.017,0.008
140,1956,96.09,1.33,131.914,0.033,56.335,0.059,36.641,0.031,27.893,0.037,,,53.058,0.013
141,2071,95.92,1.31,132.131,0.033,56.512,0.067,36.676,0.031,27.784,0.033,,,53.157,0.012
142,2130,95.56,1.30,132.240,0.033,56.663,0.045,36.694,0.025,27.834,0.028,,,53.233,0.011
143,2153,94.91,1.36,132.214,0.042,56.297,0.063,36.715,0.029,27.776,0.026,,,53.311,0.017
144,2494,97.01,1.38,132.554,0.042,56.552,0.068,36.768,0.028,27.849,0.036,,,53.366,0.018
145,2377,95.56,1.31,132.490,0.032,56.481,0.058,36.757,0.022,27.908,0.025,,,53.416,0.012
146,300,84.96,0.15,131.087,0.038,55.847,0.064,36.338,0.056,27.320,0.016,,,52.890,0.013
148,2220,105.90,1.23,129.437,0.115,55.245,0.152,35.837,0.351,26.313,0.010,,,52.376,0.004
152,1740,109.64,1.36,128.391,0.037,54.362,0.032,35.610,0.079,20.655,0.004,,,51.753,0.013
153,1846,109.96,1.35,128.446,0.038,54.418,0.031,35.600,0.085,20.658,0.004,,,51.794,0.013
154,1883,109.40,1.37,128.621,0.046,54.425,0.042,35.693,0.081,20.677,0.004,,,51.864,0.014
155,1679,107.90,1.35,128.561,0.041,54.448,0.036,35.650,0.059,20.676,0.004,,,51.854,0.012
156,2280,110.46,1.36,128.836,0.039,54.616,0.035,35.827,0.065,20.706,0.005,,,52.034,0.014
157,2176,109.70,1.35,128.854,0.050,54.587,0.039,35.835,0.097,20.717,0.005,,,52.029,0.013
158,2009,108.15,1.35,128.817,0.042,54.540,0.033,35.756,0.077,20.705,0.005,,,52.048,0.012
159,2569,110.51,1.43,128.754,0.032,54.594,0.039,35.888,0.029,20.742,0.005,,,52.221,0.020
160,2509,109.06,1.46,128.980,0.047,54.696,0.070,35.694,0.074,20.768,0.006,,,52.303,0.023
161,300,96.11,0.21,128.275,0.061,54.166,0.057,35.552,0.106,20.746,0.006,,,51.930,0.017
162,1992,109.76,1.38,128.573,0.057,54.478,0.021,35.718,0.069,20.712,0.004,,,51.904,0.015
163,300,97.76,0.19,128.005,0.040,54.304,0.028,35.575,0.149,20.664,0.005,,,51.796,0.015
165,1434,109.87,1.37,127.415,0.075,53.702,0.030,35.326,0.106,20.390,0.004,,,51.542,0.014
166,1584,110.44,1.40,127.467,0.067,53.747,0.027,35.376,0.079,20.417,0.005,,,51.590,0.016
167,1820,112.38,1.36,127.563,0.071,53.847,0.025,35.434,0.084,20.455,0.005,,,51.586,0.012
168,1891,112.40,1.33,127.624,0.076,53.890,0.033,35.494,0.093,20.470,0.005,,,51.629,0.010
169,1960,113.00,1.32,127.771,0.074,53.952,0.039,35.572,0.089,20.484,0.006,,,51.625,0.009
170,1968,110.88,1.36,127.752,0.071,54.021,0.032,35.652,0.064,20.549,0.005,,,51.799,0.013
171,1990,110.14,1.31,127.913,0.084,54.008,0.048,35.628,0.096,20.580,0.007,,,51.873,0.010
172,2034,110.53,1.35,127.855,0.093,54.118,0.053,35.609,0.204,20.603,0.009,,,51.869,0.013
173,2098,111.20,1.36,127.938,0.096,54.125,0.053,35.644,0.288,20.607,0.009,,,51.856,0.013
174,2213,111.61,1.38,128.012,0.097,54.253,0.053,35.670,0.168,20.623,0.009,,,51.897,0.015
175,2100,112.15,1.39,127.903,0.085,54.211,0.037,35.657,0.245,20.648,0.008,,,51.781,0.016
176,2308,111.98,1.37,128.045,0.077,54.311,0.045,35.517,0.236,20.657,0.009,,,51.929,0.014
177,2300,112.20,1.41,127.927,0.082,54.312,0.051,35.821,0.249,20.749,0.013,,,51.905,0.017
178,300,98.36,0.20,127.967,0.059,54.241,0.068,35.543,0.352,20.741,0.012,,,51.747,0.016
