Repository: CPrescher/peritheos

# Peritheos

A Python library for thermodynamic equations of state calculations for solid materials.

Built-in EOS evaluation, inversion, bounded robust fitting, and uncertainty
statistics are implemented in Rust and exposed through the established Python API.
NumPy broadcasting and user-defined `EosBase` subclasses remain supported.
The package includes PEP 561 typing metadata for type checkers and IDEs.

Full model, fitting, units, and development documentation is available at
[peritheos.readthedocs.io](https://peritheos.readthedocs.io/).
Rust users can start with the workflow-oriented [Rust API guide](docs/rust-api.md)
and the runnable examples in the unified Rust crate.

File: peritheos/data/datasets/magnesiowustite-mw78-finkelstein-2017-table2-compression.csv
source_order,medium,reported_structure_branch,used_as_v0_prior,used_in_helium_cubic_fit,used_in_neon_cubic_fit,used_in_excluded_neon_hex_fit,pressure_gpa,pressure_standard_deviation_gpa,ruby1_wavelength_nm,ruby1_observation_status,ruby2_wavelength_nm,cubic_a_angstrom,cubic_a_standard_deviation_angstrom,cubic_volume_a3,cubic_volume_standard_deviation_a3,hexagonal_a_angstrom,hexagonal_a_standard_deviation_angstrom,hexagonal_c_angstrom,hexagonal_c_standard_deviation_angstrom,hexagonal_c_over_a,hexagonal_c_over_a_standard_deviation,hexagonal_volume_a3,hexagonal_volume_standard_deviation_a3
1,ambient,cubic,1,0,0,0,0.0001,,,,,4.2898,0.0004,78.94,0.02,,,,,,,,
2,helium,cubic,0,1,0,0,1.823,0.016,694.95,measured,694.95,4.2703,0.0012,77.87,0.07,3.0184,0.0017,7.404,0.010,2.453,0.004,58.42,0.10
3,helium,cubic,0,1,0,0,5.128,0.032,696.13,measured,696.14,4.2433,0.0012,76.40,0.07,3.0011,0.0016,7.345,0.009,2.448,0.004,57.29,0.09
4,helium,cubic,0,1,0,0,8.786,0.063,697.41,measured,697.45,4.2132,0.0012,74.79,0.07,2.9778,0.0016,7.307,0.010,2.454,0.004,56.11,0.10
5,helium,cubic,0,1,0,0,12.294,0.064,698.64,measured,698.67,4.1860,0.0013,73.35,0.07,2.9592,0.0017,7.255,0.010,2.452,0.004,55.02,0.10
6,helium,cubic,0,1,0,0,16.199,0.065,699.98,measured,700.01,4.1596,0.0013,71.97,0.07,2.9388,0.0014,7.221,0.009,2.457,0.004,54.01,0.08
7,helium,cubic,0,1,0,0,19.301,0.072,701.02,measured,701.06,4.1420,0.0012,70.97,0.07,2.9265,0.0016,7.179,0.010,2.453,0.004,53.24,0.09
8,helium,cubic,0,1,0,0,23.119,0.075,702.29,measured,702.33,4.1152,0.0015,69.69,0.08,2.9063,0.0018,7.151,0.010,2.461,0.004,52.31,0.10
9,helium,cubic,0,1,0,0,26.467,0.115,703.38,measured,703.44,4.1003,0.0011,68.94,0.06,2.8994,0.0014,7.102,0.008,2.449,0.003,51.70,0.08
10,helium,cubic,0,1,0,0,29.044,0.136,704.22,measured,704.28,4.0838,0.0014,68.11,0.07,2.8858,0.0019,7.086,0.011,2.455,0.005,51.10,0.11
11,helium,cubic,0,1,0,0,31.820,0.052,705.13,estimated_from_ruby2,705.15,4.0707,0.0013,67.46,0.07,2.8761,0.0017,7.067,0.010,2.457,0.004,50.63,0.10
12,helium,cubic,0,1,0,0,35.856,0.086,706.40,measured,706.44,4.0491,0.0013,66.38,0.07,2.8620,0.0017,7.021,0.010,2.453,0.004,49.80,0.10
13,helium,cubic,0,1,0,0,40.004,0.094,707.70,measured,707.74,4.0314,0.0015,65.52,0.07,2.8490,0.0019,6.993,0.011,2.455,0.005,49.16,0.11
14,helium,cubic,0,1,0,0,42.319,0.127,708.40,measured,708.46,4.0235,0.0013,65.12,0.07,2.8418,0.0016,6.991,0.010,2.460,0.004,48.89,0.09
15,helium,cubic,0,1,0,0,46.645,0.071,709.73,measured,709.77,4.0034,0.0011,64.16,0.05,2.8295,0.0013,6.953,0.015,2.457,0.006,48.21,0.11
16,helium,cubic,0,1,0,0,50.177,0.145,710.78,measured,710.84,3.9891,0.0015,63.48,0.08,2.820,0.002,6.914,0.012,2.452,0.005,47.62,0.11
17,helium,cubic,0,1,0,0,52.517,0.129,711.48,measured,711.53,3.9781,0.0014,62.95,0.07,2.8110,0.0019,6.903,0.011,2.456,0.005,47.24,0.10
18,helium,cubic,0,1,0,0,55.542,0.222,712.35,measured,712.44,3.9665,0.0016,62.40,0.08,2.8008,0.0019,6.898,0.012,2.463,0.005,46.86,0.10
19,neon,cubic,0,0,1,0,1.314,0.020,694.76,measured,694.77,4.2749,0.0005,78.12,0.03,3.0240,0.0007,7.409,0.003,2.4500,0.0012,58.68,0.04
20,neon,cubic,0,0,1,0,5.294,0.020,696.19,measured,696.20,4.2423,0.0005,76.35,0.03,3.0000,0.0008,7.347,0.003,2.4490,0.0012,57.26,0.04
21,neon,cubic,0,0,1,0,9.029,0.021,697.51,measured,697.52,4.2162,0.0005,74.95,0.03,2.9813,0.0008,7.304,0.003,2.4499,0.0013,56.22,0.04
22,neon,cubic,0,0,1,0,13.682,0.042,699.12,measured,699.14,4.1827,0.0005,73.18,0.03,2.9581,0.0007,7.243,0.003,2.4485,0.0012,54.89,0.04
23,neon,cubic,0,0,1,0,19.244,,701.02,measured,701.02,4.1505,0.0006,71.5,0.4,2.9318,0.0008,7.201,0.003,2.4562,0.0013,53.60,0.04
24,neon,hexagonal_distortion,0,0,0,1,24.084,0.043,702.73,measured,702.53,4.1246,0.0008,70.17,0.05,2.9102,0.0009,7.170,0.004,2.4637,0.0016,52.59,0.05
25,neon,hexagonal_distortion,0,0,0,1,29.081,0.084,704.45,measured,704.07,4.1023,0.0013,69.04,0.07,2.8891,0.0012,7.152,0.005,2.476,0.003,51.79,0.06
26,neon,hexagonal_distortion,0,0,0,1,34.18,1.03,706.12,measured,705.66,4.0806,0.0015,67.95,0.08,2.8720,0.0013,7.122,0.005,2.480,0.003,50.88,0.06
27,neon,hexagonal_distortion,0,0,0,1,40.73,1.19,708.20,measured,707.68,4.0546,0.0019,66.66,0.10,2.8508,0.0016,7.086,0.006,2.486,0.003,49.87,0.08
28,neon,hexagonal_distortion,0,0,0,1,43.86,1.12,709.14,measured,708.66,4.039,0.003,65.90,0.15,2.833,0.002,7.092,0.009,2.503,0.004,49.29,0.10
29,neon,hexagonal_distortion,0,0,0,1,47.46,1.25,710.26,measured,709.73,4.028,0.003,65.36,0.15,2.8214,0.0018,7.084,0.007,2.511,0.003,48.83,0.08
30,neon,hexagonal_distortion,0,0,0,1,53.28,1.44,712.03,measured,711.43,4.003,0.004,65.14,0.20,2.7953,0.0018,7.070,0.007,2.529,0.003,47.84,0.08

File: peritheos/data/datasets/magnesite-yu-2024-table-s1-pvt.csv
source_order,pressure_gpa,pressure_uncertainty_gpa,temperature_k,temperature_uncertainty_k,a_angstrom,a_uncertainty_angstrom,c_angstrom,c_uncertainty_angstrom,volume_a3,volume_uncertainty_a3
1,0,,300,,4.6431,,15.0351,,280.71,
2,6.4,0.3,300,,4.586,0.001,14.669,0.002,267.14,0.05
3,11.5,0.6,300,,4.543,0.001,14.358,0.002,256.59,0.06
4,13.9,0.7,300,,4.526,0.001,14.219,0.002,252.31,0.07
5,18.6,0.9,300,,4.508,0.001,14.310,0.002,246.96,0.07
6,19.8,1.0,300,,4.499,0.001,13.988,0.002,245.20,0.06
7,20.6,1.0,300,,4.496,0.001,13.933,0.002,243.87,0.06
8,23.2,1.2,300,,4.475,0.001,13.898,0.003,241.05,0.07
9,25.8,1.3,300,,4.463,0.001,13.783,0.003,237.71,0.07
10,26.3,1.3,300,,4.474,0.001,13.736,0.003,238.16,0.07
11,31.9,1.6,300,,4.430,0.001,13.589,0.003,230.94,0.07
12,34.7,1.7,300,,4.427,0.001,13.498,0.003,229.12,0.07
13,37.1,1.9,300,,4.409,0.001,13.417,0.003,225.83,0.07
14,39.5,2.0,300,,4.398,0.001,13.330,0.003,223.31,0.07
15,41,2,300,,4.389,0.001,13.334,0.003,222.42,0.08
16,42,2,300,,4.390,0.001,13.312,0.003,222.17,0.08
17,46,2,300,,4.389,0.001,13.124,0.003,218.95,0.10
18,47,2,300,,4.385,0.001,13.105,0.003,218.26,0.12
19,48,2,300,,4.372,0.001,13.150,0.003,217.63,0.11
20,52,3,300,,4.363,0.001,12.990,0.003,214.19,0.10
21,53,3,300,,4.345,0.001,13.016,0.003,212.86,0.11
22,54,3,300,,4.353,0.001,12.971,0.003,212.85,0.12
23,57,3,300,,4.347,0.001,12.920,0.004,211.39,0.12
24,58,3,300,,4.345,0.001,12.883,0.004,210.62,0.14
25,59,3,300,,4.338,0.001,12.889,0.003,210.10,0.13
26,60,3,300,,4.337,0.001,12.881,0.003,209.77,0.11
27,61,3,300,,4.335,0.001,12.821,0.003,208.68,0.12
28,65,3,300,,4.315,0.001,12.826,0.003,206.84,0.14
29,66,3,300,,4.320,0.001,12.744,0.004,206.01,0.14
30,68,3,300,,4.310,0.001,12.699,0.004,204.31,0.15
31,72,4,300,,4.305,0.002,12.657,0.004,203.18,0.16
32,32.9,1.6,1200,120,4.455,0.001,13.798,0.003,237.20,0.08
33,37.8,1.9,1200,120,4.431,0.001,13.612,0.003,231.49,0.08
34,40.3,1.9,1200,120,4.418,0.001,13.520,0.003,228.58,0.08
35,46,2,1200,120,4.401,0.001,13.368,0.003,224.24,0.09
36,47,2,1200,120,4.388,0.001,13.433,0.003,224.04,0.08
37,51,3,1200,120,4.391,0.001,13.203,0.003,220.48,0.10
38,53,3,1200,120,4.367,0.001,13.223,0.003,218.37,0.10
39,65,3,1200,120,4.337,0.001,12.927,0.003,210.60,0.10
40,40.8,1.9,1500,150,4.428,0.001,13.600,0.003,230.95,0.12
41,44,2,1500,150,4.415,0.001,13.512,0.003,228.12,0.12
42,48,2,1500,150,4.388,0.001,13.480,0.003,224.74,0.14
43,53,3,1500,150,4.391,0.001,13.206,0.003,220.42,0.14
44,55,3,1500,150,4.379,0.002,13.222,0.003,219.61,0.18
45,56,3,1500,150,4.374,0.002,13.165,0.003,218.13,0.16
46,67,3,1500,150,4.338,0.002,12.941,0.003,210.87,0.18
47,72,4,1500,150,4.312,0.002,12.863,0.003,207.16,0.20
48,77,4,1500,150,4.309,0.002,12.660,0.003,203.57,0.19
49,78,4,1500,150,4.310,0.002,12.640,0.003,203.39,0.18
50,93,5,1500,150,4.276,0.002,12.442,0.004,196.77,0.21
51,115,6,1500,150,4.244,0.002,12.021,0.004,187.49,0.19
52,43,2,1800,180,4.428,0.001,13.574,0.003,230.45,0.14
53,47,2,1800,180,4.416,0.001,13.509,0.003,228.10,0.13
54,57,3,1800,180,4.383,0.002,13.159,0.003,218.89,0.16
55,65,3,1800,180,4.352,0.002,12.987,0.004,212.97,0.16
56,67,3,1800,180,4.339,0.002,12.950,0.004,211.13,0.18
57,72,4,1800,180,4.318,0.002,12.881,0.004,207.99,0.17
58,73,4,1800,180,4.326,0.001,12.856,0.003,208.38,0.15
59,79,4,1800,180,4.314,0.002,12.677,0.004,204.33,0.19
60,80,4,1800,180,4.305,0.002,12.683,0.004,203.57,0.20
61,102,5,1800,180,4.268,0.003,12.249,0.004,193.19,0.29
62,48,2,2000,200,4.412,0.001,13.541,0.002,228.24,0.12
63,55,3,2000,200,4.388,0.001,13.250,0.003,220.98,0.15
64,59,3,2000,200,4.374,0.001,13.174,0.003,218.24,0.13
65,68,3,2000,200,4.356,0.002,12.988,0.003,213.43,0.18
66,68,3,2000,200,4.346,0.002,13.037,0.002,213.29,0.18
67,72,4,2000,200,4.329,0.002,12.894,0.003,209.26,0.21
68,73,4,2000,200,4.329,0.002,12.843,0.003,208.44,0.17
69,82,4,2000,200,4.309,0.002,12.668,0.003,203.69,0.22
70,101,5,2000,200,4.266,0.003,12.334,0.004,194.36,0.24
71,119,6,2000,200,4.230,0.003,12.083,0.004,187.26,0.28
72,52,3,2200,200,4.417,0.001,13.394,0.003,226.34,0.12
73,84,4,2200,200,4.311,0.002,12.668,0.003,203.91,0.16
74,95,5,2200,200,4.289,0.002,12.465,0.004,198.53,0.21

File: peritheos/data/datasets/mao-1989-carnegie-table8-bridgmanite-pv.csv
source_order,x_fe,formula,pressure_gpa,pressure_scale_sd_gpa,a_a,b_a,c_a,volume_a3,v_over_v0,a_over_a0,b_over_b0,c_over_c0,fit_included
1,0.0,MgSiO3,3.86,0.2,4.753,4.911,6.875,160.46,0.9876,0.9947,0.9962,0.9966,1
2,0.0,MgSiO3,6.29,0.2,4.736,4.895,6.852,158.84,0.9776,0.9911,0.9931,0.9932,1
3,0.0,MgSiO3,13.3,0.2,4.707,4.869,6.793,155.69,0.9582,0.9851,0.9877,0.9847,1
4,0.1,Mg0.9Fe0.1SiO3,2.50,0.2,4.768,4.916,6.881,161.30,0.9908,0.9972,0.9971,0.9965,1
5,0.1,Mg0.9Fe0.1SiO3,9.69,0.2,4.726,4.883,6.819,157.37,0.9667,0.9885,0.9903,0.9875,1
6,0.1,Mg0.9Fe0.1SiO3,13.5,0.2,4.707,4.867,6.796,155.70,0.9564,0.9844,0.9871,0.9842,1
7,0.1,Mg0.9Fe0.1SiO3,18.6,0.2,4.683,4.848,6.761,153.51,0.9430,0.9795,0.9832,0.9792,1
8,0.1,Mg0.9Fe0.1SiO3,27.2,0.2,4.648,4.815,6.690,149.73,0.9197,0.9721,0.9765,0.9689,1
9,0.2,Mg0.8Fe0.2SiO3,5.13,0.2,4.770,4.905,6.857,160.41,0.9810,0.9944,0.9940,0.9925,1
10,0.2,Mg0.8Fe0.2SiO3,13.3,0.2,4.713,4.868,6.795,155.87,0.9532,0.9826,0.9864,0.9835,1
11,0.2,Mg0.8Fe0.2SiO3,20.3,0.2,4.689,4.846,6.750,153.37,0.9379,0.9776,0.9820,0.9769,1
12,0.2,Mg0.8Fe0.2SiO3,29.6,0.2,4.642,4.807,6.688,149.24,0.9126,0.9679,0.9740,0.9680,1

File: peritheos/data/datasets/mao-1991-tables2-3-bridgmanite-pv.csv
source_order,source_table,run_number,x_fe,formula,temperature_k,pressure_gpa,gold_lattice_a,gold_lattice_uncertainty_a,volume_a3,volume_uncertainty_a3,a_a,a_uncertainty_a,b_a,b_uncertainty_a,c_a,c_uncertainty_a,fit_included,exclusion_reason
1,2,P10A1,0.1,Mg0.9Fe0.1SiO3,300,2.50,4.0590,0.0012,161.30,0.18,4.7679,0.0021,4.9162,0.0014,6.8809,0.0019,1,
2,2,P10A3,0.1,Mg0.9Fe0.1SiO3,300,9.50,4.0115,0.0018,157.37,0.21,4.7262,0.0023,4.8828,0.0015,6.8186,0.0018,1,
3,2,P10A4,0.1,Mg0.9Fe0.1SiO3,300,13.20,3.9895,0.0013,155.70,0.24,4.7069,0.0025,4.8671,0.0013,6.7959,0.0023,1,
4,2,P10A5,0.1,Mg0.9Fe0.1SiO3,300,17.80,3.9651,0.0008,153.29,0.13,4.6798,0.0021,4.8487,0.0033,6.7555,0.0018,1,
5,2,TA0,0.1,Mg0.9Fe0.1SiO3,300,26.00,3.9264,0.0015,149.73,0.28,4.6483,0.0031,4.8148,0.0026,6.6901,0.0033,1,
6,2,D1,0.1,Mg0.9Fe0.1SiO3,300,6.80,4.0288,0.0007,158.86,0.09,4.7450,0.0013,4.8967,0.0006,6.8372,0.0010,1,
7,2,D3,0.1,Mg0.9Fe0.1SiO3,300,1.40,4.0674,0.0010,162.05,0.12,4.7712,0.0015,4.9252,0.0011,6.8960,0.0021,1,
8,2,D12,0.1,Mg0.9Fe0.1SiO3,300,10.70,4.0042,0.0006,156.72,0.10,4.7203,0.0016,4.8775,0.0008,6.8073,0.0011,1,
9,2,D20,0.1,Mg0.9Fe0.1SiO3,300,25.40,3.9290,0.0007,149.64,0.27,4.6398,0.0030,4.8188,0.0028,6.6927,0.0025,1,
10,3,P0A1,0.0,MgSiO3,300,3.80,4.0493,0.0009,160.46,0.21,4.7528,0.0023,4.9107,0.0013,6.8751,0.0019,0,source explicitly fitted only the x=0.1 data
11,3,P0A2,0.0,MgSiO3,300,6.30,4.0318,0.0007,158.84,0.15,4.7356,0.0016,4.8954,0.0011,6.8517,0.0012,0,source explicitly fitted only the x=0.1 data
12,3,P0A3,0.0,MgSiO3,300,13.40,3.9887,0.0012,155.69,0.26,4.7071,0.0024,4.8691,0.0018,6.7930,0.0029,0,source explicitly fitted only the x=0.1 data
13,3,P20A1,0.2,Mg0.8Fe0.2SiO3,300,4.80,4.0423,0.0008,160.41,0.23,4.7695,0.0020,4.9049,0.0022,6.8571,0.0026,0,source explicitly fitted only the x=0.1 data
14,3,P20A3,0.2,Mg0.8Fe0.2SiO3,300,13.40,3.9887,0.0009,155.87,0.17,4.7127,0.0019,4.8676,0.0014,6.7949,0.0016,0,source explicitly fitted only the x=0.1 data
15,3,P20A4,0.2,Mg0.8Fe0.2SiO3,300,19.60,3.9560,0.0011,153.37,0.19,4.6889,0.0022,4.8460,0.0017,6.7499,0.0020,0,source explicitly fitted only the x=0.1 data
16,3,P20A5,0.2,Mg0.8Fe0.2SiO3,300,28.40,3.9160,0.0014,149.24,0.22,4.6424,0.0023,4.8065,0.0020,6.6882,0.0021,0,source explicitly fitted only the x=0.1 data

File: peritheos/data/datasets/mg042fe058o-fei-2007-table-s3-pv.csv
source_order,sample_name,nacl_lattice_a_angstrom,nacl_lattice_error_angstrom,pressure_gpa,sample_lattice_a_angstrom,sample_lattice_error_angstrom,compression_path,nacl_phase,volume_a3_conventional_cell,volume_error_a3,sample_volume_interpretation
1,mw58_002,5.2333,0.0012,9.37,4.2214,,compression,B1,75.2262680963,,B1_cell
2,mw58_008,5.1861,0.0014,11.19,4.2075,,compression,B1,74.4856091719,,B1_cell
3,mw58_003,5.1461,0.0017,12.89,4.1988,,compression,B1,74.0245141423,,B1_cell
4,mw58_005,5.0678,0.0014,16.70,4.1719,,compression,B1,72.610874898,,B1_cell
5,mw58_037,5.0551,0.0028,17.38,4.1629,,compression,B1,72.1419597012,,B1_cell
6,mw58_006,5.0072,0.0023,19.98,4.1530,,compression,B1,71.628489577,,B1_cell
7,mw58_033,2.9440,0.0014,42.75,4.0302,,compression,B2,65.4605720236,,B1_cell
8,mw58_035,2.9374,0.0008,44.00,4.0311,,compression,B2,,,rhombohedral_scalar_a_not_full_cell
9,mw58_036,2.9312,0.0016,45.42,4.0218,,compression,B2,,,rhombohedral_scalar_a_not_full_cell
10,mw58_039,2.8780,0.0011,56.76,3.9662,,compression,B2,,,rhombohedral_scalar_a_not_full_cell
11,mw58_038,2.8453,0.0009,65.10,3.9402,,compression,B2,,,rhombohedral_scalar_a_not_full_cell
12,mw58_052,2.8440,0.0008,65.46,3.9313,,compression,B2,,,rhombohedral_scalar_a_not_full_cell
13,mw58_065,2.8220,0.0001,71.70,3.9062,,compression,B2,,,rhombohedral_scalar_a_not_full_cell
14,mw58_078,2.8219,0.0005,71.73,3.9050,,compression,B2,,,rhombohedral_scalar_a_not_full_cell
15,mw58_066,2.8209,0.0007,72.03,3.9026,,compression,B2,,,rhombohedral_scalar_a_not_full_cell
16,mw58_076,2.8152,0.0004,73.74,3.9006,,compression,B2,,,rhombohedral_scalar_a_not_full_cell
17,mw58_100,2.7858,0.0003,83.19,3.8460,,compression,B2,,,rhombohedral_scalar_a_not_full_cell
18,mw58_092,2.7849,0.0004,83.50,3.8576,,compression,B2,,,rhombohedral_scalar_a_not_full_cell
19,mw58_093,2.7818,0.0003,84.56,3.8499,,compression,B2,,,rhombohedral_scalar_a_not_full_cell
20,mw58_152,2.7684,0.0009,89.30,3.8246,,compression,B2,,,rhombohedral_scalar_a_not_full_cell
21,mw58_210,2.7667,0.0004,89.92,3.8273,,compression,B2,,,rhombohedral_scalar_a_not_full_cell
22,mw58_254,2.7547,0.0002,94.40,3.8091,,compression,B2,,,rhombohedral_scalar_a_not_full_cell
23,mw58_286,2.7383,0.0015,100.87,3.7970,,compression,B2,,,rhombohedral_scalar_a_not_full_cell
24,mw58_341,2.7259,0.0023,106.04,3.7769,,compression,B2,,,rhombohedral_scalar_a_not_full_cell
25,mw58_391,2.7180,0.0012,109.47,3.7751,,compression,B2,,,rhombohedral_scalar_a_not_full_cell
26,mw58_373,2.7149,0.0014,110.84,3.7677,,compression,B2,,,rhombohedral_scalar_a_not_full_cell
27,mw58_372,2.7133,0.0022,111.55,3.7621,,compression,B2,,,rhombohedral_scalar_a_not_full_cell

File: peritheos/data/datasets/mg061fe039o-fei-2007-table-s2-pv.csv
source_order,sample_name,nacl_lattice_a_angstrom,nacl_lattice_error_angstrom,pressure_gpa,sample_lattice_a_angstrom,sample_lattice_error_angstrom,compression_path,nacl_phase,volume_a3_conventional_cell,volume_error_a3,sample_volume_interpretation
1,mw39a_001,5.6489,0.0002,-0.10,4.2631,0.0004,compression,B1,77.4776715256,0.021808825932,B1_cell
2,mw39a_002,5.6477,0.0004,-0.09,4.2634,0.0003,compression,B1,77.4940292961,0.016358921604,B1_cell
3,mw39a_003,5.2846,0.0012,7.60,4.2028,0.0004,compression,B1,74.236274806,0.021196233408,B1_cell
4,mw39a_004,5.2563,0.0021,8.55,4.1960,0.0003,compression,B1,73.876521536,0.0158457744,B1_cell
5,mw39a_005,5.2563,0.0007,8.55,4.1935,0.0039,compression,B1,73.7445520754,0.205749674325,B1_cell
6,mw39b_013,5.1070,0.0006,14.71,4.1535,0.0079,compression,B1,71.6543638054,0.408862025325,B1_cell
7,mw39b_019,4.9506,0.0029,23.72,4.1015,0.0009,compression,B1,68.9966726784,0.045420216075,B1_cell
8,mw39a_008,4.9275,0.0020,25.31,4.0905,0.0015,compression,B1,68.4430242176,0.075294856125,B1_cell
9,mw39b_027,2.9857,0.0000,35.52,4.0400,0.0000,compression,B2,65.939264,0,B1_cell
10,mw39a_014,2.9280,0.0000,45.84,4.0000,0.0000,compression,B2,64,0,B1_cell
11,mw39a_012,2.9215,0.0002,47.15,3.9788,0.0015,compression,B2,62.9877837519,0.07123882248,B1_cell
12,mw39a_013,2.9196,0.0000,47.54,3.9817,0.0000,compression,B2,63.1256125515,0,B1_cell
13,mw39b_028,2.9012,0.0000,51.44,3.9646,0.0000,compression,B2,62.3157935581,0,B1_cell
14,mw39a_016,2.8741,0.0000,57.71,3.9308,0.0000,compression,B2,60.7355323061,0,B1_cell
15,mw39b_036,2.8426,0.0000,65.84,3.8756,0.0000,compression,B2,58.2125791852,0,B1_cell
16,mw39a_017,2.8206,0.0000,72.12,3.8578,0.0000,compression,B2,57.4141746766,0,B1_cell
17,mw39b_054,2.8059,0.0000,76.62,3.8432,0.0000,compression,B2,56.7647797576,0,B1_cell
18,mw39a_018,2.7945,0.0000,80.29,3.8336,0.0038,compression,B2,56.3404600771,0.167539974144,B1_cell
19,mw39a_020,2.7858,0.0006,83.20,3.8273,0.0000,compression,B2,56.0631526524,0,B1_cell
20,mw39a_019,2.7849,0.0000,83.50,3.8285,0.0000,compression,B2,56.1159027991,0,B1_cell
21,mw39a_022,2.7831,0.0005,84.12,3.8249,0.0017,compression,B2,55.9577515522,0.074612286051,B1_cell
22,mw39a_039,2.7824,0.0018,84.36,3.8261,0.0017,compression,B2,56.0104355736,0.074659110171,B1_cell
23,mw39b_059,2.7786,0.0000,85.67,3.8204,0.0028,compression,B2,55.7604807137,0.122601831744,B1_cell
24,mw39b_073,2.7699,0.0001,88.76,3.8147,0.0003,compression,B2,55.5112706025,0.013096742481,B1_cell
25,mw39b_075,2.7557,0.0008,94.03,3.7984,0.0034,compression,B2,54.8027171799,0.147163994112,B1_cell
26,mw39b_076,2.7439,0.0019,98.62,3.7831,0.0018,compression,B2,54.1431431272,0.077283966294,B1_cell
27,mw39a_040,2.7415,0.0000,99.58,3.7852,0.0000,compression,B2,54.2333578142,0,B1_cell
28,mw39b_079,2.7344,0.0040,102.48,3.7773,0.0011,compression,B2,53.8944986089,0.047084384457,B1_cell
29,mw39b_080,2.7249,0.0048,106.48,3.7656,0.0006,compression,B2,53.3952415964,0.025523538048,B1_cell
30,mw39b_081,2.7116,0.0026,112.33,3.7512,0.0035,compression,B2,52.7850162017,0.14775076512,B1_cell
31,mw39b_085,2.7027,0.0008,116.41,3.7520,0.0011,compression,B2,52.818795008,0.0464557632,B1_cell
32,mw39b_086,2.6989,0.0011,118.20,3.7423,0.0020,compression,B2,52.410197806,0.08402885574,B1_cell
33,mw39b_094,2.6774,0.0000,128.82,3.7203,0.0025,compression,B2,51.4913035644,0.103804740675,B1_cell
34,mw39b_102,2.6730,0.0000,131.11,3.7141,0.0002,compression,B2,51.2342965942,0.008276723286,B1_cell
35,mw39b_103,2.6720,0.0000,131.63,3.7175,0.0000,compression,B2,51.3751297344,0,B1_cell
36,mw39b_105,2.6625,0.0000,136.72,3.7065,0.0000,compression,B2,50.9204242496,0,B1_cell
37,mw39b_108,2.6521,0.0001,142.51,3.6959,0.0012,compression,B2,50.4847995221,0.049174836516,B1_cell
38,mw39b_110,2.6430,0.0021,147.77,3.6854,0.0050,compression,B2,50.0557409639,0.2037325974,B1_cell
39,mw39c_002,2.6481,0.0009,144.80,3.6870,0.0024,decompression,B2,50.120963703,0.0978765768,B1_cell
40,mw39c_010,2.6539,0.0018,141.49,3.6915,0.0021,decompression,B2,50.3047063609,0.085851185175,B1_cell
41,mw39c_012,2.6561,0.0012,140.25,3.6948,0.0050,decompression,B2,50.4397360034,0.2047732056,B1_cell
42,mw39c_017,2.6690,0.0034,133.21,3.7116,0.0022,decompression,B2,51.1309071769,0.090921432096,B1_cell
43,mw39c_016,2.6735,0.0011,130.84,3.7122,0.0009,decompression,B2,51.1557079398,0.037207157868,B1_cell
44,mw39c_015,2.6772,0.0019,128.92,3.7194,0.0042,decompression,B2,51.4539428974,0.174307598136,B1_cell
45,mw39c_020,2.6818,0.0007,126.57,3.7217,0.0053,decompression,B2,51.5494560973,0.220231709151,B1_cell
46,mw39c_023,2.6876,0.0000,123.67,3.7282,0.0032,decompression,B2,51.8200235898,0.133434962304,B1_cell
47,mw39c_029,2.7011,0.0052,117.16,3.7500,0.0030,decompression,B2,52.734375,0.1265625,B1_cell
48,mw39c_032,2.7113,0.0019,112.46,3.7650,0.0012,decompression,B2,53.369722125,0.05103081,B1_cell
49,mw39c_033,2.7171,0.0005,109.87,3.7704,0.0015,decompression,B2,53.5996902897,0.06397162272,B1_cell
50,mw39c_034,2.7247,0.0011,106.56,3.7764,0.0021,decompression,B2,53.8559841997,0.089845540848,B1_cell
51,mw39c_035,2.7298,0.0009,104.40,3.7832,0.0043,decompression,B2,54.1474367944,0.184632568896,B1_cell
52,mw39c_036,2.7427,0.0002,99.10,3.7923,0.0018,decompression,B2,54.5391114495,0.077660312166,B1_cell
53,mw39c_037,2.7579,0.0025,93.19,3.8087,0.0028,decompression,B2,55.2497475245,0.121852043796,B1_cell
54,mw39c_039,2.7833,0.0027,84.05,3.8377,0.0003,decompression,B2,56.5214202886,0.013255147161,B1_cell
55,mw39c_041,2.7961,0.0027,79.76,3.8460,0.0033,decompression,B2,56.888939736,0.1464379884,B1_cell
56,mw39c_042,2.8074,0.0048,76.15,3.8548,0.0015,decompression,B2,57.2803352226,0.06686767368,B1_cell
57,mw39c_043,2.8219,0.0044,71.74,3.8685,0.0047,decompression,B2,57.8932330691,0.211010620725,B1_cell
58,mw39c_044,2.8311,0.0024,69.06,3.8784,0.0084,decompression,B2,58.3388406743,0.379058061312,B1_cell
59,mw39c_047,2.8408,0.0011,66.34,3.8891,0.0012,decompression,B2,58.823021782,0.054450355716,B1_cell
60,mw39c_053,2.8545,0.0050,62.66,3.9070,0.0039,decompression,B2,59.638983643,0.1785963933,B1_cell
61,mw39c_051,2.8612,0.0036,60.92,3.9142,0.0050,decompression,B2,59.9693080513,0.2298144246,B1_cell
62,mw39c_056,2.8618,0.0046,60.77,3.9357,0.0030,decompression,B2,60.9629480323,0.13940761041,B1_cell
63,mw39c_050,2.8658,0.0049,59.76,3.9248,0.0039,decompression,B2,60.457835221,0.180227443968,B1_cell
64,mw39c_055,2.8760,0.0005,57.25,3.9508,0.0015,decompression,B2,61.6673285845,0.07023969288,B1_cell
65,mw39c_057,2.8760,0.0005,57.25,3.9604,0.0024,decompression,B2,62.1179558209,0.112930330752,B1_cell
66,mw39c_048,2.8861,0.0041,54.86,3.9405,0.0024,decompression,B2,61.1862723551,0.1117982898,B1_cell
67,mw39c_060,2.9348,0.0013,44.51,4.0004,0.0006,decompression,B2,64.0192019201,0.028805760288,B1_cell
68,mw39c_058,2.9406,0.0045,43.39,3.9985,0.0018,decompression,B2,63.9280269966,0.08633521215,B1_cell
69,mw39c_062,2.9415,0.0000,43.22,4.0118,0.0110,decompression,B2,64.568072523,0.53111979492,B1_cell
70,mw39c_065,2.9472,0.0031,42.16,4.0008,0.0051,decompression,B2,64.0384076805,0.244897929792,B1_cell
71,mw39c_068,2.9908,0.0053,34.71,4.0436,0.0015,decompression,B2,66.1156944019,0.07357815432,B1_cell
72,mw39c_064,3.0196,0.0000,30.42,4.0630,0.0071,decompression,B2,67.071878047,0.3516197397,B1_cell
73,mw39c_063,3.0222,0.0081,30.05,4.0583,0.0159,decompression,B2,66.8393848353,0.785609407053,B1_cell
74,mw39c_067,3.0513,0.0000,26.19,4.1019,0.0067,decompression,B2,69.0168614099,0.338194230561,B1_cell
75,mw39c_070,5.2688,0.0000,8.12,4.1929,0.0000,decompression,B1,73.7129028081,0,B1_cell
76,mw39c_071,5.3085,0.0000,6.85,4.2063,0.0000,decompression,B1,74.421896344,0,B1_cell
77,mw39c_073,5.3386,0.0000,5.96,4.2188,0.0000,decompression,B1,75.0873559887,0,B1_cell

File: peritheos/data/datasets/mg080fe020o-fei-2007-table-s1-pv.csv
source_order,sample_name,nacl_lattice_a_angstrom,nacl_lattice_error_angstrom,pressure_gpa,sample_lattice_a_angstrom,sample_lattice_error_angstrom,compression_path,nacl_phase,volume_a3_conventional_cell,volume_error_a3,sample_volume_interpretation
1,mw20a_005,5.6003,0.0006,0.54,4.2323,0.0004,compression,B1,75.8104951523,0.021494835948,B1_cell
2,mw20a_034,5.4003,0.0005,4.34,4.2102,0.0009,compression,B1,74.6290959652,0.047859616908,B1_cell
3,mw20a_080,5.1530,0.0031,12.59,4.1401,0.0007,compression,B1,70.9630860042,0.035994898821,B1_cell
4,mw20a_051,5.1254,0.0002,13.84,4.1412,0.0008,compression,B1,71.0196644465,0.041158889856,B1_cell
5,mw20a_082,5.1170,0.0027,14.23,4.1359,0.0005,compression,B1,70.7473356313,0.025658503215,B1_cell
6,mw20a_246,5.0346,0.0025,18.52,4.1071,0.0006,compression,B1,69.2796734009,0.030362886738,B1_cell
7,mw20a_109,4.9971,0.0000,20.73,4.0869,0.0007,compression,B1,68.2624755549,0.035075778381,B1_cell
8,mw20a_298,3.0438,0.0000,27.15,4.0686,0.0000,compression,B2,67.3495943489,0,B1_cell
9,mw20a_295,3.0373,0.0000,28.00,4.0641,0.0002,compression,B2,67.1263690947,0.009910145286,B1_cell
10,mw20a_110,4.8738,0.0015,29.30,4.0385,0.0011,compression,B1,65.8658440666,0.053821291425,B1_cell
11,mw20a_300,3.0228,0.0000,29.97,4.0428,0.0005,compression,B2,66.0764604828,0.02451634776,B1_cell
12,mw20a_189,2.9889,0.0003,35.01,4.0142,0.0008,compression,B2,64.6840225433,0.038673123936,B1_cell
13,mw20a_216,2.9867,0.0000,35.36,4.0083,0.0004,compression,B2,64.3992272518,0.019279762668,B1_cell
14,mw20a_240,2.9834,0.0009,35.89,4.0059,0.0005,compression,B2,64.2836179254,0.024070852215,B1_cell
15,mw20a_327,2.9742,0.0007,37.40,4.0003,0.0028,compression,B2,64.01440108,0.134420160756,B1_cell
16,mw20a_163,2.9655,0.0010,38.88,3.9874,0.0002,compression,B2,63.3971031196,0.009539615256,B1_cell
17,mw20a_137,2.9538,0.0000,40.95,3.9820,0.0010,compression,B2,63.139882168,0.047568972,B1_cell
18,mw20a_352,2.9474,0.0000,42.12,3.9790,0.0013,compression,B2,62.997282739,0.0617465199,B1_cell
19,mw20a_111,2.9450,0.0005,42.56,3.9760,0.0012,compression,B2,62.854898176,0.0569108736,B1_cell
20,mw20a_370,2.9425,0.0021,42.66,3.9648,0.0011,compression,B2,62.3252248658,0.051874808832,B1_cell
21,mw20a_491,2.9266,0.0005,46.12,3.9537,0.0001,compression,B2,61.8032250272,0.004689523107,B1_cell
22,mw20a_467,2.9151,0.0015,48.46,3.9461,0.0015,compression,B2,61.4475059292,0.070072673445,B1_cell
23,mw20a_444,2.9038,0.0001,50.87,3.9362,0.0000,compression,B2,60.9861855859,0,B1_cell
24,mw20a_381,2.8806,0.0005,56.14,3.9162,0.0021,compression,B2,60.0612807995,0.096620721372,B1_cell
25,mw20a_396,2.8727,0.0022,58.05,3.9081,0.0024,compression,B2,59.6893711684,0.109967368392,B1_cell
26,mw20a_413,2.8506,0.0005,63.68,3.8887,0.0026,compression,B2,58.8048735301,0.117951503982,B1_cell
27,mw20c_006,5.5180,0.0022,1.86,4.2289,0.0005,compression,B1,75.6279357836,0.026825392815,B1_cell
28,mw20b_001,5.3447,0.0002,5.79,4.1937,0.0032,compression,B1,73.755103844,0.168836349024,B1_cell
29,mw20b_014,5.2705,0.0010,8.07,4.1839,0.0012,compression,B1,73.2392498727,0.063018069156,B1_cell
30,mw20c_192,5.2142,0.0042,10.08,4.1537,0.0025,compression,B1,71.6647152412,0.129399177675,B1_cell
31,mw20b_038,5.1042,0.0001,14.85,4.1308,0.0006,compression,B1,70.4859414901,0.030714315552,B1_cell
32,mw20b_039,5.1034,0.0014,14.89,4.1297,0.0004,compression,B1,70.4296469051,0.020465306508,B1_cell
33,mw20b_022,5.0760,0.0003,16.27,4.1184,0.0023,compression,B1,69.8530825175,0.117032408064,B1_cell
34,mw20c_308,3.0460,0.0022,26.86,4.0503,0.0001,compression,B2,66.4448883435,0.004921479027,B1_cell
35,mw20c_309,3.0375,0.0039,27.97,4.0406,0.0019,compression,B2,65.9686472434,0.093060755652,B1_cell
36,w20c_331,2.9924,0.0008,34.46,4.0151,0.0008,compression,B2,64.727539563,0.038690467224,B1_cell
37,mw20c_354,2.9789,0.0008,36.62,3.9958,0.0012,compression,B2,63.7986116059,0.057479103504,B1_cell
38,mw20c_384,2.9467,0.0011,42.25,3.9780,0.0034,compression,B2,62.949797352,0.1614097368,B1_cell
39,mw20c_413,2.9136,0.0003,48.78,3.9435,0.0017,compression,B2,61.3261266379,0.079311080475,B1_cell
40,mw20c_478,2.9012,0.0006,51.44,3.9276,0.0002,compression,B2,60.5873216166,0.009255625056,B1_cell
41,mw20b_057,2.8666,0.0024,59.56,3.9037,0.0026,compression,B2,59.4879912237,0.118863214782,B1_cell
42,mw20b_064,2.8409,0.0006,66.31,3.8771,0.0020,compression,B2,58.280196588,0.09019142646,B1_cell
43,mw20b_069,2.8232,0.0004,71.35,3.8597,0.0025,compression,B2,57.4990474022,0.111729630675,B1_cell
44,mw20b_075,2.7919,0.0009,81.14,3.8302,0.0026,compression,B2,56.1906887996,0.114429369912,B1_cell
45,mw20b_080,2.7625,0.0010,91.46,3.8060,0.0030,compression,B2,55.132330616,0.130370724,B1_cell
46,mw20b_083,2.7519,0.0018,95.48,3.7948,0.0045,compression,B2,54.6470441154,0.19440684504,B1_cell

File: peritheos/data/datasets/mg080fe020o-speziale-2007-table1-pv.csv
source_row,pressure_gpa,pressure_sigma_gpa,cell_volume_a3,cell_volume_sigma_a3,temperature_k,compression_direction,fit_included,exclusion_reason
1,0.0001,,76.30,0.25,300,ambient,1,
2,0.5,0.2,75.93,0.95,300,decompression,1,
3,10.8,0.1,71.39,0.92,300,decompression,1,
4,13.0,1.0,70.24,0.70,300,decompression,1,
5,13.3,0.7,70.00,0.80,300,decompression,1,
6,13.8,0.4,69.85,0.78,300,compression,1,
7,15.0,2.0,70.00,0.59,300,compression,1,
8,17.0,0.5,69.34,0.35,300,decompression,1,
9,19.0,2.0,68.70,0.43,300,compression,1,
10,21.0,1.0,68.11,0.35,300,compression,1,
11,25.0,2.0,67.12,0.37,300,compression,1,
12,27.8,0.5,66.61,0.36,300,compression,1,
13,30.0,1.0,66.41,0.32,300,compression,1,
14,31.1,0.6,66.41,0.30,300,compression,1,
15,33.9,0.6,65.29,0.27,300,compression,1,
16,36.0,1.0,64.55,0.27,300,compression,1,
17,38.4,0.5,64.46,0.27,300,compression,1,
18,39.5,0.1,64.08,0.21,300,compression,1,
19,42.1,0.4,63.30,0.34,300,decompression,0,spin_transition_at_or_above_40_gpa
20,43.0,3.0,63.20,0.27,300,compression,0,spin_transition_at_or_above_40_gpa
21,44.7,0.9,62.99,0.36,300,decompression,0,spin_transition_at_or_above_40_gpa
22,44.7,0.8,63.13,0.27,300,decompression,0,spin_transition_at_or_above_40_gpa
23,47.0,3.0,61.89,0.41,300,compression,0,spin_transition_at_or_above_40_gpa
24,52.0,3.0,61.16,0.41,300,compression,0,spin_transition_at_or_above_40_gpa
25,52.0,3.0,60.85,0.26,300,compression,0,spin_transition_at_or_above_40_gpa
26,54.0,2.0,61.15,0.31,300,compression,0,spin_transition_at_or_above_40_gpa
27,55.0,3.0,61.12,0.33,300,compression,0,spin_transition_at_or_above_40_gpa
28,57.0,3.0,59.78,0.41,300,compression,0,spin_transition_at_or_above_40_gpa
29,62.0,2.0,58.61,0.36,300,compression,0,spin_transition_at_or_above_40_gpa
30,62.0,2.0,59.13,0.31,300,compression,0,spin_transition_at_or_above_40_gpa
