Repository: CPrescher/peritheos

# Peritheos

A Python library for thermodynamic equations of state calculations for solid materials.

Built-in EOS evaluation, inversion, bounded robust fitting, and uncertainty
statistics are implemented in Rust and exposed through the established Python API.
NumPy broadcasting and user-defined `EosBase` subclasses remain supported.
The package includes PEP 561 typing metadata for type checkers and IDEs.

Full model, fitting, units, and development documentation is available at
[peritheos.readthedocs.io](https://peritheos.readthedocs.io/).
Rust users can start with the workflow-oriented [Rust API guide](docs/rust-api.md)
and the runnable examples in the unified Rust crate.

File: peritheos/data/datasets/mg083fe017o-matsui-2012-table1-pvt.csv
source_row,temperature_k,cell_volume_a3,cell_volume_sigma_a3,au_v_over_v0,au_v_over_v0_sigma,pressure_gpa,pressure_sigma_gpa,published_calculated_pressure_gpa,published_observed_minus_calculated_gpa,fit_included,exclusion_reason
1,300,75.855,0.011,1.0,,0.0,,-0.01,0.01,1,
2,300,71.502,0.022,0.9473,0.0002,10.62,0.06,10.65,-0.03,1,
3,300,69.167,0.014,0.9207,0.0004,17.63,0.11,17.81,-0.18,1,
4,300,67.192,0.014,0.8975,0.0003,24.85,0.10,24.84,0.01,1,
5,300,65.786,0.013,0.8823,0.0003,30.25,0.10,30.46,-0.21,1,
6,300,64.697,0.022,0.8696,0.0002,35.19,0.08,35.21,-0.02,1,
7,300,63.818,0.028,0.8596,0.0002,39.40,0.08,39.33,0.07,1,
8,300,63.103,0.016,0.8515,0.0003,43.04,0.14,42.88,0.16,1,
9,300,62.442,0.020,0.8444,0.0002,46.39,0.10,46.32,0.07,1,
10,300,61.957,0.020,0.8392,0.0001,48.91,0.06,48.97,-0.06,0,excluded_above_47_gpa_high_spin_fit_cutoff
11,300,61.437,0.016,0.8345,0.0003,51.31,0.14,51.90,-0.59,0,excluded_spin_crossover
12,300,60.999,0.014,0.8313,0.0001,52.98,0.05,54.45,-1.47,0,excluded_spin_crossover
13,700,71.893,0.017,0.9529,0.0002,12.11,0.05,12.10,0.01,1,
14,700,69.494,0.020,0.9237,0.0003,19.50,0.08,19.29,0.21,1,
15,700,67.456,0.021,0.9015,0.0001,26.22,0.04,26.40,-0.18,1,
16,700,66.050,0.009,0.8846,0.0002,32.06,0.06,31.92,0.14,1,
17,700,65.015,0.020,0.8729,0.0003,36.52,0.09,36.35,0.17,1,
18,700,64.067,0.015,0.8624,0.0002,40.83,0.07,40.71,0.12,1,
19,700,63.308,0.018,0.8539,0.0002,44.55,0.07,44.41,0.14,1,
20,700,62.610,0.020,0.8459,0.0003,48.26,0.14,48.01,0.25,0,excluded_above_47_gpa_high_spin_fit_cutoff
21,700,62.159,0.017,0.8414,0.0003,50.40,0.12,50.42,-0.02,0,excluded_spin_crossover
22,700,61.676,0.022,0.8368,0.0001,52.70,0.03,53.10,-0.40,0,excluded_spin_crossover
23,700,61.230,0.030,0.8332,0.0002,54.52,0.10,55.66,-1.14,0,excluded_spin_crossover
24,1100,72.388,0.015,0.9595,0.0001,13.45,0.02,13.42,0.03,1,
25,1100,69.870,0.011,0.9291,0.0002,20.82,0.05,20.76,0.06,1,
26,1100,67.844,0.009,0.9061,0.0003,27.50,0.08,27.67,-0.17,1,
27,1100,66.377,0.016,0.8892,0.0003,33.12,0.09,33.31,-0.19,1,
28,1100,65.214,0.013,0.8751,0.0001,38.32,0.05,38.21,0.11,1,
29,1100,64.333,0.013,0.8655,0.0004,42.17,0.14,42.19,-0.02,1,
30,1100,63.573,0.018,0.8570,0.0001,45.80,0.05,45.84,-0.04,1,
31,1100,62.924,0.019,0.8492,0.0003,49.32,0.15,49.12,0.20,0,excluded_above_47_gpa_high_spin_fit_cutoff
32,1100,62.459,0.020,0.8443,0.0002,51.61,0.10,51.56,0.05,0,excluded_spin_crossover
33,1100,62.008,0.015,0.8404,0.0003,53.53,0.15,54.01,-0.48,0,excluded_spin_crossover
34,1100,61.542,0.029,0.8365,0.0001,55.47,0.04,56.63,-1.16,0,excluded_spin_crossover

File: peritheos/data/datasets/mg092fe008sio3-gong-2004-table1-shock.csv
initial_density_g_cm3,initial_density_uncertainty_g_cm3,flyer_material,flyer_velocity_km_s,flyer_velocity_uncertainty_km_s,shock_velocity_km_s,shock_velocity_uncertainty_km_s,particle_velocity_km_s,particle_velocity_uncertainty_km_s,hugoniot_pressure_gpa,hugoniot_pressure_uncertainty_gpa,hugoniot_density_g_cm3,hugoniot_density_uncertainty_g_cm3
3.07,0.01,Cu,2.98,0.006,7.07,0.14,2.20,0.03,47.75,0.72,4.47,0.04
3.08,0.01,Cu,3.23,0.007,7.42,0.15,2.50,0.03,57.13,0.86,4.66,0.04
3.07,0.01,Cu,3.93,0.007,7.95,0.16,2.78,0.03,67.49,1.01,4.72,0.05
3.08,0.01,Cu,4.54,0.009,8.52,0.17,3.09,0.03,78.65,1.18,4.93,0.06
3.05,0.01,93W,4.02,0.010,8.32,0.17,3.14,0.03,79.49,1.19,4.89,0.06
3.07,0.01,Cu,4.80,0.009,8.49,0.17,3.43,0.05,89.40,1.50,5.15,0.08
3.05,0.01,93W,4.34,0.009,8.83,0.18,3.37,0.04,90.36,1.36,4.92,0.06
2.98,0.01,93W,4.74,0.010,9.07,0.18,3.69,0.03,90.48,1.39,5.01,0.07
3.07,0.01,93W,4.91,0.010,9.39,0.19,3.77,0.04,108.7,1.63,5.13,0.08
3.05,0.01,93W,5.02,0.010,9.61,0.19,3.86,0.04,112.8,1.69,5.09,0.09
3.09,0.01,Cu,5.89,0.011,9.80,0.19,3.95,0.04,119.4,1.79,5.18,0.09
3.08,0.01,93W,5.30,0.011,9.68,0.19,4.01,0.04,120.70,1.81,5.26,0.09
3.07,0.01,Cu,6.58,0.013,10.28,0.21,4.40,0.04,140.64,2.11,5.37,0.11

File: peritheos/data/datasets/mg09al02si09o3-bridgmanite-kubo-2000-table1-compression.csv
source_order,run_id,series,pressure_ruby_gpa,pressure_ruby_uncertainty_gpa,pressure_au_gpa,pressure_au_uncertainty_gpa,lattice_a_angstrom,lattice_a_uncertainty_angstrom,lattice_b_angstrom,lattice_b_uncertainty_angstrom,lattice_c_angstrom,lattice_c_uncertainty_angstrom,volume_a3_conventional_cell,volume_uncertainty_a3,b_over_a,c_over_a,run_reference_volume_a3,used_in_published_fit
1,ap102,ap,5.31,0.01,,,4.740,0.005,4.904,0.004,6.878,0.006,159.9,0.4,1.035,1.451,163.6,1
2,ap105,ap,2.64,0.03,,,4.755,0.004,4.923,0.004,6.906,0.005,161.7,0.4,1.035,1.452,163.6,1
3,ap106,ap,1.27,0.03,,,4.765,0.004,4.934,0.004,6.914,0.006,162.6,0.4,1.036,1.451,163.6,1
4,ap107,ap,0.00,,,,4.774,0.004,4.941,0.004,6.935,0.006,163.6,0.4,1.035,1.452,163.6,1
5,ku107,ku,8.71,0.03,8.57,0.29,4.717,0.006,4.890,0.005,6.843,0.009,157.8,0.5,1.037,1.451,163.5,1
6,ku109,ku,8.25,0.05,8.25,0.28,4.716,0.005,4.892,0.005,6.851,0.008,158.1,0.5,1.037,1.453,163.5,1
7,ku111,ku,6.84,0.04,6.69,0.23,4.727,0.005,4.899,0.005,6.860,0.008,158.9,0.5,1.036,1.451,163.5,1
8,ku113,ku,5.84,0.08,5.85,0.20,4.731,0.006,4.906,0.005,6.871,0.009,159.5,0.5,1.037,1.452,163.5,1
9,ku115,ku,4.39,0.04,4.29,0.15,4.745,0.006,4.915,0.005,6.885,0.009,160.5,0.5,1.036,1.451,163.5,1
10,ku117,ku,0.00,,0.00,,4.776,0.005,4.939,0.005,6.933,0.008,163.5,0.5,1.034,1.452,163.5,1

File: peritheos/data/datasets/mgal2o4-cafe2o4-sueda-2009-table1-pvt.csv
source_row,run,au_volume_a3,au_volume_a3_uncertainty,pressure_gpa,pressure_gpa_uncertainty,ruby_pressure_gpa,ruby_pressure_gpa_uncertainty,temperature_k,a_angstrom,a_angstrom_uncertainty,b_angstrom,b_angstrom_uncertainty,c_angstrom,c_angstrom_uncertainty,volume_a3,volume_a3_uncertainty,thermal_fit_included,static_refit_included
1,M114,61.06,0.03,32.4,0.2,,,1800.0,8.364,0.001,9.645,0.001,2.713,0.001,218.9,0.1,true,false
2,M114,60.96,0.02,31.6,0.1,,,1600.0,8.354,0.006,9.639,0.004,2.709,0.004,218.1,0.4,true,false
3,M114,60.79,0.03,31.2,0.1,,,1400.0,8.345,0.003,9.63,0.002,2.703,0.002,217.2,0.2,true,false
4,M114,60.64,0.02,30.8,0.1,,,1200.0,8.342,0.004,9.621,0.003,2.701,0.002,216.8,0.2,true,false
5,M114,60.48,0.03,30.3,0.1,,,1000.0,8.333,0.006,9.613,0.004,2.702,0.003,216.5,0.3,true,false
6,M114,60.37,0.03,29.7,0.1,,,800.0,8.329,0.001,9.607,0.001,2.696,0.001,215.7,0.1,true,false
7,M114,60.21,0.03,29.3,0.2,,,600.0,8.322,0.002,9.599,0.002,2.692,0.001,215.0,0.1,true,false
8,M114,60.0,0.04,28.7,0.2,,,300.0,8.315,0.004,9.591,0.003,2.692,0.002,214.7,0.2,true,true
9,M114,59.93,0.02,37.6,0.1,,,1800.0,8.304,0.005,9.594,0.005,2.691,0.002,214.4,0.3,true,false
10,M114,59.78,0.02,37.2,0.1,,,1600.0,8.298,0.006,9.591,0.004,2.685,0.003,213.7,0.3,true,false
11,M114,59.64,0.04,36.8,0.2,,,1400.0,8.287,0.002,9.588,0.002,2.682,0.001,213.1,0.1,true,false
12,M114,59.49,0.04,36.5,0.2,,,1200.0,8.235,0.012,9.547,0.006,2.701,0.005,212.4,0.5,true,false
13,M114,59.35,0.04,36.1,0.2,,,1000.0,8.269,0.007,9.558,0.004,2.682,0.003,212.0,0.3,true,false
14,M114,59.17,0.05,36.0,0.3,,,800.0,8.263,0.008,9.538,0.005,2.685,0.003,211.6,0.3,true,false
15,M114,59.08,0.03,35.4,0.2,,,600.0,8.261,0.005,9.546,0.003,2.676,0.002,211.0,0.2,true,false
16,M114,58.88,0.03,34.9,0.2,,,300.0,8.249,0.006,9.539,0.004,2.674,0.003,210.4,0.3,true,true
17,M114,59.46,0.03,40.0,0.1,,,1800.0,8.278,0.006,9.573,0.005,2.687,0.002,213.0,0.2,true,false
18,M114,58.48,0.04,37.2,0.2,,,300.0,8.248,0.007,9.528,0.006,2.668,0.002,209.7,0.3,true,true
19,M114,58.09,0.02,39.6,0.1,,,300.0,8.208,0.004,9.501,0.004,2.665,0.002,207.8,0.2,true,true
20,M114,57.79,0.02,41.5,0.2,,,300.0,8.162,0.009,9.497,0.009,2.669,0.008,206.9,0.7,true,true
21,M114,,,0.0001,,,,300.0,8.661,0.004,9.953,0.005,2.785,0.002,240.1,0.3,true,true
22,M140,59.12,0.02,33.5,0.1,,,300.0,8.273,0.008,9.547,0.005,2.68,0.002,211.7,0.3,true,true
23,M140,59.66,0.02,30.5,0.1,,,300.0,8.295,0.006,9.582,0.003,2.686,0.001,213.5,0.2,true,true
24,M140,59.99,0.02,28.7,0.1,,,300.0,8.301,0.006,9.602,0.005,2.697,0.002,215.0,0.2,true,true
25,M140,60.4,0.03,26.6,0.1,,,300.0,8.328,0.008,9.628,0.005,2.695,0.002,216.1,0.3,true,true
26,M194,62.52,0.02,30.1,0.1,,,2400.0,8.374,0.004,9.694,0.006,2.758,0.004,223.9,0.4,true,false
27,M194,62.11,0.1,30.4,0.4,,,2200.0,8.492,0.02,9.713,0.006,2.705,0.003,223.1,0.6,true,false
28,M194,62.04,0.04,30.1,0.2,,,2100.0,8.369,0.004,9.697,0.004,2.735,0.003,222.0,0.3,true,false
29,M194,61.89,0.01,30.0,0.1,,,2000.0,8.405,0.006,9.697,0.003,2.721,0.002,221.8,2.0,true,false
30,M194,60.78,0.06,24.8,0.3,,,300.0,8.366,0.015,9.642,0.004,2.701,0.003,217.8,0.5,true,true
31,CF-1,67.27,0.04,1.5,0.1,1.6,0.1,300.0,8.623,0.004,9.954,0.004,2.78,0.001,238.7,0.2,true,true
32,CF-1,65.74,0.03,5.7,0.1,5.4,0.1,300.0,8.571,0.003,9.873,0.003,2.766,0.001,234.0,0.1,true,true
33,CF-1,64.45,0.03,9.8,0.1,10.1,0.1,300.0,8.512,0.003,9.811,0.002,2.749,0.001,229.6,0.2,true,true
34,CF-1,63.96,0.03,11.6,0.1,11.5,0.1,300.0,8.491,0.003,9.789,0.002,2.744,0.001,228.1,0.1,true,true
35,CF-1,,,0.0001,,,,300.0,8.648,0.006,9.956,0.006,2.788,0.001,240.0,0.2,true,true
36,CF-2,,,0.0001,,,,836.0,8.68,0.006,10.02,0.003,2.803,0.003,243.8,0.3,true,false
37,CF-2,,,0.0001,,,,741.0,8.649,0.012,10.011,0.006,2.807,0.006,243.0,0.6,true,false
38,CF-2,,,0.0001,,,,739.0,8.662,0.004,10.002,0.002,2.803,0.002,242.8,0.2,true,false
39,CF-2,,,0.0001,,,,644.0,8.671,0.009,10.0,0.004,2.794,0.004,242.3,0.4,true,false
40,CF-2,,,0.0001,,,,640.0,8.657,0.002,9.997,0.001,2.798,0.001,242.2,0.1,true,false
41,CF-2,,,0.0001,,,,542.0,8.647,0.003,9.987,0.003,2.795,0.002,241.3,0.2,true,false
42,CF-2,,,0.0001,,,,541.0,8.65,0.001,9.989,0.001,2.798,0.001,241.8,0.1,true,false
43,CF-2,,,0.0001,,,,440.0,8.627,0.009,9.982,0.005,2.793,0.004,240.5,0.4,true,false
44,CF-2,,,0.0001,,,,346.0,8.639,0.012,9.964,0.006,2.789,0.005,240.1,0.6,true,false
45,CF-2,,,0.0001,,,,298.0,8.65,0.012,9.96,0.007,2.786,0.006,240.0,0.6,true,false
46,CF-2,,,0.0001,,,,298.0,8.632,0.007,9.972,0.003,2.783,0.002,239.6,0.3,true,false

File: peritheos/data/datasets/mgal2o4-cati2o4-ono-2006-table3.csv
source_order,pressure_gpa,temperature_k,a_angstrom,a_angstrom_error,b_angstrom,b_angstrom_error,c_angstrom,c_angstrom_error,volume_a3,volume_a3_error
1,0.0,300,2.781,0.001,9.201,0.004,9.405,0.003,240.7,0.200
2,0.0,300,2.779,0.001,9.186,0.005,9.373,0.002,239.3,0.100
3,42.7,300,2.636,0.003,8.810,0.037,8.874,0.010,206.0,0.900
4,42.8,300,2.636,0.003,8.801,0.034,8.869,0.011,205.7,0.900
5,47.4,300,2.631,0.001,8.695,0.006,8.979,0.003,203.1,0.200
6,55.3,300,2.625,0.001,8.657,0.006,8.844,0.002,201.0,0.200
7,55.8,300,2.617,0.001,8.644,0.018,8.822,0.001,199.6,0.100
8,60.2,300,2.607,0.001,8.609,0.005,8.792,0.003,197.3,0.100
9,66.1,300,2.598,0.001,8.559,0.004,8.754,0.002,194.6,0.100
10,66.5,300,2.600,0.002,8.560,0.005,8.747,0.003,194.7,0.200
11,67.7,300,2.599,0.000,8.573,0.001,8.759,0.001,195.2,0.000
12,75.7,300,2.585,0.000,8.520,0.002,8.710,0.001,191.8,0.100
13,84.5,300,2.570,0.001,8.451,0.003,8.666,0.002,188.3,0.100
14,91.2,300,2.560,0.000,8.437,0.002,8.629,0.001,186.4,0.000

File: peritheos/data/datasets/mgfe94o-dobrosavljevic-2019-table-s1-compression.csv
source_order,measurement_id,phase_branch,temperature_k,pressure_gpa,pressure_uncertainty_gpa,atomic_volume_angstrom3,atomic_volume_uncertainty_angstrom3,used_in_b1_fit,used_in_rhombohedral_fit,exclusion_reason
1,P1,B1,300,1.5,0.2,9.751,0.013,1,0,
2,P2,B1,300,3.3,0.1,9.653,0.015,1,0,
3,P3,B1,300,5.2,0.1,9.562,0.006,1,0,
4,P4,B1,300,6.4,0.2,9.474,0.015,1,0,
5,P5,B1,300,8.1,0.1,9.424,0.018,1,0,
6,P6,B1,300,9.7,0.3,9.303,0.015,1,0,
7,P7,B1,300,11.3,0.2,9.262,0.006,1,0,
8,P8a,B1,300,12.7,0.1,9.183,0.006,1,0,
9,P8b,B1,300,13.4,0.1,9.143,0.006,1,0,
10,P9,B1,300,15.4,0.1,9.054,0.008,1,0,
11,P10,B1,300,16.8,0.1,9.001,0.005,1,0,
12,P11,B1,300,18.1,0.1,8.953,0.008,1,0,
13,P12,B1,300,20.1,0.2,8.863,0.014,1,0,
14,P13,B1,300,23.3,0.2,8.757,0.020,1,0,
15,P14,B1,300,26.7,0.3,8.575,0.011,0,0,changed P-V trend preceding cubic-rhombohedral transition
16,P15,B1,300,30.1,0.3,8.451,0.020,0,0,changed P-V trend preceding cubic-rhombohedral transition
17,P16,rhombohedral,300,34.5,0.5,8.337,0.007,0,1,
18,P17,rhombohedral,300,40.4,0.6,8.149,0.005,0,1,
19,P18,rhombohedral,300,46.4,0.6,7.963,0.007,0,1,
20,P19,rhombohedral,300,51.8,0.6,7.839,0.010,0,1,
21,P20,rhombohedral,300,56.4,0.5,7.728,0.012,0,1,
22,P21,rhombohedral,300,60.9,0.5,7.618,0.013,0,1,
23,P22,rhombohedral,300,65.4,0.4,7.506,0.012,0,1,
24,P23,rhombohedral,300,70.0,0.4,7.352,0.015,0,1,
25,P24,rhombohedral,300,74.3,0.4,7.220,0.015,0,1,
26,P25,rhombohedral,300,79.6,0.1,7.112,0.013,0,1,
27,P26,rhombohedral,300,84.0,0.5,7.027,0.013,0,1,
28,P27,rhombohedral,300,88.7,0.9,6.922,0.015,0,1,

File: peritheos/data/datasets/mggeo3-post-perovskite-kubo-2006-table-s1-pv.csv
run,lattice_a_angstrom,lattice_a_standard_deviation_angstrom,lattice_b_angstrom,lattice_b_standard_deviation_angstrom,lattice_c_angstrom,lattice_c_standard_deviation_angstrom,unit_cell_volume_a3,pt_111_d_spacing_angstrom,pt_200_d_spacing_angstrom,pressure_gpa,differential_stress_gpa,exposure_timing,used_in_published_fit
1,2.5982,0.0011,8.4140,0.0065,6.4043,0.0037,140.00603412,2.1248,1.8451,87.8,1.8,just after heating,1
1,2.5834,0.0009,8.3478,0.0053,6.3706,0.0030,137.38648996,2.1146,1.8342,98.2,1.5,1 hour after heating,1
1,2.5769,0.0014,8.3307,0.0078,6.3543,0.0044,136.41017801,2.1075,1.8270,105.8,0.3,just after compress,1
1,2.5752,0.0015,8.3236,0.0088,6.3495,0.0050,136.10111800,2.1061,1.8255,107.4,0.2,9 hours after compress,1
1,2.5786,0.0009,8.3356,0.0051,6.3589,0.0028,136.67932950,2.1098,1.8297,103.3,2.0,just after decompress,1
1,2.5880,0.0008,8.3679,0.0047,6.3813,0.0026,138.19423174,2.1165,1.8343,96.2,0.7,just after decompress,1
1,2.5926,0.0006,8.3766,0.0031,6.3922,0.0018,138.82051427,2.1200,1.8377,92.6,0.6,just after decompress,1
1,2.5993,0.0004,8.4088,0.0022,6.4078,0.0013,140.05524513,2.1239,1.8416,88.6,0.9,just after decompress,1
1,2.6026,0.0008,8.4212,0.0044,6.4154,0.0025,140.60641880,2.1254,1.8415,87.1,0.3,just after decompress,1
1,2.6125,0.0011,8.4456,0.0064,6.4399,0.0036,142.09079079,2.1318,1.8451,81.0,-0.7,just after decompress,1
1,2.6407,0.0008,8.5614,0.0047,6.5060,0.0026,147.08822690,2.1544,1.8666,61.3,0.2,just after decompress,1
2,2.5968,0.0007,8.4060,0.0043,6.4016,0.0024,139.73861104,2.1231,1.8419,89.4,1.0,just after heating,1
2,2.5975,0.0005,8.4041,0.0031,6.4032,0.0017,139.77961328,2.1238,1.8410,88.8,0.8,just after heating,1
2,2.5969,0.0005,8.4047,0.0028,6.4027,0.0016,139.74638940,2.1235,1.8410,89.0,0.5,just after heating,1
2,2.6045,0.0003,8.4257,0.0017,6.4174,0.0010,140.82814656,2.1279,1.8448,84.7,0.6,just after decompress,1
2,2.6136,0.0007,8.4588,0.0038,6.4406,0.0021,142.38826749,2.1351,1.8496,77.9,0.5,just after decompress,1
2,2.6153,0.0007,8.4641,0.0043,6.4445,0.0024,142.65648782,2.1364,1.8510,76.8,0.3,just after decompress,1
2,2.6684,0.0027,8.6946,0.0161,6.5723,0.0088,152.48176765,2.1729,1.8845,47.3,1.6,just after decompress,1
2,2.6979,0.0004,8.8414,0.0031,6.6552,0.0013,158.74790356,2.1762,1.8884,45.0,1.5,just after decompress,0
2,2.7102,0.0005,8.9090,0.0038,6.6845,0.0016,161.39840090,2.1893,1.8968,36.3,0.3,just after decompress,0
2,2.7830,0.0038,9.2550,0.0278,6.8702,0.0114,176.95343988,2.2455,1.9438,7.4,0.1,just after decompress,0
3,2.5122,0.0032,8.0442,0.0139,6.2030,0.0082,125.35418921,2.0634,1.7908,162.7,1.5,just after heating,1
3,2.5132,0.0020,8.0465,0.0109,6.2072,0.0063,125.52487730,2.0661,1.7926,158.7,1.3,just after heating,1
3,2.4926,0.0010,7.9831,0.0056,6.1523,0.0032,122.42261857,2.0494,1.7788,184.4,1.6,just after heating,1
3,2.4820,0.0014,7.9497,0.0060,6.1288,0.0035,120.92830522,2.0422,1.7731,196.3,1.8,just after compress,1

File: peritheos/data/datasets/mgo-dewaele-2000-table2-pvt.csv
series,temperature_k,temperature_uncertainty_k,pt_lattice_parameter_a,pressure_gpa,pressure_uncertainty_gpa,mgo_unit_cell_volume_a3,mgo_unit_cell_volume_uncertainty_a3
heated,2015,200,3.8824,20.5,1.2,70.816,0.007
heated,2227,200,3.8912,19.7,1.3,71.287,0.010
heated,2474,200,3.8949,21.3,1.5,71.765,0.007
heated,2188,200,3.8787,22.5,1.4,70.607,0.004
heated,2000,200,3.8685,23.9,1.4,70.061,0.008
heated,2349,200,3.8748,24.5,1.6,70.709,0.008
heated,1900,200,3.8394,31.3,1.6,67.626,0.005
heated,2008,200,3.8404,31.7,1.6,67.913,0.006
heated,2097,200,3.8434,31.4,1.7,67.412,0.004
heated,1964,200,3.7758,53.0,2.2,62.390,0.004
heated,1750,200,3.8563,25.5,1.3,68.441,0.002
heated,2000,200,3.8642,25.0,1.4,68.921,0.004
heated,1934,200,3.8667,24.0,1.4,69.183,0.003
heated,2110,200,3.8720,23.7,1.4,69.593,0.004
heated,2160,200,3.8720,24.0,1.4,69.592,0.004
heated,1750,200,3.8959,15.5,1.0,71.649,0.006
heated,1927,200,3.8980,16.2,1.1,71.923,0.005
heated,1865,200,3.9077,13.6,1.0,72.433,0.004
heated,1870,200,3.7770,51.86,2.2,62.362,0.003
heated,1928,200,3.7761,52.6,2.2,62.050,0.006
heated,1900,200,3.7770,52.1,2.2,62.368,0.006
heated,2223,200,3.8042,44.5,2.1,64.301,0.004
heated,2050,200,3.8066,42.6,2.0,64.369,0.004
heated,2064,200,3.8079,42.2,2.0,64.481,0.006
heated,1950,200,3.8077,41.5,1.9,64.394,0.007
heated,1908,200,3.7783,48.0,2.1,63.146,0.004
heated,2066,200,3.7905,48.4,2.2,62.866,0.006
heated,2067,200,3.7903,48.2,2.2,63.004,0.010
heated,2050,200,3.7902,48.2,2.2,63.151,0.006
heated,1966,200,3.7770,52.5,2.3,62.306,0.003
heated,1849,200,3.7773,51.6,2.3,62.204,0.003
heated,1980,200,3.8480,29.3,1.6,67.894,0.004
heated,1950,200,3.8507,28.3,1.5,68.242,0.006
heated,2040,200,3.8136,35.0,1.8,66.246,0.010
heated,1975,200,3.8138,35.0,1.8,66.025,0.008
heated,2250,200,3.8279,37.0,1.8,66.303,0.007
heated,2210,200,3.8344,34.8,1.7,66.468,0.005
heated,2320,200,3.8372,34.7,1.8,66.606,0.007
heated,2374,200,3.8401,34.2,1.8,66.782,0.011
heated,2315,200,3.8484,31.4,1.8,67.515,0.012
heated,2200,200,3.8064,43.6,2.1,64.274,0.005
ambient,300,,3.7919,36.2,1.1,63.687,0.004
ambient,300,,3.7835,39.2,1.2,62.663,0.003
ambient,300,,3.7689,44.7,1.4,61.778,0.003
ambient,300,,3.8276,24.3,0.7,66.118,0.004
ambient,300,,3.8438,19.5,0.6,67.608,0.002
ambient,300,,3.8572,15.7,0.5,68.798,0.002
ambient,300,,3.8679,12.9,0.4,69.696,0.004
ambient,300,,3.9191,0.8,,74.130,0.004
ambient,300,,3.8734,11.5,0.4,70.139,0.002
ambient,300,,,0.0,,74.744,0.010
ambient,300,,3.8594,15.1,0.5,69.182,0.008
ambient,300,,3.8492,17.9,0.5,68.392,0.003
ambient,300,,3.8334,22.6,0.7,66.874,0.006
ambient,300,,3.8126,29.1,0.9,65.168,0.003
ambient,300,,3.7994,33.5,1.0,63.786,0.003
ambient,300,,3.7971,34.3,1.1,63.891,0.008
ambient,300,,3.8386,20.0,0.6,67.226,0.003
ambient,300,,3.8388,21.0,0.7,67.332,0.005
ambient,300,,3.8203,26.6,0.8,65.637,0.002
ambient,300,,3.8187,27.1,0.8,65.544,0.006

File: peritheos/data/datasets/mgo-jacobsen-2008-table1-helium-compression.csv
run,pressure_marker,ruby_r1_relative_shift,reported_pressure_gpa,reported_pressure_standard_deviation_gpa,unit_cell_volume_a3,unit_cell_volume_standard_deviation_a3,zha_2000_mgo_scale_pressure_gpa
ambient,ambient,,0.0001,,74.698,0.003,
1,ruby_mao_1986,0.00439,8.5,0.1,71.184,0.037,8.5
1,ruby_mao_1986,0.00626,12.2,0.2,69.812,0.036,12.4
1,ruby_mao_1986,0.00781,15.3,0.2,68.759,0.033,15.7
1,ruby_mao_1986,0.00929,18.2,0.1,67.911,0.032,18.5
1,ruby_mao_1986,0.01182,23.4,0.1,66.483,0.031,23.6
1,ruby_mao_1986,0.01407,28.1,0.1,65.279,0.033,28.3
1,ruby_mao_1986,0.01495,29.9,0.1,64.813,0.032,30.3
1,ruby_mao_1986,0.01712,34.5,0.1,63.631,0.037,35.5
1,ruby_mao_1986,0.01858,37.6,0.1,62.882,0.037,39.1
1,ruby_mao_1986,0.01983,40.4,0.1,62.287,0.036,42.0
1,ruby_mao_1986,0.02100,42.9,0.1,61.744,0.030,44.8
1,ruby_mao_1986,0.02281,46.9,0.1,61.029,0.030,48.7
1,ruby_mao_1986,0.02409,49.7,0.1,60.426,0.029,52.1
1,ruby_mao_1986,0.02556,53.0,0.1,59.931,0.029,55.1
1,ruby_mao_1986,0.02694,56.1,0.1,59.430,0.029,58.1
1,ruby_mao_1986,0.02841,59.5,0.1,58.867,0.028,61.7
1,ruby_mao_1986,0.02984,62.8,0.1,58.335,0.028,65.3
1,ruby_mao_1986,0.03103,65.6,0.2,57.918,0.028,68.2
1,ruby_mao_1986,0.03220,68.3,0.2,57.480,0.027,71.3
2,ruby_mao_1986,0.00340,6.5,0.1,71.896,0.007,6.6
2,ruby_mao_1986,0.00436,8.4,0.1,71.169,0.007,8.6
2,ruby_mao_1986,0.00591,11.5,0.1,70.070,0.006,11.7
2,ruby_mao_1986,0.00683,13.3,0.1,69.472,0.006,13.5
2,ruby_mao_1986,0.00948,18.6,0.2,67.798,0.006,18.9
2,ruby_mao_1986,0.01144,22.6,0.2,66.655,0.007,23.0
2,ruby_mao_1986,0.01374,27.4,0.1,65.404,0.006,27.8
3,ruby_mao_1986,0.00228,4.3,0.1,72.788,0.007,4.4
3,ruby_mao_1986,0.00413,7.9,0.1,71.229,0.007,8.4
3,ruby_mao_1986,0.00598,11.6,0.1,69.907,0.006,12.1
3,ruby_mao_1986,0.00907,17.8,0.1,67.977,0.007,18.3
3,ruby_mao_1986,0.01207,23.9,0.1,66.270,0.006,24.4
3,ruby_mao_1986,0.01529,30.6,0.1,64.535,0.006,31.5
3,ruby_mao_1986,0.01804,36.5,0.1,63.176,0.006,37.6
3,ruby_mao_1986,0.01974,40.1,0.1,62.412,0.005,41.4
3,ruby_mao_1986,0.02140,43.7,0.1,61.548,0.005,45.9
3,ruby_mao_1986,0.02277,46.8,0.1,61.031,0.005,48.7
3,ruby_mao_1986,0.02469,51.0,0.1,60.252,0.005,53.2
3,ruby_mao_1986,0.02660,55.3,0.3,59.593,0.005,57.1
3,ruby_mao_1986,0.02795,58.4,0.3,59.084,0.005,60.3
3,ruby_mao_1986,0.02990,62.9,0.1,58.339,0.007,65.3
3,ruby_mao_1986,0.03146,66.5,0.1,57.744,0.005,69.4
3,ruby_mao_1986,0.03275,69.6,0.2,57.271,0.005,72.8
3,ruby_mao_1986,0.03487,74.6,0.4,56.471,0.005,78.9
3,ruby_mao_1986,0.03712,80.0,1.3,55.834,0.005,84.0
3,ruby_mao_1986,0.03955,85.0,0.1,55.110,0.005,90.1
3,diamond_raman_sun_2005,,89.0,2.0,54.628,0.005,94.4
3,diamond_raman_sun_2005,,96.2,2.0,53.719,0.004,102.9
3,diamond_raman_sun_2005,,99.6,2.0,53.361,0.004,106.4
3,diamond_raman_sun_2005,,102.4,2.0,53.067,0.004,109.4
3,diamond_raman_sun_2005,,106.3,2.0,52.639,0.004,113.8
3,diamond_raman_sun_2005,,111.0,2.0,52.239,0.004,118.1

File: peritheos/data/datasets/mgo-li-2006-table1-elasticity.csv
experimental_path,volume_ratio,density_g_cm3,density_standard_deviation_g_cm3,p_wave_velocity_km_s,p_wave_velocity_standard_deviation_km_s,s_wave_velocity_km_s,s_wave_velocity_standard_deviation_km_s,adiabatic_bulk_modulus_gpa,adiabatic_bulk_modulus_standard_deviation_gpa,shear_modulus_gpa,shear_modulus_standard_deviation_gpa,calculated_absolute_pressure_gpa,calculated_absolute_pressure_standard_deviation_gpa
ambient,1.000,3.566,0.005,9.74,0.01,6.00,0.01,,,,,,
initial_compression,0.990,3.603,0.006,9.81,0.01,6.08,0.01,169.2,1.2,133.2,0.5,1.70,0.09
initial_compression,0.978,3.647,0.006,9.97,0.01,6.15,0.01,178.6,1.3,137.9,0.5,3.78,0.10
initial_compression,0.970,3.675,0.006,10.08,0.01,6.19,0.01,185.7,1.4,140.8,0.5,5.17,0.09
initial_compression,0.962,3.696,0.006,10.19,0.02,6.28,0.01,189.4,1.4,145.8,0.5,6.23,0.14
initial_compression,0.954,3.736,0.007,10.27,0.02,6.30,0.01,196.3,1.4,148.3,0.5,8.29,0.19
initial_compression,0.952,3.747,0.006,10.35,0.02,6.33,0.01,201.2,1.4,150.1,0.5,8.89,0.13
initial_compression,0.942,3.786,0.006,10.46,0.02,6.40,0.01,207.5,1.5,155.1,0.5,10.95,0.15
decompression_after_annealing,0.951,3.748,0.006,10.36,0.02,6.34,0.01,201.4,1.4,150.7,0.5,8.96,0.14
decompression_after_annealing,0.954,3.738,0.006,10.31,0.02,6.32,0.01,198.3,1.4,149.3,0.5,8.42,0.13
decompression_after_annealing,0.959,3.719,0.006,10.26,0.02,6.28,0.01,195.9,1.4,146.7,0.5,7.47,0.11
decompression_after_annealing,0.963,3.701,0.006,10.17,0.02,6.23,0.01,191.3,1.4,143.6,0.5,6.54,0.11
decompression_after_annealing,0.968,3.683,0.006,10.13,0.02,6.24,0.01,186.7,1.3,143.2,0.5,5.63,0.11
decompression_after_annealing,0.968,3.685,0.006,10.14,0.02,6.24,0.01,187.6,1.4,143.4,0.5,5.73,0.09
decompression_after_annealing,0.978,3.647,0.006,9.98,0.02,6.19,0.01,176.9,1.3,139.7,0.5,3.86,0.10
decompression_after_annealing,0.970,3.676,0.006,10.04,0.02,6.22,0.01,180.9,1.4,142.2,0.5,5.24,0.10
decompression_after_annealing,0.982,3.631,0.006,9.95,0.02,6.16,0.01,175.8,1.3,137.8,0.5,3.05,0.08
decompression_after_annealing,0.987,3.615,0.006,9.87,0.02,6.13,0.01,171.0,1.3,135.8,0.5,2.29,0.08

File: peritheos/data/datasets/mgo-marsh-1980-lasl-single-crystal-hugoniot.csv
shot_id,initial_density_g_cm3,shock_velocity_km_s,particle_velocity_km_s
8c-844,3.584,7.574,0.695
8c-845,3.585,10.760,3.121
8c-850,3.585,10.442,2.848
8c-862,3.585,9.985,2.383
8c-863,3.585,9.968,2.467
8c-864,3.585,9.785,2.353
8c-868,3.585,9.100,1.813
8c-883,3.585,10.187,2.592
8c-884,3.585,9.317,1.967
8c-885,3.585,10.063,2.542
8c-886,3.585,8.878,1.591
8c-889,3.585,10.520,2.918
8c-892,3.585,8.953,1.554
8c-984,3.585,8.807,1.465
8c1010,3.585,7.522,0.743
8c1011,3.585,8.034,1.001
8c1015,3.585,9.648,2.172
8c1027,3.585,10.802,3.144
8c1028,3.585,9.993,2.436
8c1417,3.585,7.450,0.740
8c1418,3.585,7.830,0.959
8c1426,3.585,7.563,0.740
8c1428,3.567,8.045,1.082
8c1431,3.585,8.450,1.476

File: peritheos/data/datasets/mgsio3-liquid-akins-2004-mosenfelder-2009-rereduced-melt.csv
source_order,shot,starting_material,reference,flyer_driver_material,flyer_velocity_km_s,flyer_velocity_uncertainty_km_s,initial_density_g_cm3,initial_density_uncertainty_g_cm3,shock_velocity_km_s,shock_velocity_uncertainty_km_s,particle_velocity_km_s,particle_velocity_uncertainty_km_s,pressure_gpa,pressure_uncertainty_gpa,shock_density_g_cm3,shock_density_uncertainty_g_cm3,phase_state,fit_included
1,318,enstatite,Akins et al. 2004,Ta,6.71,0.01,3.199,0.009,11.16,0.09,4.87,0.02,174.0,1.3,5.68,0.05,melt,1
2,322,enstatite,Akins et al. 2004,Ta,7.22,0.01,3.199,0.009,11.69,0.05,5.23,0.02,195.5,1.0,5.79,0.03,melt,1
3,319,enstatite,Akins et al. 2004,Ta,7.38,0.01,3.199,0.009,11.99,0.19,5.33,0.02,204.3,2.7,5.76,0.09,melt,1

File: peritheos/data/datasets/mgsio3-liquid-akins-2004-shock-states.csv
source_order,shot,starting_material,initial_density_g_cm3,initial_density_uncertainty_g_cm3,flyer_driver_material,flyer_velocity_km_s,flyer_velocity_uncertainty_km_s,shock_velocity_km_s,shock_velocity_uncertainty_km_s,elastic_precursor_velocity_km_s,elastic_precursor_velocity_uncertainty_km_s,second_wave_velocity_km_s,second_wave_velocity_uncertainty_km_s,pressure_gpa,pressure_uncertainty_gpa,shock_density_g_cm3,shock_density_uncertainty_g_cm3,candidate_melt_constraint
1,315,glass,2.712,0.005,Al,4.51,0.01,7.24,0.07,,,,,47.1,0.7,4.06,0.03,0
2,313,glass,2.743,0.005,Cu,5.05,0.01,8.53,0.06,,,,,83.1,0.6,4.70,0.03,0
3,312,glass,2.740,0.005,Cu,6.07,0.01,9.49,0.13,,,,,110.0,1.6,4.94,0.06,0
4,328,enstatite,3.195,0.005,Al,4.16,0.01,,,9.30,0.30,7.50,0.12,48.2,2.1,4.37,0.07,0
5,320,enstatite,3.121,0.005,Al,4.56,0.01,,,9.35,0.25,7.78,0.16,53.9,2.0,4.37,0.07,0
6,327,enstatite,3.209,0.005,Al,5.34,0.01,,,8.64,0.35,8.22,0.04,68.1,2.8,4.68,0.11,0
7,317,enstatite,3.167,0.005,Cu,4.62,0.01,9.13,0.06,,,,,88.2,0.7,4.75,0.02,0
8,326,enstatite,3.166,0.005,Cu,5.44,0.01,9.65,0.04,,,,,110.0,0.6,5.05,0.02,0
9,316,enstatite,3.227,0.005,Cu,5.71,0.01,10.06,0.07,,,,,121.4,1.0,5.14,0.03,0
10,321,enstatite,3.197,0.005,Ta,5.98,0.01,10.79,0.03,,,,,149.4,0.7,5.34,0.02,0
11,324,enstatite,3.173,0.005,Ta,6.52,0.01,11.34,0.06,,,,,169.8,1.1,5.44,0.03,0
12,318,enstatite,3.225,0.005,Ta,6.71,0.01,11.16,0.09,,,,,175.3,1.5,5.72,0.04,1
13,322,enstatite,3.192,0.005,Ta,7.22,0.01,11.69,0.05,,,,,195.5,1.0,5.79,0.02,1
14,319,enstatite,3.242,0.005,Ta,7.38,0.01,11.99,0.19,,,,,206.4,3.5,5.82,0.08,1

File: peritheos/data/datasets/mgsio3-post-perovskite-guignot-2007-table1-pvt.csv
pressure_gpa,pressure_uncertainty_gpa,a_a,b_a,c_a,volume_a3,volume_uncertainty_a3,temperature_k,temperature_uncertainty_k,mgo_a_a
111.1,0.5,2.473584,8.105783,6.134658,123.00,0.08,300,,3.7522
114.8,0.5,2.467492,8.089385,6.127964,122.32,0.07,300,,3.7437
115.4,0.5,2.468392,8.080647,6.124279,122.16,0.07,300,,3.7423
117.4,0.5,2.466453,8.071189,6.118184,121.80,0.10,300,,3.7380
118.5,0.5,2.466175,8.060682,6.116515,121.59,0.05,300,,3.7355
118.2,0.5,2.465687,8.063539,6.114923,121.58,0.05,300,,3.7361
117.9,0.5,2.467123,8.065793,6.116477,121.71,0.06,300,,3.7368
121.7,0.5,2.462973,8.047212,6.107080,121.04,0.03,300,,3.7285
123.0,0.5,2.460243,8.042772,6.102291,120.75,0.04,300,,3.7258
123.3,0.5,2.460619,8.039013,6.103719,120.74,0.08,300,,3.7252
123.5,0.5,2.461332,8.037754,6.100445,120.69,0.08,300,,3.7248
123.8,0.5,2.460076,8.039284,6.101700,120.67,0.04,300,,3.7240
124.0,0.5,2.460758,8.035878,6.099467,120.61,0.04,300,,3.7236
127.5,0.5,2.455981,8.018187,6.091888,119.96,0.03,300,,3.7163
129.5,0.5,2.454011,8.009941,6.086818,119.65,0.04,300,,3.7122
129.5,0.5,2.452957,8.010430,6.089190,119.65,0.03,300,,3.7122
128.6,0.5,2.455264,8.018196,6.093702,119.97,0.05,300,,3.7140
129.1,0.5,2.456719,8.004843,6.090545,119.77,0.04,300,,3.7129
129.4,0.5,2.454427,8.010681,6.092878,119.80,0.04,300,,3.7123
131.4,0.5,2.453198,7.994507,6.084594,119.33,0.04,300,,3.7082
131.6,0.5,2.450566,7.996241,6.089450,119.32,0.05,300,,3.7079
132.0,0.5,2.449594,7.995782,6.086390,119.21,0.05,300,,3.7070
132.4,0.5,2.447289,8.004339,6.083857,119.18,0.04,300,,3.7063
132.4,0.5,2.449522,7.993332,6.083714,119.12,0.04,300,,3.7063
121.2,1.3,2.467457,8.092840,6.128891,122.39,0.05,1435,100,3.7448
121.4,1.0,2.469872,8.089529,6.128890,122.46,0.08,1556,60,3.7462
124.5,1.3,2.467560,8.071865,6.120382,121.90,0.06,1511,100,3.7387
130.0,1.3,2.461717,8.044656,6.106192,120.92,0.04,1569,100,3.7275
135.8,1.1,2.454950,8.013754,6.090868,119.83,0.05,1468,60,3.7139
134.7,1.0,2.454899,8.019738,6.095531,120.01,0.05,1508,60,3.7167
137.5,0.9,2.452777,8.000587,6.093049,119.57,0.04,1496,50,3.7107
122.5,1.0,2.470041,8.086730,6.134717,122.54,0.04,1663,50,3.7456
124.0,1.1,2.469941,8.091329,6.129780,122.50,0.07,1872,70,3.7455
125.2,1.2,2.468495,8.081565,6.125894,122.21,0.08,1857,80,3.7426
125.9,1.3,2.470325,8.082417,6.123755,122.27,0.07,2015,90,3.7435
127.8,1.4,2.463649,8.087713,6.124510,122.03,0.03,2040,100,3.7396
134.0,1.7,2.461169,8.046782,6.106779,120.94,0.03,2059,140,3.7265
134.3,1.3,2.460057,8.042340,6.103836,120.76,0.04,1973,90,3.7244
139.1,1.2,2.454031,8.018744,6.093710,119.91,0.04,1984,80,3.7146
141.1,1.1,2.453369,7.999222,6.089490,119.51,0.04,2023,60,3.7111
134.0,1.8,2.461477,8.047301,6.107495,120.98,0.05,2134,150,3.7275
137.2,0.9,2.455503,8.026113,6.099758,120.21,0.05,2082,50,3.7199
143.7,1.2,2.453575,7.999313,6.093167,119.59,0.04,2438,80,3.7119
128.7,1.3,2.469960,8.090684,6.131126,122.52,0.05,2455,100,3.7442
130.2,1.7,2.469278,8.083961,6.127606,122.32,0.03,2511,140,3.7418
137.3,1.8,2.461784,8.047246,6.106985,120.98,0.03,2535,150,3.7266
140.4,1.3,2.456805,8.033451,6.103889,120.47,0.04,2500,100,3.7197
144.5,1.9,2.453780,8.001490,6.096827,119.70,0.04,2520,160,3.7110

File: peritheos/data/datasets/mgsio3-post-perovskite-komabayashi-2008-table1-pvt.csv
source_order,run,heating_method,pressure_mgo_gpa,pressure_mgo_uncertainty_gpa,temperature_k,temperature_uncertainty_description,ppv_a_angstrom,ppv_a_uncertainty_angstrom,ppv_b_angstrom,ppv_b_uncertainty_angstrom,ppv_c_angstrom,ppv_c_uncertainty_angstrom,ppv_volume_a3,ppv_volume_uncertainty_a3,pv_a_angstrom,pv_a_uncertainty_angstrom,pv_b_angstrom,pv_b_uncertainty_angstrom,pv_c_angstrom,pv_c_uncertainty_angstrom,pv_volume_a3,pv_volume_uncertainty_a3,mgo_a_angstrom,nacl_a_angstrom,pressure_nacl_gpa,ppv_fit_included,exclusion_note
1,1,external,124.4,,300,<5 K,2.4652,0.0017,8.0309,0.0082,6.1061,0.0019,120.89,0.15,4.2932,0.0105,4.5500,0.0187,6.2814,0.0189,122.70,0.69,3.7228,2.6838,125.6,true,
2,1,external,122.4,,398,<5 K,2.4712,0.0016,8.0349,0.0074,6.1126,0.0017,121.37,0.14,4.3074,0.0071,4.5436,0.0124,6.2967,0.0127,123.23,0.47,3.7282,2.6885,123.6,true,
3,1,external,121.0,,460,<5 K,2.4695,0.0015,8.0537,0.0074,6.1196,0.0017,121.71,0.14,4.3037,0.0094,4.5545,0.0166,6.2987,0.0169,123.46,0.62,3.7321,2.6915,122.4,true,
4,1,external,119.9,,548,<5 K,2.4773,0.0020,8.0446,0.0093,6.1311,0.0022,122.19,0.18,4.3055,0.0126,4.5643,0.0228,6.3116,0.0231,124.03,0.85,3.7358,2.6972,120.0,true,
5,1,external,119.5,,645,<5 K,2.4772,0.0018,8.0561,0.0084,6.1343,0.0020,122.42,0.16,4.3087,0.0111,4.5682,0.0201,6.3106,0.0203,124.21,0.75,3.7383,2.7045,117.0,true,
6,1,external,119.7,,741,<5 K,2.4733,0.0020,8.0704,0.0094,6.1333,0.0022,122.42,0.18,4.3142,0.0107,4.5587,0.0192,6.3105,0.0195,124.11,0.72,3.7397,2.7057,116.9,true,
7,1,external,121.0,,832,<5 K,2.4781,0.0016,8.0550,0.0077,6.1325,0.0018,122.41,0.15,4.3127,0.0099,4.5617,0.0177,6.3160,0.0180,124.26,0.66,3.7384,2.7031,118.5,true,
8,2,external,129.7,,300,<5 K,2.4592,0.0034,8.0053,0.0160,6.0963,0.0037,120.02,0.30,4.2853,0.0076,4.5411,0.0136,6.2666,0.0138,121.95,0.50,3.7118,2.6801,127.4,true,
9,2,external,127.1,,467,<5 K,2.4659,0.0032,8.0133,0.0150,6.1053,0.0035,120.64,0.28,4.2945,0.0068,4.5497,0.0121,6.2743,0.0123,122.59,0.45,3.7192,2.6875,124.4,true,
10,2,external,125.1,,589,<5 K,2.4674,0.0027,8.0357,0.0130,6.1094,0.0030,121.13,0.25,4.3015,0.0074,4.5511,0.0131,6.2861,0.0133,123.06,0.49,3.7251,2.6931,122.1,true,
11,2,external,123.8,,716,<5 K,2.4683,0.0034,8.0539,0.0162,6.1144,0.0038,121.55,0.31,4.3063,0.0080,4.5551,0.0141,6.2934,0.0143,123.45,0.53,3.7301,2.6998,119.5,true,
12,3,external,121.6,,300,<5 K,2.4695,0.0012,8.0519,0.0039,6.1106,0.0016,121.50,0.09,,,,,,,,,3.7288,,,true,
13,3,external,118.8,,439,<5 K,2.4712,0.0007,8.0748,0.0022,6.1189,0.0009,122.10,0.05,,,,,,,,,3.7365,,,true,
14,3,external,117.2,,530,<5 K,2.4750,0.0011,8.0803,0.0033,6.1305,0.0014,122.60,0.08,,,,,,,,,3.7415,,,true,
15,3,external,117.1,,622,<5 K,2.4771,0.0011,8.0907,0.0035,6.1315,0.0015,122.88,0.08,,,,,,,,,3.7432,,,true,
16,Hirose-2006,laser,119.1,1.9,2080,10% (table footnote); text describes about 200 K,2.4790,0.0021,8.1514,0.0104,6.1506,0.0024,124.29,0.20,4.3671,0.0102,4.5554,0.0143,6.3431,0.0135,126.19,0.56,3.7683,,,true,
17,Hirose-2006,laser,118.6,1.9,2070,10% (table footnote); text describes about 200 K,2.4802,0.0029,8.1510,0.0140,6.1489,0.0032,124.31,0.27,4.3708,0.0092,4.5519,0.0127,6.3405,0.0120,126.15,0.50,3.7692,,,true,
18,Hirose-2006,laser,115.6,1.8,1970,10% (table footnote); text describes about 200 K,,,,,,,,,4.3775,0.0085,4.5623,0.0119,6.3425,0.0111,126.67,0.47,3.7743,,,false,No post-perovskite lattice parameters or volume printed
19,Hirose-2006,laser,114.5,1.6,1780,10% (table footnote); text describes about 200 K,2.4838,0.0047,8.1568,0.0196,6.1516,0.0041,124.63,0.39,4.3729,0.0099,4.5615,0.0138,6.3445,0.0130,126.55,0.54,3.7727,,,true,
20,Hirose-2006,laser,116.3,1.8,1960,10% (table footnote); text describes about 200 K,2.4807,0.0022,8.1614,0.0108,6.1521,0.0024,124.56,0.20,4.3731,0.0105,4.5553,0.0145,6.3469,0.0138,126.43,0.57,3.7723,,,true,
21,Hirose-2006,laser,115.3,1.6,1800,10% (table footnote); text describes about 200 K,2.4805,0.0022,8.1546,0.0091,6.1533,0.0019,124.47,0.18,4.3707,0.0119,4.5530,0.0165,6.3470,0.0157,126.30,0.65,3.7713,,,true,
22,Hirose-2006,laser,117.9,2.1,2330,10% (table footnote); text describes about 200 K,2.4854,0.0019,8.1595,0.0094,6.1687,0.0021,125.10,0.18,4.3774,0.0123,4.5609,0.0172,6.3605,0.0163,126.99,0.68,3.7767,,,true,

File: peritheos/data/datasets/mgsio3-post-perovskite-sakai-2016-table-s1-pvt.csv
run,pressure_keane_gpa,pressure_keane_uncertainty_gpa,pressure_ap2_gpa,pressure_ap2_uncertainty_gpa,pressure_bm3_gpa,pressure_bm3_uncertainty_gpa,pressure_vinet_gpa,pressure_vinet_uncertainty_gpa,temperature_k,temperature_uncertainty_k,mgsio3_lattice_a_angstrom,mgsio3_lattice_a_uncertainty_angstrom,mgsio3_lattice_b_angstrom,mgsio3_lattice_b_uncertainty_angstrom,mgsio3_lattice_c_angstrom,mgsio3_lattice_c_uncertainty_angstrom,mgsio3_unit_cell_volume_a3,mgsio3_unit_cell_volume_uncertainty_a3,mgo_lattice_a_angstrom,mgo_lattice_a_uncertainty_angstrom,mgo_unit_cell_volume_a3,mgo_unit_cell_volume_uncertainty_a3
PP02_004,118.0,1.5,118.7,1.5,119.5,1.6,117.9,1.5,300,,2.4691,0.0005,8.0997,0.0016,6.1306,0.0011,122.61,0.09,3.745,0.002,52.54,0.14
PP02_006,118.4,0.4,119.1,0.4,119.9,0.5,118.3,0.5,300,,2.4679,0.0003,8.0898,0.0009,6.1224,0.0005,122.23,0.04,3.745,0.001,52.51,0.03
PP02_011,126.6,0.3,127.4,0.3,128.4,0.5,126.4,0.5,300,,2.4573,0.0003,8.0516,0.0007,6.1004,0.0007,120.70,0.05,3.7273,0.0004,51.78,0.03
PP02_016,135.0,1.7,136.0,1.7,137.2,1.9,134.7,1.8,300,,2.4498,0.0003,8.0178,0.0011,6.0838,0.0009,119.50,0.06,3.710,0.002,51.08,0.14
PP02_023,139.5,0.6,140.5,0.6,141.9,0.8,139.2,0.7,300,,2.4451,0.0005,7.9901,0.0015,6.0693,0.0014,118.57,0.09,3.702,0.001,50.72,0.04
PP02_021,139.9,1.2,140.9,1.3,142.3,1.4,139.6,1.3,300,,2.4448,0.0004,7.9942,0.0010,6.0723,0.0009,118.68,0.06,3.701,0.002,50.69,0.10
PP02_028,147.6,0.6,148.7,0.6,150.3,0.8,147.2,0.8,300,,2.4367,0.0006,7.9586,0.0016,6.0534,0.0013,117.39,0.09,3.686,0.001,50.10,0.05
PP02_029,152.6,0.7,153.9,0.7,155.6,0.9,152.2,0.9,300,,2.4307,0.0006,7.9401,0.0016,6.0394,0.0011,116.56,0.09,3.677,0.001,49.72,0.05
PP02_033,158.2,2.1,159.6,2.2,161.5,2.3,157.7,2.2,300,,2.4280,0.0004,7.9268,0.0013,6.0336,0.0010,116.12,0.07,3.667,0.002,49.32,0.15
PP01_008b,169.3,3.0,170.8,3.1,173.2,3.3,168.6,3.0,300,,2.4180,0.0006,7.8691,0.0023,6.0095,0.0012,114.34,0.11,3.649,0.003,48.57,0.20
PP01_009,174.9,3.3,176.6,3.3,179.2,3.5,174.1,3.3,300,,2.4120,0.0004,7.8513,0.0010,5.9973,0.0008,113.57,0.06,3.639,0.003,48.20,0.21
PP01_013,187.3,1.6,189.1,1.6,192.3,1.8,186.3,1.7,300,,2.3964,0.0006,7.7952,0.0019,5.9663,0.0015,111.45,0.11,3.620,0.001,47.43,0.09
PP01_017,202.6,2.8,204.7,2.8,208.5,3.1,201.2,2.8,300,,2.3859,0.0007,7.7532,0.0022,5.9384,0.0017,109.85,0.12,3.597,0.002,46.55,0.16
PP01_026b,224.2,1.8,226.6,1.8,231.6,2.1,222.3,1.9,300,,2.3654,0.0006,7.6813,0.0019,5.8894,0.0014,107.01,0.10,3.568,0.001,45.41,0.09
PP01_029,229.4,1.3,232.0,1.4,237.2,1.7,227.4,1.6,300,,2.3632,0.0011,7.6643,0.0046,5.8853,0.0031,106.60,0.23,3.561,0.001,45.14,0.07
PP01_034,245.3,1.5,248.1,1.5,254.4,1.9,242.8,1.7,300,,2.3570,0.0006,7.6315,0.0021,5.8595,0.0017,105.40,0.11,3.541,0.001,44.39,0.07
PP01_037,249.5,2.0,252.5,2.0,259.0,2.4,246.9,2.2,300,,2.3528,0.0011,7.6041,0.0026,5.8559,0.0025,104.77,0.16,3.535,0.001,44.19,0.09
PP01_041,264.6,1.2,267.8,1.2,275.3,1.8,261.5,1.6,300,,2.3386,0.0016,7.5629,0.0053,5.8191,0.0038,102.92,0.27,3.518,0.001,43.53,0.05
PP02_010,135.5,0.9,136.2,0.9,136.5,1.7,135.6,1.7,1670,30,2.4604,0.0007,8.0530,0.0020,6.1070,0.0018,121.00,0.12,3.729,0.001,51.83,0.06
PP02_032,164.1,0.8,165.3,0.8,166.4,1.8,163.9,1.8,1680,30,2.4302,0.0005,7.9339,0.0017,6.0393,0.0013,116.45,0.09,3.674,0.001,49.60,0.04
PP02_020,147.2,0.6,148.0,0.6,148.6,1.6,147.1,1.8,1760,30,2.4489,0.0005,8.0015,0.0016,6.0775,0.0014,119.09,0.09,3.7067,0.0004,50.93,0.03
PP02_027,155.4,0.7,156.4,0.7,157.1,1.7,155.3,1.9,1780,30,2.4392,0.0005,7.9687,0.0014,6.0594,0.0013,117.78,0.09,3.692,0.000,50.31,0.03
PP02_009,137.7,1.1,138.3,1.1,138.4,2.0,137.8,2.0,2050,70,2.4613,0.0007,8.0548,0.0020,6.1092,0.0018,121.12,0.12,3.730,0.001,51.90,0.05
PP02_026,156.6,0.8,157.6,0.9,158.1,2.0,156.6,2.2,2080,50,2.4404,0.0006,7.9735,0.0017,6.0614,0.0013,117.95,0.10,3.694,0.001,50.39,0.03
PP02_019,149.2,0.6,150.0,0.6,150.3,1.9,149.2,2.1,2090,40,2.4498,0.0006,8.0030,0.0017,6.0787,0.0015,119.18,0.10,3.7079,0.0003,50.98,0.02
PP02_031,166.5,1.0,167.6,1.0,168.3,2.2,166.4,2.3,2110,50,2.4326,0.0004,7.9330,0.0012,6.0431,0.0007,116.62,0.06,3.676,0.001,49.68,0.04
PP02_014,145.5,0.5,146.2,0.5,146.4,1.9,145.6,2.2,2180,50,2.4538,0.0007,8.0250,0.0021,6.0918,0.0019,119.96,0.12,3.7164,0.0001,51.33,0.01
PP02_003,126.9,1.1,127.3,1.1,127.0,2.1,127.1,2.2,2280,40,2.4760,0.0003,8.1124,0.0010,6.1400,0.0007,123.33,0.05,3.757,0.001,53.03,0.07
PP02_013,147.7,0.6,148.4,0.6,148.3,2.2,147.9,2.6,2530,70,2.4543,0.0005,8.0282,0.0015,6.0942,0.0013,120.07,0.09,3.71751,0.00004,51.376,0.002
PP02_030,169.9,1.5,170.9,1.5,171.4,2.8,169.9,2.8,2560,90,2.4325,0.0006,7.9302,0.0018,6.0448,0.0011,116.60,0.09,3.677,0.001,49.70,0.05
PP02_018,152.7,0.8,153.5,0.8,153.4,2.4,152.9,2.7,2600,70,2.4503,0.0005,8.0059,0.0016,6.0800,0.0014,119.27,0.10,3.7088,0.0003,51.02,0.02
PP02_025,161.4,0.6,162.3,0.6,162.5,2.4,161.5,2.8,2610,40,2.4407,0.0005,7.9718,0.0015,6.0602,0.0011,117.91,0.08,3.6925,0.0004,50.35,0.02
PP02_005,133.0,0.8,133.4,0.8,133.0,2.3,133.3,2.6,2670,60,2.4729,0.0006,8.0939,0.0019,6.1336,0.0017,122.77,0.11,3.7502,0.0005,52.74,0.03
PP02_022,154.1,1.0,154.9,1.0,154.9,2.5,154.3,2.8,2670,100,2.4491,0.0004,8.0004,0.0013,6.0785,0.0012,119.10,0.08,3.7071,0.0002,50.95,0.01
PP02_008,140.8,1.4,141.3,1.4,141.0,2.6,141.0,2.7,2710,90,2.4640,0.0005,8.0630,0.0015,6.1141,0.0014,121.47,0.09,3.7344,0.0009,52.08,0.06
