Repository: CPrescher/peritheos

# Peritheos

A Python library for thermodynamic equations of state calculations for solid materials.

Built-in EOS evaluation, inversion, bounded robust fitting, and uncertainty
statistics are implemented in Rust and exposed through the established Python API.
NumPy broadcasting and user-defined `EosBase` subclasses remain supported.
The package includes PEP 561 typing metadata for type checkers and IDEs.

Full model, fitting, units, and development documentation is available at
[peritheos.readthedocs.io](https://peritheos.readthedocs.io/).
Rust users can start with the workflow-oriented [Rust API guide](docs/rust-api.md)
and the runnable examples in the unified Rust crate.

File: peritheos/data/datasets/nacl-b2-sata-2002-table1-sakai-input.csv
source_row,annealed,excluded_by_sakai,pt_d111_angstrom,pt_d111_error_angstrom,pt_d200_angstrom,pt_d200_error_angstrom,pressure_holmes_gpa,pressure_holmes_error_gpa,mgo_d111_angstrom,mgo_d111_error_angstrom,mgo_d200_angstrom,mgo_d200_error_angstrom,pressure_mgo_gpa,pressure_mgo_error_gpa,nacl_d100_angstrom,nacl_d100_error_angstrom,nacl_d110_angstrom,nacl_d110_error_angstrom,volume_a3,volume_error_a3
8,0,1,2.2062,0.0004,1.9143,0.0007,25.2,1.7,2.306,0.006,2.0088,0.0007,30.3,5.0,3.000,0.003,2.1193,0.0002,26.92,0.09
9,1,0,2.19064,0.00008,1.89873,0.00007,34.9,0.9,2.310,0.002,1.9980,0.0002,34.9,1.2,2.989,0.002,2.1129,0.0002,26.68,0.02
11,0,1,2.2036,0.0003,1.9105,0.0002,27.1,1.0,2.3199,0.0003,2.0103,0.0003,29.7,0.5,3.008,0.002,2.1251,0.0004,27.15,0.07
12,1,0,2.1986,0.0003,1.9045,0.0002,30.5,0.3,2.320,0.006,2.0064,0.0001,31.3,1.1,3.0111,0.0009,2.1296,0.0003,27.32,0.02
13,1,0,2.1948,0.0003,1.9019,0.0003,32.5,0.6,2.313,0.002,2.0015,0.0002,33.4,0.9,3.001,0.002,2.1176,0.0004,26.86,0.02
14,1,0,2.1902,0.0002,1.8975,0.0002,35.5,0.4,2.307,0.002,1.9953,0.0002,36.1,1.0,2.9851,0.0009,2.1070,0.0002,26.46,0.02
16,1,0,2.1867,0.0003,1.8946,0.0003,37.7,0.5,2.304,0.002,1.9899,0.0002,38.5,2.4,2.9670,0.0005,2.0981,0.0005,26.12,0.01
17,1,0,2.1807,0.0003,1.8894,0.0002,41.6,0.5,2.300,0.002,1.9813,0.0002,42.5,3.3,2.9485,0.0007,2.0820,0.0003,25.53,0.02
18,0,0,2.1779,0.0004,1.8879,0.0004,43.1,1.0,2.281,0.005,1.9782,0.0002,44.0,1.3,2.9369,0.0008,2.0761,0.0003,25.31,0.03
19,1,0,2.1737,0.0004,1.8844,0.0003,46.0,1.2,2.278,0.011,1.9721,0.0009,47.0,0.3,2.923,0.002,2.0653,0.0003,24.91,0.07
20,0,0,2.1721,0.0003,1.8833,0.0001,47.0,1.4,2.277,0.004,1.9708,0.0002,47.7,0.4,2.921,0.002,2.0620,0.0004,24.80,0.19
21,1,0,2.1689,0.0003,1.8796,0.0002,49.6,0.8,2.2714,0.0005,1.9657,0.0002,50.3,0.8,2.910,0.003,2.0538,0.0004,24.50,0.15
22,0,0,2.1684,0.0002,1.8795,0.0003,49.8,1.0,2.272,0.004,1.9648,0.0002,50.8,1.4,2.908,0.002,2.0532,0.0004,24.48,0.10
23,1,0,2.1661,0.0003,1.8769,0.0003,51.8,0.7,2.265,0.006,1.9624,0.0004,52.1,0.5,2.898,0.002,2.0476,0.0004,24.28,0.06
24,0,0,2.1651,0.0002,1.8761,0.0002,52.5,0.7,2.265,0.002,1.9604,0.0002,53.2,0.6,2.899,0.002,2.0444,0.0002,24.17,0.19
25,1,0,2.1616,0.0003,1.8730,0.0004,55.1,0.7,2.259,0.003,1.9560,0.0003,55.6,0.1,2.888,0.002,2.0366,0.0003,23.89,0.20
26,0,0,2.1611,0.0002,1.8729,0.0004,55.4,0.9,2.258,0.003,1.9549,0.0004,56.2,0.5,2.881,0.002,2.0364,0.0004,23.89,0.04
27,1,0,2.1586,0.0004,1.8702,0.0003,57.6,0.6,2.258,0.003,1.9523,0.0002,57.6,1.7,2.878,0.002,2.0320,0.0003,23.73,0.11
28,0,0,2.1573,0.0004,1.8696,0.0003,58.3,0.9,2.255,0.004,1.9508,0.0002,58.5,1.2,2.8762,0.0006,2.0300,0.0003,23.66,0.14
29,1,0,2.1559,0.0002,1.8683,0.0003,59.5,0.9,2.247,0.002,1.9480,0.0002,60.1,1.4,2.867,0.002,2.0262,0.0002,23.53,0.06
30,0,0,2.1554,0.0002,1.8680,0.0003,59.9,0.9,2.252,0.003,1.9477,0.0002,60.3,1.3,2.867,0.003,2.0254,0.0002,23.50,0.07
31,1,0,2.1537,0.0003,1.8665,0.0002,61.2,1.0,2.243,0.002,1.9468,0.0003,60.8,2.8,2.866,0.003,2.0218,0.0002,23.38,0.18
32,0,0,2.1522,0.0003,1.8652,0.0004,62.4,1.0,2.249,0.003,1.9437,0.0002,62.6,2.4,2.848,0.005,2.0184,0.0002,23.26,0.16
33,1,0,2.1508,0.0002,1.8637,0.0002,63.7,0.8,2.243,0.002,1.9418,0.0004,63.7,0.7,2.856,0.003,2.0161,0.0004,23.18,0.13
34,0,0,2.1500,0.0002,1.8633,0.0002,64.2,1.0,2.243,0.002,1.9409,0.0002,64.3,1.2,2.853,0.002,2.0146,0.0004,23.13,0.09
35,1,0,2.1486,0.0003,1.8613,0.0002,66.0,0.8,2.2408,0.0007,1.9391,0.0002,65.4,0.9,2.847,0.002,2.0112,0.0002,23.01,0.06
36,0,0,2.1469,0.0003,1.8607,0.0004,66.8,1.0,2.238,0.002,1.9371,0.0002,66.6,0.8,2.845,0.002,2.0091,0.0004,22.94,0.09
37,1,0,2.1450,0.0002,1.8588,0.0002,68.5,0.9,2.236,0.002,1.9352,0.0002,67.9,0.7,2.838,0.004,2.0059,0.0004,22.83,0.03
38,0,0,2.1447,0.0002,1.8587,0.0002,68.7,1.0,2.2376,0.0002,1.9342,0.0001,68.5,2.4,2.838,0.001,2.0047,0.0003,22.79,0.08

File: peritheos/data/datasets/ni-nio-campbell-2009-table-s3-pvt.csv
source_row,run_id,nickel_molar_volume_cm3_mol,nickel_molar_volume_uncertainty_cm3_mol,nio_molar_volume_cm3_mol,nio_molar_volume_uncertainty_cm3_mol,nacl_molar_volume_cm3_mol,nacl_molar_volume_uncertainty_cm3_mol,nacl_phase,delta_nio_ni_molar_volume_cm3_mol,delta_nio_ni_molar_volume_uncertainty_cm3_mol,sample_temperature_k,sample_temperature_uncertainty_k,nacl_temperature_k,nacl_temperature_uncertainty_k,reported_pressure_gpa,reported_pressure_uncertainty_gpa
8,NNOc_033,5.513664536376845,0.010186185305941002,9.267650238782934,0.018183862545769123,14.260172563630183,0.07588582579369815,B2,3.75398570240609,0.020842534111052656,2457.07,74.18641991631621,1966.25,557.75,65.9,2.8
9,NNOc_031,5.523912950536653,0.004945940755269942,9.273927521495143,0.02703636400260051,14.289418651829097,0.030393042709129618,B2,3.7500145709584896,0.02748503790129737,2361.04,66.18067391618192,1892.0,533.0,64.8,2.4
10,NNOa_081,5.685717694564004,0.003349676118537904,9.477044818925416,0.004752178409414051,14.913790473742878,0.022886989060735784,B2,3.7913271243614117,0.005814080299927429,2306.295,64.61974949657419,1850.125,518.375,55.14049910882562,2.2772836961425003
11,NNOc_030,5.518421449667241,0.016565725638682645,9.25212978052383,0.032704156232797904,14.429485677480692,0.08876497156746929,B2,3.7337083308565893,0.03666040235506645,2234.455,72.42687363817383,1794.125,500.375,62.4,2.6
12,NNOc_023,5.50483208386289,0.025260245387644396,9.293983670472393,0.008402497809035658,14.298288216645407,0.02944215640969933,B2,3.7891515866095027,0.02662108124165619,2167.525,75.58670931453491,1742.375,483.125,64.0,2.2
13,NNOb_059,6.1495647708734085,0.023066347781421803,10.321111162294814,0.0011545876850416706,18.548484041445803,0.005848398855545287,B1,4.171546391421406,0.023095226188456185,2139.395,74.27806557120346,1720.625,475.875,26.43179653796039,1.42457487988139
14,NNOa_034,5.726688358984985,0.02460622046505568,9.594288670179385,0.0016590156536739676,15.205095515515914,0.029182111506416607,B2,3.8676003111943995,0.02466208463439496,2089.015,128.1360028446338,1682.125,462.375,50.571449087433415,2.023292800739204
15,NNOb_058,6.146628965110824,0.020909170541156284,10.31316662177386,0.010529817001151869,18.55539885334105,0.006945316044386519,B1,4.166537656663036,0.023410904698385852,2045.79,79.38969769434823,1648.25,451.75,26.17247457229671,1.35160340590281
16,NNOb_062,6.134383103515735,0.00019805704233887936,10.30278755601728,0.010548147449254273,18.57811517987876,0.013590715967969524,B1,4.168404452501545,0.010550006692094062,2035.12,75.57813440407219,1640.0,449.0,26.010731874147005,1.343655912295805
17,NNOb_033,6.30857734688303,0.038384258394346935,10.55744005859856,0.007904619767729307,19.517135314403035,0.019768097079479074,B1,4.24886271171553,0.039189721945382186,2026.875,62.192367899928044,1633.625,446.875,20.936290474612047,1.333936648931245
18,NNOc_022,5.5284402054437844,0.000842136330715614,9.247013111486154,0.01224464323311215,14.233812858455778,0.07482311845357942,B2,3.71857290604237,0.012273568409623598,2025.42,58.307944570187,1632.5,446.5,64.8,2.3
19,NNOb_063,6.138647973655519,0.00869900550973385,10.296960764581199,0.01136120425821712,18.555336491490372,0.0064677331519305235,B1,4.15831279092568,0.014309076107677626,1977.89,54.812882609839086,1595.75,434.25,26.01519919585603,1.29863069452593
20,NNOa_019,5.9046093154482495,0.006277404286231376,9.904620160311064,0.008223494982389595,16.150305928224874,0.013919832530763778,B2,4.000010844862814,0.010345611354491472,1975.525,92.48594825701902,1594.375,433.125,39.63953331346406,1.814817170153952
21,NNOa_061,5.636135841731681,0.002752566421122891,9.429913217939426,0.0005833162660100448,14.903454355137953,0.10482258331912228,B2,3.7937773762077445,0.002813695038358845,1957.095,52.90296801692699,1580.125,428.375,54.5726744006249,2.349637961655682
22,NNOb_013,6.482487677869776,0.01767689507045403,10.747967962479507,0.0020223568533441066,20.558557883758876,0.058295853753879266,B1,4.265480284609731,0.01779220465749284,1956.55,54.18581456433039,1579.25,428.75,16.365495213731585,1.279547340861085
23,NNOb_037,6.353779080954404,0.007890819647869068,10.556245845384831,0.0045076769486916985,19.56005692348031,0.03330493094219238,B1,4.202466764430427,0.009087584177819923,1954.61,68.3076284173298,1577.75,428.25,20.566190322074586,1.279241212381685
24,NNOa_012,5.943134545986606,0.005633258864998089,9.91577070719648,0.008128175957039543,16.155959260628396,0.027552786023695222,B2,3.9726361612098735,0.009889431218663449,1951.275,77.00812051335885,1575.625,426.875,39.520455639012425,1.8027948853735336
25,NNOc_040,5.469164445996907,0.014929649272773324,9.221610725363135,0.0620119142078928,14.29194480878913,0.003359086827109904,B2,3.752446279366228,0.06378379050460295,1937.635,63.19413125441317,1564.625,423.875,63.3,1.9
26,NNOb_032,6.293903066917853,0.025770682726683116,10.541330240962896,0.008892705835856603,19.52202433466657,0.036687853668874115,B1,4.247427174045043,0.02726184706292737,1934.725,50.79715174101792,1562.375,423.125,20.701849076482972,1.264533249728375
27,NNOb_088,6.279023042404082,0.013531503831890532,10.393443942867542,0.06478900119743689,18.736977175440874,0.07136924965664831,B2,4.11442090046346,0.06618697962676606,1930.845,55.028892638322276,1559.375,422.125,23.776196265634876,2.1078604913232217
28,NNOb_114,6.181796907608835,0.007817873984628836,10.333336595094954,0.02137158613341133,17.7153473932202,0.17216093813773165,B2,4.151539687486119,0.02275662205814729,1928.905,51.673049310061046,1557.875,421.625,28.727207571553866,2.389023518784499
29,NNOc_017,5.498960552942514,0.0010804152015114479,9.255373197216985,0.023062100085105525,14.23034138707728,0.07481095226517046,B2,3.7564126442744703,0.023087393905399572,1879.92,49.2427294125742,1520.0,409.0,64.4,2.2
30,NNOc_042,5.450346904695025,0.02009514248488743,9.231613835520077,0.03088708794112979,14.242586189440209,0.031548367866345774,B2,3.781266930825052,0.03684870354532182,1877.495,49.43419894162339,1518.125,408.375,63.9,1.9
31,NNOb_030,6.306910651170113,0.011634348321078972,10.519442376097667,0.0073193966925432855,19.497053530186257,0.041315775924823786,B1,4.212531724927554,0.013745240223401215,1858.095,49.992939751528915,1503.125,403.375,20.645401908436735,1.206126844479235
32,NNOb_124,6.164271972399537,0.05213533962391727,10.25310109086971,0.02817090109409721,17.8692580353831,0.06323197813153475,B2,4.088829118470174,0.05925954189963508,1855.67,49.35371211975853,1501.25,402.75,27.921368815885415,2.0472535709413897
33,NNOa_035,5.716010391666685,0.001943928502376778,9.5818877406675,0.007843719339364192,15.222281255341866,0.021816611477188164,B2,3.865877349000816,0.008081014236905456,1845.06,95.85011006775109,1493.5,399.5,49.52654378003928,1.734529818032914
34,NNOb_066,6.120185683750494,0.004676693111522456,10.263221634430872,0.02534292580446571,18.577094013687077,0.017743927404733448,B1,4.143035950680378,0.02577082355668937,1845.0,70.76722405181653,1493.0,400.0,25.576250157794785,1.195950453008085
35,NNOb_113,6.186548186100561,0.009417890537895414,10.328988306251164,0.01945985793262892,17.7033342647663,0.172083098840686,B2,4.142440120150603,0.02161903635553353,1842.575,49.28545043925235,1491.125,399.375,28.692586616125038,2.2906363803279897
36,NNOb_010,6.435821177987984,0.03663652084372477,10.725687405871799,0.004819999121788037,20.581862879947593,0.03760617021215792,B1,4.289866227883815,0.03695222660499252,1840.635,52.47197561556072,1489.625,398.875,16.008868411734415,1.187200531532415
37,NNOb_085,6.24933203988614,0.029653172933241805,10.437936173945452,0.02277606632165153,18.65602581353883,0.03893043681264644,B2,4.188604134059313,0.037390638696029425,1826.085,58.63814650037977,1478.375,395.125,23.736732112930532,1.9700344174773612
38,NNOa_009,5.91757300095912,0.016413176353156627,9.875240817620218,0.004184492725203076,16.145181436818014,0.030601000012462794,B2,3.9576678166610986,0.016938191679370537,1789.285,76.92903369339822,1450.375,385.125,39.10685188502807,1.633111562220657
39,NNOb_111,6.160897196169372,0.003884428534636783,10.291469061101644,0.019757397569126454,17.636664653261416,0.1716507913378664,B2,4.130571864932272,0.020135628714922818,1784.375,55.854862142878844,1446.125,384.375,28.680318698552277,2.230865335084486
40,NNOa_020,5.897632866666731,0.011687447912365421,9.89374860509804,0.010794836265487348,16.139020497197993,0.003494124730967594,B2,3.9961157384313086,0.015909900336046598,1783.465,57.52800383291601,1445.875,383.625,39.121215114290536,1.6001143319041868
41,NNOa_065,5.611574169809947,0.0028753573799831186,9.407466166469149,0.008318375344526369,14.876327153005882,0.0851035259800216,B2,3.7958919966592024,0.008801309472745949,1776.19,54.21767331783981,1440.25,381.75,54.22084103815409,2.0281401640957
42,NNOc_043,5.4548252675015085,0.01758277402181555,9.238982097555446,0.021424715713071498,14.328913862726251,0.059753906089997054,B2,3.784156830053938,0.027715922962949734,1773.22,47.082994807042596,1437.5,381.5,62.3,1.9
43,NNOb_041,6.304404788297922,0.0018358060038817722,10.527477599262637,0.007050766984425558,19.723192764312802,0.12001102488673496,B1,4.223072810964715,0.007285842350240214,1761.095,60.18192440425946,1428.125,378.375,19.391089184838535,1.158653914100235
44,NNOb_082,6.256260486702699,0.001389731348149229,10.41260927810522,0.025184190151184747,18.662000928871112,0.03334839476204752,B2,4.156348791402522,0.02522250556132478,1761.095,46.19376608374771,1428.125,378.375,23.380944080758415,1.8681307083901286
45,NNOc_016,5.494423739374995,0.012018082054070105,9.248663031546723,0.027461079000265825,14.23034138707728,0.07481095226517046,B2,3.754239292171728,0.029975742795086874,1753.335,59.34751237415095,1422.125,376.375,64.1,2.1
46,NNOb_009,6.438665478303024,0.027967342776427886,10.70972447074623,0.0038053729770211983,20.551034916456977,0.04397177328782991,B1,4.271058992443205,0.028225044295243477,1747.515,49.02958520118236,1417.625,374.875,15.9100349855886,1.1161982729911
47,NNOf_013,6.4388388514033315,0.009458049158842479,10.67851876658013,0.004346108909276653,19.78835189069211,0.016494207025677776,B1,4.239679915176798,0.01040881148558157,1745.09,53.45940609471826,1416.25,373.75,19.031000773882976,1.1143819420088183
48,NNOb_126,6.134257133782914,0.014280378712586514,10.194022296615596,0.030994383693024312,17.973080515978612,0.05332658099947126,B2,4.059765162832682,0.0341259583995132,1743.15,49.95520493402064,1414.25,373.75,27.10392007146564,1.8872454036478714
49,NNOb_028,6.3110380715482215,0.002371029712414131,10.49805279297409,0.0032786062386160114,19.471760189973786,0.03094015095719792,B1,4.187014721425868,0.004046114279780351,1733.45,58.55512360161149,1406.75,371.25,20.477641243964637,1.107764276305135
50,NNOa_038,5.6911442658537155,0.006201372872473542,9.54318676593824,0.004069736866436228,15.192331276666712,0.02334872601454031,B2,3.852042500084524,0.007417532181627587,1689.375,64.90004333588692,1373.125,359.375,49.39110003596162,1.5662218700235602
51,NNOc_047,5.45373279583476,0.019784403304171083,9.23269030038893,0.021884656655932058,14.239028600352762,0.028717115761505676,B2,3.7789575045541692,0.029501878093608328,1688.345,46.568272729402366,1371.875,359.625,63.4,1.7
52,NNOb_076,6.23457896641429,0.0070965548523657645,10.392386378344622,0.004945548869244507,18.768331226691018,0.08023349452075672,B1,4.157807411930332,0.008649829153845856,1678.16,43.130796422046274,1364.0,357.0,24.086512833961187,1.088796958466985
53,NNOb_043,6.28593179407061,0.011066395234556653,10.493888377088718,0.0012335622877590144,19.826905457160002,0.0773967660484116,B1,4.207956583018108,0.01113493508760601,1672.825,45.07111741459268,1359.875,355.625,18.70199794159712,1.07106298673412
54,NNOf_011,6.405248316369772,0.012940379131426769,10.649378345826225,0.009013690916688551,19.807238941982252,0.013423612176988349,B1,4.244130029456453,0.015770226250966062,1671.37,65.706292697123,1359.25,354.75,18.775530323585734,1.056350942349578
55,NNOb_006,6.406484191300106,0.008056976009642622,10.663832004271697,0.002754168305966843,20.5198899472539,0.036301142156267605,B1,4.257347812971591,0.008514711121203644,1659.245,44.35915942621095,1349.375,352.125,15.82269339677491,1.04715646794081
56,NNOc_015,5.488138631326931,0.0009064346565893599,9.248663031546723,0.013519355139439396,14.232306590842239,0.04105148925136332,B2,3.7605244002197917,0.013549708010616047,1658.76,42.42897123428754,1349.0,352.0,63.4,1.7
57,NNOf_007,6.423790449455324,0.001934332191549665,10.637433364427942,0.010890015614255285,19.835656011804442,0.010539136040017674,B1,4.213642914972618,0.011060473819235288,1604.44,47.64570914573525,1307.5,337.5,18.494068606647865,1.003716935971336
58,NNOc_050,5.449594773550487,0.027809290924665248,9.2230595324898,0.018405191748040697,14.257239948861145,0.004316135434022645,B2,3.7734647589393138,0.03334827949107441,1596.195,52.409379170144724,1300.625,335.875,62.7,1.5
59,NNOc_014,5.466998785358913,0.0031762578221571206,9.220021218678438,0.03513612728673912,14.15708610637373,0.14116411796704134,B2,3.753022433319525,0.035279399859730436,1586.98,43.88166359654109,1293.5,333.5,65.6,2.8
60,NNOb_073,6.214059355916918,0.006797547605225366,10.35082272190576,0.0024856897321440044,18.731198096545032,0.028217899612683284,B1,4.136763365988841,0.007237769469235065,1571.46,55.537479236998145,1281.5,329.5,24.03271870555858,0.98440346928428
61,NNOa_069,5.595637880879471,0.0010701391391361803,9.388153976629745,0.0023246360086692933,14.767917062608545,0.02122797781575986,B2,3.7925160957502744,0.0025591268725706096,1570.55,40.69769649501062,1281.25,328.75,54.70873319860173,1.4533170029787574
62,NNOa_008,5.820204255860866,0.010758569016495953,9.835774650943048,0.004174171990944011,16.097747107011667,0.023870050197844005,B2,4.0155703950821815,0.011539953166832533,1566.67,62.831909886617325,1278.25,327.75,38.84249560020448,1.3835195246057506
63,NNOb_093,6.2126515133068905,0.008480131863912771,10.354464345004233,0.021434498758559878,18.700221566502165,0.06682845726746688,B1,4.141812831697343,0.023051038446457325,1565.64,46.62842051796308,1277.0,328.0,24.215660871038455,0.995874226191255
64,NNOb_130,6.11274477288013,4.534971294507753e-05,10.201134106435378,0.02057071280516863,17.92558232506427,0.10292858488880714,B2,4.088389333555248,0.020570762793566816,1554.97,45.30276923103046,1268.75,325.25,27.226203856806258,1.769106839991764
65,NNOb_109,6.094243306506892,0.0014784699838587881,10.246268316088463,0.025067361548820152,17.675553040834725,0.035715710751568895,B2,4.15202500958157,0.02511092368895335,1551.09,42.87176343468973,1265.75,324.25,27.674024202057026,1.643588124986692
66,NNOc_051,5.443372847477602,0.016957593702820718,9.223554408736806,0.013508595721102629,14.225718314158717,0.02013371396085254,B2,3.7801815612592042,0.02168045531224234,1531.205,53.5981065430487,1250.375,319.125,62.9,1.4
67,NNOa_023,5.837881823074679,0.007892545906724236,9.86305370354634,0.012627528358193522,16.173305135545895,0.033222933606242296,B2,4.025171880471661,0.014891163598816955,1525.93,63.64216291107649,1246.75,317.25,37.99151569198438,1.3542446868608429
68,NNOa_007,5.81036200316972,0.016765712974173043,9.819258936056965,0.005696548249946336,16.141357026302835,0.014853960560695554,B2,4.008896932887245,0.017707054907474616,1500.225,63.57417419833308,1226.875,310.625,38.18795250515271,1.2969901309867014
69,NNOb_106,6.08802424512048,0.0062401159884242635,10.227788105503743,0.030214138236474973,17.588117308388952,0.17133565171045895,B2,4.139763860383263,0.030851794063260034,1491.435,48.000669005754496,1219.625,308.875,27.843948764482764,1.9149249665338486
70,NNOa_041,5.675140921999943,0.00563576529948782,9.526663580578926,0.0013555579777454723,15.180733942140515,0.015919495287459975,B2,3.8515226585789835,0.005796497903211941,1485.19,59.69904605603007,1215.25,306.75,48.8448220884393,1.3229958831352
71,NNOc_052,5.442137236267655,0.017391468012772894,9.196379947002105,0.033237362297846,14.221122364057543,0.030233507759045274,B2,3.7542427107344505,0.03751247008872619,1484.645,52.57890285085834,1214.375,307.125,62.9,1.4
72,NNOb_132,6.106293683063132,0.02226457937536287,10.235915215096908,0.05427774224381027,17.892490527544183,0.13428498756085125,B2,4.1296215320337755,0.058666726496774464,1471.55,36.45,1204.25,303.75,26.93795680389151,1.7370705089816534
73,NNOf_006,6.371898636656466,0.0006684847189644957,10.565613100496016,0.011632376454651658,19.838480312246976,0.011738694344521914,B1,4.19371446383955,0.01165156872709522,1461.85,44.52889511317343,1197.25,300.75,18.15313084863539,0.8934567371167413
74,NNOc_011,5.469106984355829,0.0024544273554895535,9.187866945807384,0.020866350791070017,14.197839474219677,0.08425248757653786,B2,3.718759961451555,0.02101020725693499,1461.365,36.304107549972905,1196.375,301.125,63.7,1.9
75,NNOb_135,6.092668055037144,0.02345256810606289,10.209678912371254,0.07294798809229903,17.61285904050255,0.10198644045783818,B2,4.11701085733411,0.07662526944477076,1459.425,40.09558111562919,1194.875,300.625,27.38704247445266,1.641219087453702
76,NNOc_053,5.446427316578498,0.015323843237411355,9.200189092048323,0.025323023969741114,14.21620248306114,0.03634292629988983,B2,3.7537617754698243,0.029598576224826097,1457.0,56.08029957123981,1193.0,300.0,62.9,1.4
77,NNOb_096,6.191279302277257,0.014344638580504377,10.30797777776031,0.044228278150819963,18.74977547931507,0.06988680709116445,B1,4.116698475483053,0.046496335814681065,1453.605,42.90339176568677,1190.375,299.125,23.671742490739845,0.911669948287645
78,NNOa_074,5.574289179965382,0.0033308731828301536,9.364377785202745,0.003730063069210245,14.755722798573771,0.01167476751704891,B2,3.7900886052373624,0.005000808600654821,1394.01,44.68019807476238,1144.75,283.25,54.267285086388405,1.2305315922926479
79,NNOc_008,5.4505073727839966,0.0054980759206302915,9.198980456873409,0.04995442768761465,14.22979599640477,0.05283768526821245,B2,3.7484730840894125,0.05025608106912173,1375.035,39.77632744485091,1129.625,278.875,62.6,1.5
80,NNOc_056,5.412200593263871,0.03729486228114918,9.195773637025864,0.03064339326049863,14.264512203745529,0.029539684291583167,B2,3.7835730437619928,0.04826928944046573,1371.64,64.32643002685599,1127.0,278.0,61.8,1.3
81,NNOf_005,6.341291471589735,0.0023240589232993492,10.52543013443052,0.009579784806814835,19.835511227546586,0.010462385052008668,B1,4.184138662840785,0.0098576633551693,1369.7,42.24795853056097,1126.0,277.0,17.953768159081864,0.8217316211377627
82,T0689_06,6.806,0.006,11.21168586084986,0.008087554442822031,25.677257367016157,0.02163413629936806,B1,4.40568586084986,0.010070180577606858,1273.0,5.0,1273.0,5.0,4.197827730558812,0.16439012345795087
83,T0689_18,6.682,0.01,11.003055398926886,0.008865478575417666,23.311658337780344,0.033447187820430865,B1,4.321055398926886,0.013364008020470119,1273.0,5.0,1273.0,5.0,7.048319573654421,0.25875890739220747
84,T0689_07,6.742,0.013,11.133697326946308,0.0034944937885657483,25.60527733541771,0.047914140561074854,B1,4.391697326946308,0.013461481598929763,1073.0,5.0,1073.0,5.0,3.695911035078769,0.1664739589649657
85,T0689_16,6.588,0.008,10.894911628875448,0.010637062796597027,23.06716081157975,0.029049360141233032,B1,4.306911628875448,0.013309662089577953,1073.0,5.0,1073.0,5.0,6.957750457646199,0.2712113752443713
86,T0689_17,6.596,0.005,10.892773656904746,0.0021689478246402537,22.88451260902997,0.019051020431581325,B1,4.296773656904746,0.005450168315383635,1073.0,5.0,1073.0,5.0,7.348188845808178,0.2810612814012161
87,T0689_08,6.679,0.005,11.063834746671558,0.0031958913501009103,25.62575545355608,0.017976893421586385,B1,4.384834746671558,0.0059341150580056855,873.0,5.0,873.0,5.0,3.0849956105298406,0.1656478323138919
88,T0689_15,6.507,0.007,10.804920074581185,0.006331774201427622,22.980668352542125,0.024998197924968973,B1,4.297920074581185,0.009438822200776133,873.0,5.0,873.0,5.0,6.55457835025128,0.27571215304430285
89,T0783_28,6.469,0.058,10.606007613074427,0.04168526684282335,21.204725990237275,0.04832804148272214,B1,4.137007613074426,0.07142591596722711,873.0,5.0,873.0,5.0,12.02760545739496,0.15555014830681466
90,T0783_29,6.434,0.085,10.599496723817909,0.036723423803294346,21.21002136475867,0.05216456717846418,B1,4.165496723817909,0.09259378951007657,873.0,5.0,873.0,5.0,12.010649128837931,0.16758624155320936
91,T0689_09,6.612,0.007,10.984226936698205,0.0018240439302694203,25.3495332203564,0.02640540139942479,B1,4.372226936698205,0.0072337498062590416,673.0,5.0,673.0,5.0,2.838663223689389,0.34806596235377957
92,T0689_14,6.451,0.006,10.744255284476061,0.003562220186378192,22.911053434437516,0.023011257267814174,B1,4.293255284476062,0.006977779923173293,673.0,5.0,673.0,5.0,6.125900539973593,0.27947917621926316
93,T0783_30,6.315,0.055,10.53004410106051,0.009923528893553444,21.233106189572716,0.04205163380340111,B1,4.215044101060509,0.05588807051331429,673.0,5.0,673.0,5.0,11.347705534651455,0.1346105348998075
94,T0689_10,6.554,0.008,10.89513988960631,0.0017927531945071701,25.08156801196091,0.030060361043646164,B1,4.3411398896063105,0.00819841228631591,473.0,5.0,473.0,5.0,2.6059882929713476,0.18360315625642337
95,T0689_13,6.415,0.009,10.664159223898283,0.00573377821052663,22.897910020440086,0.0317616743868169,B1,4.249159223898283,0.010671279799888576,473.0,5.0,473.0,5.0,5.604755461187716,0.2805395384581041
96,T0783_31,6.317,0.055,10.501025922707939,0.0022665499701807483,21.18135555781403,0.13,B1,4.184025922707939,0.05504668245014704,473.0,5.0,473.0,5.0,10.930642602726529,0.3937073485315044
97,T0689_11,6.504,0.002,10.829636552060357,0.002459608301031053,24.944030699487104,0.008729130853241732,B1,4.325636552060358,0.003170121921078251,313.0,5.0,313.0,5.0,2.336174779961698,0.18855797447301748
98,T0783_32,6.292,0.054,10.47246097744309,0.005205453492387851,21.13134252957815,0.024392596225760895,B1,4.18046097744309,0.05425031563098424,303.0,5.0,303.0,5.0,10.61171855196273,0.08068456034075105
99,T0689_12,6.38,0.005,10.602283630486648,0.005926958582302907,22.904732971855115,0.017385412637903865,B1,4.222283630486648,0.00775427869220175,298.0,5.0,298.0,5.0,5.2683139607134635,0.2876550246936609
100,NNOa_025,5.7636570750541205,0.00836266102209256,9.708436341781427,0.015242963740507237,16.04693830717225,0.016809874785683226,B2,3.9447792667273065,0.017386260177647307,295.0,0.0,295.0,0.0,35.3320575071763,0.1664096819198144
101,NNOa_045,5.593512850710439,0.0035582619114273143,9.417398965078027,0.009164076910715009,15.079163398086093,0.017498688411982346,B2,3.823886114367588,0.009830642575936443,295.0,0.0,295.0,0.0,46.31923232769704,0.2269428332860887
102,NNOa_089,5.533321815671492,0.00660597613482441,9.2840679635952,0.014445401142869256,14.712695081655463,0.01584795653994435,B2,3.7507461479237083,0.01588422282871523,295.0,0.0,295.0,0.0,51.33172811276566,0.22847669088862954
103,NNOb_022,6.2923880726526535,0.0022168170637836522,10.485746337653802,0.010663496748657597,20.417140615242896,0.03551203975063456,B1,4.193358265001149,0.010891484784129,293.0,0.0,293.0,0.0,13.1185624679185,0.068454892067346
104,NNOb_047,6.153262581907754,0.002391016601292327,10.291397623108033,0.019369912017010882,19.3881130404578,0.013511579979021289,B1,4.138135041200279,0.019516927317956536,293.0,0.0,293.0,0.0,17.6166299235755,0.03335037595706605
105,NNOb_067,6.123725400658582,0.004334016245592232,10.251597480961811,0.031430832381768976,18.569383032699548,0.009676307656073161,B1,4.127872080303229,0.031728235391019065,293.0,0.0,293.0,0.0,22.0935293054776,0.029229178463079
106,NNOb_103,6.072344712087438,0.006662292964439951,10.16562408951334,0.03600634098122383,18.6793687121279,0.014744274401595219,B1,4.093279377425902,0.03661751955553768,293.0,0.0,293.0,0.0,21.4380979407379,0.0433329581786586
107,NNOb_136,5.986971208597502,0.004520539653020563,10.085943053320474,0.07642798960993837,17.650058677096627,0.2010615235296171,B2,4.098971844722971,0.07656156264452403,293.0,0.0,293.0,0.0,24.04879334572704,1.3578333195617112
108,NNOc_059,5.408774374470186,0.004402523611820628,9.132422979859614,0.026663128136894615,14.098971628283653,0.04685193439640722,B2,3.723648605389428,0.027024148759898052,293.0,0.0,293.0,0.0,61.020552635904934,0.4051652836308133

File: peritheos/data/datasets/niobium-takemura-2006-table1-compression.csv
run,wavelength_a,pressure_gpa,pressure_sigma_gpa,volume_ratio,volume_ratio_sigma,a_a,a_sigma_a,d110_a,d110_sigma_a,d200_a,d200_sigma_a,d211_a,d211_sigma_a,differential_stress_gpa,differential_stress_sigma_gpa
1,0.6876,0.11,0.03,0.9965,0.0002,3.2968,0.00030000000000000003,2.332,0.00030000000000000003,1.6484,0.0004,1.3462,0.0001,0.15,0.03
1,0.6876,0.74,0.03,0.995,0.0001,3.2952,0.0001,2.3303,0.0001,1.6476,0.0002,1.3454,0.0001,0.05,0.01
1,0.6876,1.54,0.01,0.9912,0.0001,3.291,0.0001,2.3271,0.0004,1.6455,0.0001,1.3436,0.0001,0.01,0.01
1,0.6876,2.55,0.13,0.9854,0.0001,3.2846,0.0001,2.323,0.0002,1.6423,0.0004,1.3411,0.0001,0.09,0.02
1,0.6876,3.14,0.05,0.9815,0.0001,3.2802,0.0001,2.3199,0.0007,1.6401,0.0005,1.3393,0.00030000000000000003,0.09,0.02
1,0.6876,3.77,0.03,0.9784,0.0001,3.2768,0.0001,2.3171,0.0002,1.6384,0.0007,1.3378,0.0007,0.02,0.0
1,0.6876,4.39,0.02,0.9757,0.0001,3.2738,0.0001,2.315,0.0009000000000000001,1.6369,0.0005,1.3364,0.0001,-0.01,0.05
1,0.6876,5.18,0.11,0.9718,0.0002,3.2694,0.0002,2.3124,0.0004,1.6347,0.0001,1.3349,0.0002,0.11,0.04
1,0.6876,5.75,0.15,0.9695,0.0001,3.2668,0.0001,2.3102,0.0001,1.6334,0.00030000000000000003,1.3336,0.0001,0.02,0.07
1,0.6876,6.16,0.07,0.9667,0.0001,3.2636,0.0001,2.3078,0.0002,1.6318,0.0002,1.3323,0.0001,0.0,0.03
1,0.6876,6.66,0.1,0.9636,0.0001,3.2602,0.0001,2.3054,0.00030000000000000003,1.6301,0.00030000000000000003,1.331,0.0001,0.02,0.0
1,0.6876,7.18,0.1,0.9606,0.0001,3.2568,0.0001,2.3029,0.0005,1.6284,0.00030000000000000003,1.3295,0.0001,-0.01,0.03
1,0.6876,7.86,0.04,0.9571,0.0001,3.2528,0.0001,2.3004,0.0002,1.6264,0.0004,1.328,0.00030000000000000003,0.05,0.05
1,0.6876,8.88,0.02,0.952,0.0002,3.247,0.0002,2.2968,0.0006000000000000001,1.6235,0.00030000000000000003,1.3257,0.0002,0.14,0.11
5,0.618,2.08,0.02,0.9865,0.0002,3.2854,0.0002,2.3244,0.0001,1.6427,0.0001,1.3415,0.0001,0.2,0.15
5,0.618,5.26,0.02,0.9699,0.0004,3.2652,0.0005,2.3096,0.0002,1.6326,0.0002,1.334,0.0001,0.26,0.21
5,0.618,8.39,0.02,0.9535,0.0005,3.2474,0.0006000000000000001,2.297,0.00030000000000000003,1.6237,0.0002,1.3265,0.0001,0.22,0.13
5,0.618,11.32,0.03,0.94,0.00030000000000000003,3.2324,0.0004,2.2871,0.0002,1.6162,0.0002,1.3201,0.0001,0.28,0.09
5,0.618,14.3,0.1,0.9264,0.00030000000000000003,3.2174,0.00030000000000000003,2.2765,0.0001,1.6087,0.0001,1.3137,0.0001,0.24,0.2
7,0.6198,2.3,0.1,0.982,0.0004,3.2808,0.0004,2.3234,0.0001,1.6404,0.0002,1.3415,0.00030000000000000003,0.8,0.11
7,0.6198,6.9,0.30000000000000004,0.9578,0.0014,3.2536,0.0016,2.3033,0.0009000000000000001,1.6268,0.0008,1.33,0.0002,0.65,0.12
7,0.6198,12.1,0.1,0.9361,0.0002,3.2288,0.0002,2.285,0.0016,1.6144,0.0001,1.3199,0.0001,0.56,0.29
7,0.6198,17.3,0.1,0.914,0.00030000000000000003,3.2032,0.0004,2.2676,0.0002,1.6016,0.0002,1.3098,0.0001,0.72,0.29
7,0.6198,22.1,0.2,0.8981,0.00030000000000000003,3.1846,0.0004,2.2561,0.00030000000000000003,1.5923,0.0002,1.302,0.0001,0.94,0.1
7,0.6198,27.1,0.30000000000000004,0.8807,0.0002,3.1638,0.0002,2.242,0.0001,1.5819,0.0001,1.2938,0.0001,1.1,0.12
7,0.6198,32.6,0.2,0.8636,0.001,3.1432,0.0012000000000000001,2.2268,0.0007,1.5716,0.0006000000000000001,1.2863,0.0002,1.2,0.39
7,0.6198,37.2,0.1,0.8483,0.0005,3.1246,0.0006000000000000001,2.2128,0.00030000000000000003,1.5623,0.00030000000000000003,1.2786,0.0001,1.06,0.53
10,0.6174,31.4,0.2,0.8618,0.0016,3.1412,0.002,2.2264,0.0001,1.5706,0.001,1.2856,0.00030000000000000003,1.37,0.23
10,0.6174,42.8,0.7000000000000001,0.83,0.0002,3.102,0.0002,2.2002,0.0001,1.551,0.0001,1.2696,0.0001,1.69,0.0
10,0.6174,51.2,0.8,0.809,0.0002,3.0756,0.0002,2.1826,0.0007,1.5378,0.0001,1.2599,0.0014,2.12,0.14
10,0.6174,60.0,1.0,0.7871,0.0002,3.0476,0.0002,2.1634,0.0001,1.5238,0.0001,1.2477,0.00030000000000000003,2.15,0.32
10,0.6174,68.3,0.2,0.7698,0.0005,3.0252,0.0006000000000000001,2.1473,0.0012000000000000001,1.5126,0.00030000000000000003,1.2388,0.0001,2.21,0.15
10,0.6174,71.5,0.2,0.7638,0.0005,3.0172,0.0006000000000000001,2.1414,0.00030000000000000003,1.5086,0.00030000000000000003,1.2357,0.0001,2.23,0.03
11,0.6174,24.8,0.5,0.8849,0.001,3.169,0.0012000000000000001,2.2435,0.0009000000000000001,1.5845,0.0006000000000000001,1.2958,0.00030000000000000003,0.76,0.27
11,0.6174,46.7,1.6,0.8107,0.0035,3.0778,0.0044,2.1774,0.0007,1.5389,0.0022,1.257,0.0008,0.27,0.01
11,0.6174,57.6,2.1,0.7832,0.002,3.0426,0.0026000000000000003,2.1427,0.0001,1.5213,0.0013000000000000002,1.237,0.0012000000000000001,-2.51,0.3
11,0.6174,68.0,3,0.7609,0.0008,3.0134,0.001,2.1192,0.0004,1.5067,0.0005,1.2235,0.0004,-3.48,0.44
11,0.6174,83.0,4,0.7344,0.0004,2.978,0.0006000000000000001,2.0956,0.0011,1.489,0.00030000000000000003,1.2099,0.0004,-3.2,0.41000000000000003
11,0.6174,94.0,5,0.7173,0.0006000000000000001,2.9548,0.0008,2.0807,0.0008,1.4774,0.0004,1.2,0.0011,-3.08,1.05
11,0.6174,104.0,6,0.7026,0.00030000000000000003,2.9344,0.0004,2.0662,0.0013000000000000002,1.4672,0.0002,1.1923,0.0005,-3.06,0.72
11,0.6174,115.0,7,0.688,0.0004,2.914,0.0006000000000000001,2.052,0.0012000000000000001,1.457,0.00030000000000000003,1.1845,0.00030000000000000003,-2.97,0.53
11,0.6174,126.0,8,0.6748,0.00030000000000000003,2.8952,0.0004,2.0398,0.001,1.4476,0.0002,1.1769,0.0001,-2.8,0.81
11,0.6174,134.0,9,0.6667,0.0001,2.8836,0.0002,2.0312,0.0015,1.4418,0.0001,1.1722,0.0001,-2.93,0.7000000000000001

File: peritheos/data/datasets/nisr-2017-silica-tables-s1-s4.csv
table,phase,pressure_gpa,volume_a3,volume_sigma_a3,lattice_a_angstrom,lattice_a_sigma_angstrom,lattice_b_angstrom,lattice_b_sigma_angstrom,lattice_c_angstrom,lattice_c_sigma_angstrom,rwp_background_subtracted_percent
S1,dry_stishovite,0,46.612,0.0178,4.18614,0.00076,,,2.666,0.00063,
S1,dry_stishovite,2.024,46.2953,0.0178,4.17003,0.00076,,,2.66231,0.00063,
S1,dry_stishovite,3.222,46.0886,0.0209,4.16294,0.00091,,,2.65946,0.00079,
S1,dry_stishovite,4.928,45.84,0.0197,4.15349,0.0009,,,2.65716,0.00063,
S1,dry_stishovite,9.785,45.1902,0.0172,4.1293,0.00075,,,2.65027,0.00062,
S1,dry_stishovite,13.533,44.6751,0.0245,4.1109,0.00117,,,2.64358,0.00064,
S1,dry_stishovite,19.043,43.9961,0.022,4.08803,0.00104,,,2.63261,0.00063,
S1,dry_stishovite,22.747,43.6581,0.0181,4.07555,0.0008,,,2.62841,0.00061,
S1,dry_stishovite,28.421,43.076,0.0209,4.05565,0.00099,,,2.61887,0.00061,
S1,dry_stishovite,32.261,42.6937,0.0206,4.04247,0.00098,,,2.61258,0.00061,
S1,dry_stishovite,36.302,42.3365,0.0216,4.03056,0.00097,,,2.60606,0.00076,
S1,dry_stishovite,38.334,42.1445,0.0214,4.02424,0.00097,,,2.6024,0.00076,
S1,dry_stishovite,42.225,41.8666,0.0201,4.01433,0.00097,,,2.59801,0.0006,
S1,dry_stishovite,44.857,41.6705,0.02,4.00762,0.00096,,,2.59451,0.0006,
S1,dry_stishovite,47.57,41.422,0.0198,3.99989,0.00096,,,2.58901,0.0006,
S1,dry_stishovite,50.741,41.2199,0.0197,3.99419,0.00096,,,2.58374,0.0006,
S1,dry_stishovite,53.472,40.9795,0.0206,3.9859,0.00095,,,2.57937,0.00075,
S1,dry_stishovite,56.82,40.7898,0.0205,3.98007,0.00095,,,2.57496,0.00074,
S1,dry_stishovite,60.3017,40.5647,0.0204,3.97293,0.00095,,,2.56996,0.00074,
S1,dry_stishovite,62.934,40.3876,0.0202,3.96767,0.00094,,,2.56553,0.00074,
S2,hydrous_stishovite,0,47.191,0.0211,4.20682,0.00075,,,2.66694,0.00062,5.4
S2,hydrous_stishovite,2.024,46.6534,0.027,4.186972,0.000755,,,2.66124,0.000608,6.9
S2,hydrous_stishovite,3.222,46.415,0.013,4.178474,0.00091,,,2.65841,0.00063,6.9
S2,hydrous_stishovite,4.928,46.1324,0.007,4.168431,0.00091,,,2.65498,0.00063,5.3
S2,hydrous_stishovite,9.785,45.4839,0.008,4.144907,0.00075,,,2.64745,0.00062,7
S2,hydrous_stishovite,13.533,45.0156,0.011,4.127609,0.00108,,,2.6422,0.00064,7.3
S2,hydrous_stishovite,22.747,43.9177,0.007,4.089454,0.00095,,,2.62609,0.00061,5.8
S3,hydrous_stishovite,28.421,43.41,0.013,4.07249,0.000554,,,2.61741,0.000778,5.60
S3,hydrous_stishovite,32.261,43.0764,0.018,4.061,0.000966,,,2.612,0.000966,6.80
S3,hydrous_stishovite,36.302,42.8295,0.039,4.053,0.008129,,,2.60729,0.0016085,5.00
S3,hydrous_stishovite,38.334,42.6845,0,4.049,0.003931,,,2.6036,0.0043,5.20
S3,hydrous_cacl2,28.421,43.4293,0.034,4.049,0.002835,4.087,0.002366,2.6244,0.002005,
S3,hydrous_cacl2,32.261,42.9642,0.022,4.03,0.001625,4.07616,0.001729,2.61547,0.001269,
S3,hydrous_cacl2,36.302,42.6178,0.016,4.0115,0.002738,4.07015,0.002702,2.6102,0.000972,
S3,hydrous_cacl2,38.334,42.3613,0.007,4,0.001038,4.06875,0.000988,2.60309,0.000409,
S4,hydrous_cacl2,42.225,42.0141,0.007,3.97746,0.000974,4.06865,0.000873,2.5962,0.000384,6.3
S4,hydrous_cacl2,44.857,41.8087,0,3.97125,0.000017,4.06198,0.000012,2.5918,0.000008,7.3
S4,hydrous_cacl2,47.57,41.5235,0.006,3.9539,0.000851,4.05899,0.000788,2.58732,0.000319,6
S4,hydrous_cacl2,50.741,41.2724,0.007,3.94225,0.001005,4.05342,0.000914,2.58282,0.000383,6.3
S4,hydrous_cacl2,53.472,41.0104,0.007,3.92899,0.000938,4.04926,0.000855,2.57773,0.000377,5.7
S4,hydrous_cacl2,56.82,40.7462,0.008,3.91432,0.001028,4.0457,0.000939,2.57298,0.000462,7.9
S4,hydrous_cacl2,60.302,40.4827,0.008,3.90222,0.001008,4.0406,0.000923,2.56751,0.000453,7.3
S4,hydrous_cacl2,62.934,40.2441,0.009,3.89183,0.001107,4.03515,0.001038,2.56264,0.000497,7

File: peritheos/data/datasets/osmium-takemura-2004-table1-compression.csv
pressure_gpa,pressure_sigma_gpa,a_a,a_sigma_a,c_a,c_sigma_a,c_a_ratio,c_a_ratio_sigma,volume_ratio,volume_ratio_sigma,run
1.2,0.1,2.7313,0.0001,4.3155,0.0002,1.58,0.0001,0.9966,0.0001,1.0
2.1,0.1,2.7286,0.0001,4.3119,0.0001,1.5802,0.0001,0.9938,0.0001,1.0
3.0,0.1,2.7268,0.0001,4.3094,0.0002,1.5804,0.0001,0.9919,0.0001,1.0
4.0,0.1,2.7249,0.0001,4.3068,0.0001,1.5806,0.0001,0.9899,0.0001,1.0
5.1,0.1,2.7228,0.0001,4.3035,0.0001,1.5805,0.0001,0.9876,0.0001,1.0
6.2,0.1,2.7202,0.0001,4.3,0.0001,1.5808,0.0001,0.985,0.0001,1.0
7.3,0.1,2.7182,0.0001,4.2971,0.0001,1.5809,0.0001,0.9828,0.0001,1.0
8.1,0.1,2.7164,0.0001,4.2946,0.0001,1.581,0.0001,0.981,0.0001,1.0
9.1,0.1,2.7129,0.0001,4.2895,0.0002,1.5812,0.0001,0.9773,0.0001,1.0
10.0,0.1,2.7119,0.0001,4.2878,0.0001,1.5811,0.0001,0.9761,0.0001,1.0
11.0,0.1,2.71,0.0001,4.2847,0.0002,1.5811,0.0001,0.9741,0.0001,1.0
11.9,0.1,2.7077,0.0001,4.2817,0.0001,1.5813,0.0001,0.9717,0.0001,1.0
13.0,0.1,2.7056,0.0001,4.2785,0.0001,1.5813,0.0001,0.9695,0.0001,1.0
14.0,0.1,2.7036,0.0001,4.2759,0.0001,1.5815,0.0001,0.9675,0.0001,1.0
15.1,0.1,2.7013,0.0001,4.2726,0.0001,1.5817,0.0001,0.9651,0.0001,1.0
9.6,0.1,2.7122,0.0001,4.2881,0.0001,1.5811,0.0001,0.9764,0.0001,2.0
3.0,0.1,2.7278,0.0001,4.3098,0.0001,1.58,0.0001,0.9927,0.0001,3.0
8.4,0.1,2.7158,0.0001,4.2935,0.0001,1.5809,0.0001,0.9802,0.0001,3.0
13.6,0.1,2.7045,0.0001,4.2776,0.0001,1.5816,0.0001,0.9685,0.0001,3.0
18.1,0.1,2.6955,0.0001,4.2644,0.0001,1.582,0.0001,0.9591,0.0001,3.0
22.3,0.1,2.6877,0.0001,4.2532,0.0001,1.5825,0.0001,0.9511,0.0001,3.0
29.3,0.1,2.6752,0.0001,4.2357,0.0003,1.5833,0.0001,0.9384,0.0001,3.0
34.2,0.1,2.6669,0.0001,4.2233,0.0002,1.5836,0.0001,0.9299,0.0001,3.0
39.3,0.1,2.6579,0.0001,4.2112,0.0001,1.5844,0.0001,0.9209,0.0001,3.0
44.0,0.1,2.6506,0.0001,4.1996,0.0001,1.5844,0.0001,0.9134,0.0001,3.0
48.9,0.2,2.6431,0.0001,4.1891,0.0002,1.5849,0.0001,0.9059,0.0001,3.0
53.6,0.2,2.6358,0.0001,4.1789,0.0002,1.5854,0.0001,0.8987,0.0001,3.0
58.2,0.3,2.6295,0.0001,4.1693,0.0003,1.5856,0.0001,0.8923,0.0001,3.0

File: peritheos/data/datasets/palladium-frost-2023-tables-i-iii-compression.csv
pressure_gpa,pressure_error_gpa,lattice_parameter_a,volume_a3_conventional_cell,lattice_parameter_error_a,volume_error_a3_conventional_cell,loading,pressure_marker
7.20,0.1,3.8440,56.800235584,0.0001,0.004432901,BX18,W
8.23,0.1,3.8368,56.481664172,0.0002,0.008832621,BX18,W
10.31,0.1,3.8259,56.001652608,0.0002,0.008782506,BX18,W
13.66,0.1,3.8078,55.210590051,0.0002,0.008699605,BX18,W
16.58,0.1,3.7931,54.573634425,0.0002,0.008632565,BX18,W
20.20,0.1,3.7771,53.885938265,0.0002,0.008559891,BX18,W
22.37,0.1,3.7677,53.484623808,0.0002,0.008517338,BX18,W
25.09,0.1,3.7570,53.030239093,0.0002,0.008469029,BX18,W
27.09,0.1,3.7494,52.709066550,0.0002,0.008434800,BX18,W
29.85,0.1,3.7395,52.292645405,0.0002,0.008390316,BX18,W
31.57,0.1,3.7324,51.995354348,0.0002,0.008358486,BX18,W
33.83,0.1,3.7253,51.699192193,0.0002,0.008326716,BX18,W
35.88,0.1,3.7174,51.370983904,0.0002,0.008291438,BX18,W
37.19,0.1,3.7121,51.151573923,0.0002,0.008267812,BX18,W
38.65,0.1,3.7078,50.974021799,0.0002,0.008248669,BX18,W
40.06,0.1,3.7025,50.755744391,0.0002,0.008225104,BX18,W
41.70,0.1,3.6981,50.575007064,0.0002,0.008205566,BX18,W
42.81,0.1,3.6944,50.423355920,0.0002,0.008189155,BX18,W
44.23,0.1,3.6893,50.214820614,0.0002,0.008166561,BX18,W
46.06,0.1,3.6837,49.986503828,0.0002,0.008141787,BX18,W
48.22,0.1,3.6767,49.702082430,0.0002,0.008110874,BX18,W
50.73,0.1,3.6691,49.394505887,0.0002,0.008077377,BX18,W
53.21,0.1,3.6619,49.104290565,0.0002,0.008045707,BX18,W
55.64,0.1,3.6551,48.831244192,0.0002,0.008015854,BX18,W
57.97,0.1,3.6490,48.587168449,0.0002,0.007989121,BX18,W
60.32,0.1,3.6430,48.347888707,0.0002,0.007962869,BX18,W
2.99,0.1,3.8720,58.050510848,0.0003,0.013493146,BX32,W
5.87,0.1,3.8464,56.906691641,0.0003,0.013315314,BX32,W
9.95,0.1,3.8308,56.217099714,0.0005,0.022012543,BX32,W
11.62,0.1,3.8235,55.896328628,0.0004,0.017542983,BX32,W
15.35,0.1,3.8022,54.967359187,0.0004,0.017348070,BX32,W
20.24,0.1,3.7800,54.010152000,0.0004,0.017146080,BX32,W
23.64,0.1,3.7636,53.310208315,0.0006,0.025496433,BX32,W
29.31,0.1,3.7400,52.313624000,0.0002,0.008392560,BX32,W
34.68,0.1,3.7205,51.499608390,0.0002,0.008305272,BX32,W
36.01,0.1,3.7172,51.362692912,0.0002,0.008290546,BX32,W
39.42,0.1,3.7049,50.854509629,0.0002,0.008235770,BX32,W
42.49,0.1,3.6942,50.415167209,0.0002,0.008188268,BX32,W
44.57,0.1,3.6883,50.173998877,0.0002,0.008162134,BX32,W
46.73,0.1,3.6813,49.888866020,0.0002,0.008131182,BX32,W
51.50,0.1,3.6675,49.329915047,0.0002,0.008070334,BX32,W
53.35,0.1,3.6632,49.156606228,0.0002,0.008051421,BX32,W
56.72,0.1,3.6548,48.819221399,0.0002,0.008014538,BX32,W
57.94,0.1,3.6511,48.671102501,0.0002,0.007998319,BX32,W
60.91,0.1,3.6441,48.391697714,0.0002,0.007967679,BX32,W
62.74,0.1,3.6411,48.272280895,0.0002,0.007954566,BX32,W
29.10,0.1,3.7378,52.221360134,0.0003,0.012574034,HP,Au
31.80,0.1,3.7318,51.970282921,0.0003,0.012533698,HP,Au
35.10,0.1,3.7213,51.532836623,0.0003,0.012463266,HP,Au
38.28,0.1,3.7083,50.994646251,0.0003,0.012376340,HP,Au
41.65,0.1,3.6978,50.562699713,0.0003,0.012306352,HP,Au
45.62,0.1,3.6884,50.178080055,0.0003,0.012243865,HP,Au
47.66,0.1,3.6800,49.836032000,0.0003,0.012188160,HP,Au
51.77,0.1,3.6691,49.394505887,0.0003,0.012116065,HP,Au
54.78,0.1,3.6614,49.084179044,0.0003,0.012065265,HP,Au
58.72,0.1,3.6517,48.695101400,0.0004,0.016001895,HP,Au
61.65,0.1,3.6433,48.359833995,0.0003,0.011946271,HP,Au
65.89,0.1,3.6324,47.927083420,0.0003,0.011874897,HP,Au
69.22,0.1,3.6246,47.618998615,0.0004,0.015765270,HP,Au
73.61,0.1,3.6144,47.218114474,0.0004,0.015676665,HP,Au
77.00,0.1,3.6064,46.905274630,0.0004,0.015607345,HP,Au
82.24,0.1,3.5957,46.489015612,0.0003,0.011636153,HP,Au
85.98,0.1,3.5880,46.190993472,0.0003,0.011586370,HP,Au
88.58,0.1,3.5834,46.013563474,0.0004,0.015408907,HP,Au
92.15,0.1,3.5767,45.755946563,0.0003,0.011513505,HP,Au
95.27,0.1,3.5704,45.514588594,0.0003,0.011472981,HP,Au
98.85,0.1,3.5641,45.274080880,0.0003,0.011432528,HP,Au
102.91,0.1,3.5567,44.992663629,0.0003,0.011385103,HP,Au
106.13,0.1,3.5502,44.746436926,0.0003,0.011343528,HP,Au
109.31,0.1,3.5453,44.561414905,0.0003,0.011312237,HP,Au
112.69,0.1,3.5390,44.324279819,0.0003,0.011272069,HP,Au
115.39,0.1,3.5338,44.129184234,0.0003,0.011238968,HP,Au
119.34,0.1,3.5267,43.863729379,0.0003,0.011193852,HP,Au
121.74,0.1,3.5219,43.684871408,0.0003,0.011163402,HP,Au
123.67,0.1,3.5188,43.569617765,0.0003,0.011143758,HP,Au
126.13,0.1,3.5149,43.424909413,0.0003,0.011119070,HP,Au
129.76,0.1,3.5096,43.228768565,0.0003,0.011085563,HP,Au
132.62,0.1,3.5044,43.036903365,0.0003,0.011052737,HP,Au
135.69,0.1,3.4997,42.863975945,0.0003,0.011023110,HP,Au
138.01,0.1,3.4958,42.720835146,0.0003,0.010998556,HP,Au
141.70,0.1,3.4895,42.490281467,0.0003,0.010958949,HP,Au
145.66,0.1,3.4842,42.296967276,0.0003,0.010925685,HP,Au
148.72,0.1,3.4795,42.126029010,0.0003,0.010896228,HP,Au
152.07,0.1,3.4744,41.941064503,0.0003,0.010864310,HP,Au
154.48,0.1,3.4706,41.803600368,0.0003,0.010840558,HP,Au
157.93,0.1,3.4653,41.612376163,0.0003,0.010807474,HP,Au
164.04,0.1,3.4610,41.457661181,0.0003,0.010780669,HP,Au
166.56,0.1,3.4578,41.342773669,0.0003,0.010760743,HP,Au
169.84,0.1,3.4530,41.170840677,0.0003,0.010730888,HP,Au
172.58,0.1,3.4495,41.045773837,0.0004,0.014278860,HP,Au
175.99,0.1,3.4435,40.831963263,0.0004,0.014229231,HP,Au
178.73,0.1,3.4390,40.672093519,0.0004,0.014192065,HP,Au
181.79,0.1,3.4342,40.502026330,0.0004,0.014152476,HP,Au
