Repository: CPrescher/peritheos

# Peritheos

A Python library for thermodynamic equations of state calculations for solid materials.

Built-in EOS evaluation, inversion, bounded robust fitting, and uncertainty
statistics are implemented in Rust and exposed through the established Python API.
NumPy broadcasting and user-defined `EosBase` subclasses remain supported.
The package includes PEP 561 typing metadata for type checkers and IDEs.

Full model, fitting, units, and development documentation is available at
[peritheos.readthedocs.io](https://peritheos.readthedocs.io/).
Rust users can start with the workflow-oriented [Rust API guide](docs/rust-api.md)
and the runnable examples in the unified Rust crate.

File: peritheos/data/datasets/platinum-dewaele-2004-table1-compression.csv
ruby_pressure_classical_gpa,ruby_pressure_revised_gpa,atomic_volume_a3,atomic_volume_uncertainty_a3
2.27,2.27,14.979,0.01
3.43,3.44,14.921,0.01
4.99,5.0,14.830,0.01
6.74,6.76,14.741,0.01
7.84,7.87,14.693,0.01
9.24,9.28,14.625,0.01
10.59,10.6,14.566,0.01
12.04,12.1,14.509,0.01
13.49,13.6,14.442,0.01
16.14,16.3,14.334,0.01
17.39,17.5,14.281,0.01
19.14,19.3,14.215,0.01
20.79,21.0,14.149,0.01
22.39,22.6,14.092,0.01
23.99,24.3,14.035,0.01
26.24,26.6,13.952,0.01
27.89,28.3,13.897,0.01
30.05,30.5,13.822,0.01
1.14,1.14,15.044,0.01
0.0,0.0,15.105,0.01
52.5,53.8,13.146,0.01
58.7,60.3,12.985,0.01
65.5,67.4,12.837,0.01
70.0,72.2,12.721,0.01
78.0,80.7,12.566,0.01
90.0,93.6,12.305,0.01
31.0,31.5,13.776,0.01
36.2,36.8,13.616,0.01
39.5,40.2,13.510,0.01
45.3,46.2,13.342,0.01
50.2,51.4,13.204,0.01
55.3,56.8,13.073,0.01
66.5,68.5,12.809,0.01
74.1,76.6,12.639,0.01
79.9,82.8,12.512,0.01
85.7,89.0,12.408,0.01

File: peritheos/data/datasets/platinum-fei-2004-table2.csv
run,temperature_k,gold_a_angstrom,gold_a_angstrom_uncertainty,gold_anderson_pressure_gpa,gold_anderson_pressure_gpa_uncertainty,pressure_gpa,platinum_a_angstrom,platinum_a_angstrom_uncertainty,platinum_holmes_pressure_gpa,platinum_holmes_pressure_gpa_uncertainty,platinum_fei_pressure_gpa,volume_a3,volume_uncertainty_a3,gold_volume_a3,gold_volume_uncertainty_a3
s424056/7,300,4.0502,0.0016,3.7,0.23,3.7,3.9065,0.0009000000000000001,3.58,0.2,3.63,59.61608959962499,0.041204004074999995,66.43996698600802,0.07873977619200001
s424054/5,300,4.0309,0.0007,6.48,0.11,6.45,3.8962,0.0006000000000000001,5.9,0.14,5.97,59.14577489312799,0.027324673992,65.494687223629,0.034121125100999995
s424052/3,300,4.0015,0.0016,11.17,0.28,11.04,3.8757,0.0008,10.85,0.2,10.92,58.217085384093004,0.036050521176,64.072027003375,0.07685761080000002
s424050/1,300,3.9842,0.0015,14.19,0.27,14.0,3.8646,0.0005,13.73,0.13,13.77,57.71831561013599,0.022402699739999997,63.244591735688,0.07143232338
s424048/9,300,3.9713,0.0012000000000000001,16.6,0.23,16.33,3.8541,0.0013000000000000002,16.59,0.36,16.58,57.249135974420994,0.057930938559,62.632260640096995,0.056776405284000006
s424046/7,300,3.9571,0.0006000000000000001,19.39,0.12,19.03,3.8445,0.0011,19.32,0.31,19.24,56.822402971125,0.048774594825,61.962805966411004,0.028185552738
s424042/3,300,3.9471,0.0009000000000000001,21.46,0.18,21.02,3.837,0.0004,21.54,0.12,21.39,56.49049725300001,0.017667082800000004,61.49423288411099,0.042064915707
s376004,1473,4.039,0.0008,13.26,0.11,13.7,3.9022,0.0005,12.68,0.1,13.37,59.41944263864801,0.022840747260000002,65.89031131899999,0.0391524504
s377002,1473,4.0122,0.0009000000000000001,17.1,0.14,17.79,3.8866,0.0008,16.31,0.19,17.06,58.709656445896,0.036253582944,64.587387895848,0.04346392186800001
s381006,1473,3.9988,0.001,19.19,0.15,20.0,3.8743,0.001,19.35,0.25,20.13,58.154019758406996,0.045030601469999994,63.942417278272,0.04797120432000001
s379003,1473,3.9837,0.0005,21.71,0.09,22.62,3.8632,0.0015,22.25,0.4,23.03,57.655610771968,0.06715941408,63.22078394925299,0.023804798535
s380008,1473,3.9769,0.0007,22.9,0.13,23.85,3.8616,0.0011,22.68,0.3,23.46,57.58400372889601,0.049209450048000015,62.89759099360901,0.033213040581
s383004,1473,3.9539,0.00030000000000000003,27.17,0.05,28.24,3.8437,0.0001,27.7,0.03,28.43,56.786937919453,0.004432208907,61.812604547819,0.014069992689000001
s375014,1673,4.0552,0.0008,12.55,0.1,12.86,3.9104,0.0016,12.26,0.34,13.01,59.794818596864005,0.07339789516800001,66.686332676608,0.039467152896
s377003,1673,4.0236,0.001,16.75,0.15,17.45,3.8909,0.0011,16.67,0.27,17.53,58.90473512342899,0.049959039273,65.139496664256,0.04856807088000001
s381007,1673,4.0107,0.0005,18.64,0.07,19.49,3.8833,0.001,18.5,0.25,19.39,58.56023735553701,0.04524005667,64.51497510504299,0.024128571735000003
s378006,1673,4.0005,0.0012000000000000001,20.22,0.18,21.17,3.8741,0.0008,20.79,0.21,21.7,58.145014103021,0.036020761944,64.02400300012499,0.057614400899999994
s379005,1673,3.994,0.0007,21.25,0.11,22.27,3.8722,0.002,21.28,0.51,22.19,58.059506743048,0.08996359704,63.71243178400001,0.0334992756
s380009,1673,3.9879,0.0006000000000000001,22.26,0.11,23.34,3.8695,0.0013000000000000002,21.98,0.32,22.89,57.938140552374996,0.058394817975,63.42095514843899,0.028626023538
s383005,1673,3.9634,0.001,26.58,0.18,27.85,3.8532,0.0009000000000000001,26.38,0.25,27.28,57.209039304768005,0.040087305648000005,62.259225692104,0.04712561868
s376012,1873,4.0684,0.001,12.38,0.12,12.54,3.9168,0.0013000000000000002,12.28,0.26,13.1,60.088890949631995,0.059831156736,67.33966273350399,0.04965563567999999
s376013,1873,4.0683,0.0005,12.38,0.06,12.55,3.9156,0.001,12.54,0.2,13.36,60.033679108415996,0.04599577008,67.33469729198698,0.024826597335
s375016,1873,4.0657,0.0009000000000000001,12.69,0.11,12.89,3.9174,0.0009000000000000001,12.16,0.18,12.96,60.11650956002401,0.04143426145200001,67.20568147339299,0.044630774522999996
s376006/7,1873,4.0635,0.0006000000000000001,12.94,0.07,13.18,3.9116,0.0012000000000000001,13.39,0.24,14.24,59.849883912896,0.055082212416000004,67.09664304787502,0.02972165805000001
s382009,1873,4.0575,0.0006000000000000001,13.65,0.07,13.99,3.91,0.002,13.73,0.43,14.6,59.77647100000001,0.09172860000000002,66.799865109375,0.029633951250000005
s382006/7,1873,4.0546,0.0007,14.0,0.09,14.38,3.9098,0.0011,13.78,0.24,14.64,59.76729860919201,0.05044556893200001,66.656736691336,0.034523540436
s377007,1873,4.0373,0.0009000000000000001,16.21,0.12,16.84,3.8992,0.0023,16.13,0.53,17.07,59.282503487488,0.10490594841600001,65.80714737511701,0.04400943648300001
s377005,1873,4.037,0.0006000000000000001,16.25,0.08,16.88,3.8983,0.0006000000000000001,16.34,0.13,17.28,59.24146280808699,0.027354137202000004,65.79247865299999,0.0293352642
s377006,1873,4.0368,0.0011,16.28,0.15,16.91,3.8989,0.0028,16.2,0.66,17.14,59.26882115566899,0.12769193816399999,65.78270071603202,0.053775988992000014
s377004,1873,4.0348,0.00030000000000000003,16.54,0.04,17.21,3.8998,0.0006000000000000001,16.0,0.13,16.93,59.309874467991996,0.027375192072000003,65.68497462419198,0.014651649936
s381016,1873,4.0213,0.0001,18.41,0.01,19.26,3.8887,0.0025,18.58,0.6,19.57,58.804873530103,0.11341490767500002,65.02785394359701,0.004851256107000001
s378008,1873,4.0138,0.0011,19.5,0.16,20.44,3.883,0.001,19.96,0.25,20.98,58.546666387,0.045233067,64.664687908072,0.053164948452
s378010,1873,4.0138,0.0009000000000000001,19.5,0.13,20.44,3.8825,0.0002,20.08,0.05,21.1,58.524052765624994,0.00904428375,64.664687908072,0.043498594188000006
s378011,1873,4.0137,0.0007,19.48,0.1,20.46,3.8828,0.0012000000000000001,20.01,0.29,21.03,58.537620239552,0.05427408902400001,64.659854851353,0.033830554149
s379009,1873,4.0056,0.0014,20.73,0.21,21.77,3.8803,0.0005,20.62,0.12,21.65,58.424622007627,0.022585092135000002,64.26917649561601,0.06738829171200002
s379007,1873,4.0047,0.0004,20.86,0.07,21.92,3.8821,0.0018000000000000002,20.18,0.44,21.2,58.50596606166099,0.081381782214,64.22586518382299,0.019245146508
s379011,1873,4.0042,0.001,20.95,0.16,22.01,3.8781,0.0017000000000000001,21.17,0.42,22.2,58.325303933540994,0.076702264011,64.201811754088,0.04810085291999999
s379018,1873,4.004,0.0019,20.98,0.29,22.04,3.877,0.0001,21.45,0.03,22.48,58.27568713299999,0.0045093387,64.19219206399998,0.09138249119999997
s380018/9,1873,3.9989,0.0007,21.76,0.11,22.89,3.875,0.0013000000000000002,21.95,0.32,22.99,58.185546875,0.05856093750000001,63.94721451866899,0.033581522541
s380012/3,1873,3.9969,0.0006000000000000001,22.08,0.1,23.23,3.8756,0.0007,21.8,0.17,22.84,58.21257918521599,0.031542578256,63.85131529020901,0.028755377298000002
s380010,1873,3.996,0.0004,22.23,0.07,23.39,3.8759,0.0008,21.72,0.21,22.76,58.226098479479006,0.036054241944000004,63.808191936,0.0191616192
s383010,1873,3.9721,0.001,26.23,0.19,27.66,3.86,0.0007,25.89,0.19,26.95,57.51245599999999,0.031289159999999996,62.67011920236101,0.047332735230000006

File: peritheos/data/datasets/quartz-angel-1997-table1-compression.csv
fluorite_volume_a3,fluorite_volume_sd_a3,pressure_gpa,pressure_sd_gpa,lattice_a_angstrom,lattice_a_sd_angstrom,lattice_c_angstrom,lattice_c_sd_angstrom,unit_cell_volume_a3,unit_cell_volume_sd_a3,axial_ratio_c_over_a,axial_ratio_c_over_a_sd
163.063,0.007,0.0001,,4.91300,0.00011,5.40482,0.00017,112.981,0.002,1.10011,0.00006
162.212,0.013,0.429,0.009,4.89295,0.00029,5.38861,0.00022,111.725,0.014,1.10130,0.00008
161.512,0.013,0.794,0.010,4.87657,0.00012,5.37563,0.00012,110.711,0.006,1.10234,0.00004
159.935,0.009,1.651,0.009,4.84201,0.00015,5.34856,0.00014,108.597,0.007,1.10462,0.00005
159.591,0.009,1.845,0.009,4.83461,0.00039,5.34284,0.00037,108.150,0.019,1.10512,0.00012
159.435,0.010,1.933,0.009,4.83136,0.00017,5.34135,0.00017,107.974,0.008,1.10556,0.00005
158.246,0.018,2.628,0.012,4.80593,0.00016,5.32266,0.00015,106.467,0.008,1.10752,0.00005
157.149,0.008,3.299,0.009,4.78306,0.00018,5.30679,0.00016,105.141,0.009,1.10950,0.00005
156.863,0.018,3.468,0.012,4.77750,0.00027,5.30341,0.00022,104.831,0.012,1.11008,0.00008
156.394,0.016,3.778,0.012,4.76798,0.00022,5.39692,0.00022,104.285,0.010,1.11094,0.00007
156.013,0.012,4.026,0.012,4.75970,0.00027,5.29116,0.00028,103.810,0.013,1.11166,0.00009
155.220,0.011,4.553,0.011,4.74411,0.00016,5.28128,0.00014,102.939,0.007,1.11323,0.00005
154.829,0.017,4.827,0.014,4.73671,0.00025,5.27699,0.00023,102.534,0.012,1.11406,0.00008
154.261,0.010,5.212,0.011,4.72561,0.00021,5.27072,0.00019,101.933,0.010,1.11535,0.00006
153.973,0.010,5.416,0.012,4.71973,0.00017,5.26617,0.00017,101.592,0.008,1.11578,0.00005
153.526,0.008,5.736,0.011,4.71137,0.00025,5.26150,0.00021,101.143,0.011,1.11677,0.00007
152.889,0.014,6.203,0.014,4.69710,0.00032,5.25385,0.00032,100.385,0.015,1.11853,0.00010
152.520,0.014,6.478,0.013,4.69089,0.00033,5.25027,0.00030,100.051,0.015,1.11925,0.00010
152.160,0.011,6.751,0.012,4.68392,0.00018,5.24622,0.00020,99.677,0.009,1.12005,0.00006
151.590,0.016,7.191,0.015,4.67228,0.00027,5.23993,0.00021,99.064,0.012,1.12149,0.00008
150.703,0.009,7.898,0.008,4.65612,0.00030,5.23058,0.00028,98.204,0.014,1.1233,0.0009
150.034,0.013,8.449,0.015,4.64333,0.00015,5.22416,0.00032,97.545,0.016,1.12509,0.00008
149.494,0.010,8.905,0.013,4.63253,0.00038,5.21863,0.00035,96.989,0.017,1.12652,0.00012

File: peritheos/data/datasets/rhenium-anzellini-2014-table3-compression.csv
run,pressure_gpa,pressure_gauge,tungsten_lattice_a_angstrom,rhenium_lattice_a_angstrom,rhenium_lattice_c_angstrom,volume_a3_conventional_cell
1,0.65,ruby_fluorescence,,2.7619,4.4590,29.45669406
1,1.26,ruby_fluorescence,,2.7598,4.4557,29.39014946
1,1.88,ruby_fluorescence,,2.7579,4.4526,29.32927606
1,2.43,ruby_fluorescence,,2.7561,4.4499,29.27324215
1,3.07,ruby_fluorescence,,2.7546,4.4472,29.22364470
1,3.74,ruby_fluorescence,,2.7531,4.4446,29.17475962
1,4.69,ruby_fluorescence,,2.7506,4.4410,29.09821056
1,5.48,ruby_fluorescence,,2.7485,4.4372,29.02893605
1,6.96,ruby_fluorescence,,2.7449,4.4310,28.91248604
1,8.77,ruby_fluorescence,,2.7407,4.4247,28.78309305
1,10,ruby_fluorescence,,2.7372,4.4196,28.67653402
1,11.9,ruby_fluorescence,,2.7331,4.4134,28.55058206
1,13.4,ruby_fluorescence,,2.7295,4.4063,28.42960931
1,15.9,ruby_fluorescence,,2.7240,4.3994,28.27081240
1,18.3,ruby_fluorescence,,2.7183,4.3901,28.09310969
1,20.6,ruby_fluorescence,,2.7137,4.3815,27.94326292
1,22.8,ruby_fluorescence,,2.7088,4.3739,27.79414781
1,25.8,ruby_fluorescence,,2.7033,4.3637,27.61684142
1,28.3,ruby_fluorescence,,2.6989,4.3574,27.48727247
1,31.1,ruby_fluorescence,,2.6943,4.3475,27.33141551
1,36.9,ruby_fluorescence,,2.6847,4.3322,27.04149234
2,16.7,helium_eos,,2.7225,4.3943,28.20694889
2,21.3,helium_eos,,2.7140,4.3802,27.94114887
2,28.3,helium_eos,,2.6995,4.3588,27.50833075
2,30.6,helium_eos,,2.6958,4.3511,27.38451378
2,34.8,helium_eos,,2.6883,4.3400,27.16288064
2,40.4,helium_eos,,2.6797,4.3241,26.89048982
2,44.7,helium_eos,,2.6740,4.3132,26.70871747
2,48.8,helium_eos,,2.6643,4.3002,26.43537869
2,53.8,helium_eos,,2.6580,4.2880,26.23586343
2,58.2,helium_eos,,2.6505,4.2779,26.02656642
2,64.8,helium_eos,,2.6422,4.2636,25.77736148
3,1.42,tungsten_eos,3.1599,2.7587,4.4536,29.35288478
3,4.43,tungsten_eos,3.1500,2.7501,4.4416,29.09156254
3,9.31,tungsten_eos,3.1347,2.7388,4.4223,28.72760833
3,13.8,tungsten_eos,3.1216,2.7275,4.4039,28.37249963
3,20.5,tungsten_eos,3.1031,2.7131,4.3840,27.94684459
3,25.3,tungsten_eos,3.0904,2.7035,4.3668,27.64055004
3,30.5,tungsten_eos,3.0777,2.6958,4.3514,27.38640189
3,39.6,tungsten_eos,3.0566,2.6791,4.3245,26.88093569
3,47.8,tungsten_eos,3.0390,2.6670,4.3016,26.49760895
3,52.8,tungsten_eos,3.0289,2.6577,4.2916,26.25196286
3,60.3,tungsten_eos,3.0143,2.6478,4.2706,25.92924570
3,66.1,tungsten_eos,3.0038,2.6395,4.2590,25.69695148
3,70.5,tungsten_eos,2.9959,2.6308,4.2476,25.45950234
3,77.4,tungsten_eos,2.9841,2.6238,4.2350,25.24907671
3,86.3,tungsten_eos,2.9694,2.6112,4.2117,24.86957334
3,91.5,tungsten_eos,2.9614,2.6063,4.2013,24.71514335
3,96.4,tungsten_eos,2.9540,2.6003,4.1896,24.53296869
3,100,tungsten_eos,2.9482,2.5947,4.1847,24.39884479
3,107,tungsten_eos,2.9380,2.5872,4.1709,24.17800229
3,113,tungsten_eos,2.9304,2.5819,4.1622,24.02881820
3,118,tungsten_eos,2.9238,2.5770,4.1549,23.89571580
3,122,tungsten_eos,2.9182,2.5719,4.1472,23.75711875
3,125,tungsten_eos,2.9141,2.5696,4.1429,23.69005830
3,129,tungsten_eos,2.9096,2.5649,4.1358,23.56302455
3,133,tungsten_eos,2.9041,2.5620,4.1308,23.48134940
3,137,tungsten_eos,2.8989,2.5582,4.1226,23.36527085
3,144,tungsten_eos,2.8902,2.5537,4.1147,23.23852512

File: peritheos/data/datasets/ringwoodite-meng-1994-table1-pvt.csv
temperature_k,observed_pressure_gpa,observed_volume_a3,observed_volume_sd_a3,calculated_pressure_gpa,pressure_residual_gpa,calculated_volume_a3,volume_residual_a3
300,0.0,526.7,0.3,0.0,0.0,526.7,0.0
300,5.7,511.4,0.2,5.7,0.0,511.4,0.0
300,6.6,509.0,0.4,6.7,0.1,509.2,0.2
300,8.6,504.7,0.2,8.5,-0.1,504.4,-0.3
300,11.1,498.9,0.1,11.1,0.0,498.8,-0.1
300,14.8,491.0,0.0,14.8,0.0,491.0,0.0
300,17.9,485.1,0.2,17.8,-0.1,484.9,-0.2
300,20.8,479.1,0.5,21.0,0.2,479.5,0.4
300,23.1,475.4,0.8,23.1,0.0,475.5,0.1
300,25.1,471.8,1.2,25.2,0.1,472.1,0.3
300,29.4,464.9,0.5,29.6,0.2,465.2,0.3
300,30.8,463.7,0.4,30.3,-0.5,463.1,-0.6
355,30.0,464.6,0.2,,,464.3,-0.3
401,29.2,466.0,0.4,,,465.6,-0.4
450,28.5,467.8,0.3,,,466.8,-1.0
501,26.3,470.2,0.0,,,470.5,0.3
501,27.8,468.5,0.2,,,468.1,-0.4
550,27.2,468.9,0.3,,,469.3,0.4
600,26.0,471.0,0.0,,,471.4,0.4
645,24.2,474.5,0.2,,,474.7,0.2
646,23.9,474.9,0.1,,,475.2,0.3
650,21.0,480.2,0.1,,,480.4,0.2
650,25.6,472.3,0.2,,,472.2,-0.1
700,4.5,517.2,0.0,4.6,0.1,517.5,0.3
700,8.2,508.7,0.0,7.9,-0.3,507.9,-0.8
700,9.7,504.0,0.5,9.8,0.1,504.2,0.2
700,13.0,496.3,0.1,13.2,0.2,496.7,0.4
700,15.4,491.5,0.3,15.5,0.1,491.5,0.0
700,18.5,486.1,0.2,18.2,-0.3,485.4,-0.7
700,20.2,481.5,0.4,20.6,0.4,482.0,0.5
700,22.2,478.6,0.2,22.2,0.0,478.4,-0.2
700,23.1,477.0,0.3,23.0,-0.1,476.8,-0.2

File: peritheos/data/datasets/ruthenium-anzellini-2019-table1-compression.csv
run,printed_block,pressure_gpa,lattice_a_angstrom,lattice_c_angstrom,axial_ratio,unit_cell_volume_a3
Run1,1,0.0,2.705,4.281,1.583,27.141
Run1,1,0.14,2.705,4.28,1.582,27.111
Run1,1,0.33,2.704,4.28,1.583,27.107
Run1,1,0.63,2.703,4.279,1.583,27.082
Run1,1,1.36,2.701,4.276,1.583,27.022
Run1,1,2.71,2.698,4.269,1.583,27.022
Run1,1,3.4,2.696,4.266,1.583,26.903
Run1,1,4.29,2.693,4.263,1.583,26.853
Run1,1,5.29,2.691,4.259,1.583,26.779
Run1,1,6.27,2.688,4.255,1.583,26.699
Run1,1,7.48,2.685,4.251,1.583,26.626
Run1,1,8.82,2.681,4.246,1.583,26.434
Run1,1,10.4,2.677,4.239,1.584,26.303
Run1,1,11.6,2.674,4.236,1.584,26.225
Run1,1,12.6,2.671,4.232,1.584,26.154
Run1,1,14.1,2.668,4.226,1.584,26.05
Run1,1,15.6,2.664,4.22,1.584,25.937
Run1,1,17.1,2.661,4.216,1.584,25.844
Run1,1,18.9,2.656,4.209,1.585,25.71
Run1,1,20.1,2.654,4.204,1.584,25.639
Run1,1,21.6,2.65,4.2,1.585,25.55
Run1,1,23.3,2.647,4.195,1.585,25.456
Run1,1,24.8,2.643,4.19,1.585,25.351
Run1,1,26.2,2.64,4.185,1.585,25.265
Run1,1,27.6,2.637,4.181,1.585,25.183
Run1,1,29.1,2.634,4.176,1.585,25.099
Run1,1,30.5,2.632,4.172,1.585,25.026
Run1,1,32.2,2.629,4.168,1.585,24.941
Run1,1,33.4,2.626,4.164,1.586,24.866
Run1,1,34.9,2.623,4.16,1.586,24.784
Run1,1,36.2,2.621,4.156,1.586,24.719
Run1,1,37.7,2.618,4.151,1.586,24.642
Run1,1,39.0,2.616,4.148,1.586,24.578
Run1,1,40.4,2.613,4.144,1.586,24.513
Run1,1,41.7,2.611,4.14,1.585,24.448
Run1,1,43.0,2.609,4.137,1.586,24.38
Run1,1,44.6,2.606,4.133,1.586,24.305
Run1,1,45.7,2.604,4.13,1.586,24.253
Run1,1,47.4,2.6,4.124,1.586,24.149
Run1,1,47.9,2.6,4.123,1.586,24.132
Run1,1,48.6,2.599,4.124,1.587,24.115
Run1,1,49.8,2.597,4.121,1.587,24.07
Run1,1,50.7,2.595,4.119,1.587,24.023
Run1,1,51.9,2.594,4.116,1.587,23.978
Run1,1,53.2,2.591,4.113,1.587,23.922
Run1,1,54.2,2.59,4.111,1.588,23.875
Run1,1,55.2,2.588,4.108,1.587,23.827
Run1,1,56.2,2.587,4.106,1.587,23.788
Run1,1,57.1,2.585,4.104,1.588,23.745
Run1,1,58.2,2.583,4.101,1.588,23.695
Run1,1,59.1,2.582,4.098,1.588,23.653
Run1,1,60.2,2.58,4.096,1.588,23.613
Run1,1,60.9,2.578,4.094,1.588,23.565
Run1,1,61.9,2.577,4.091,1.588,23.527
Run1,1,62.1,2.576,4.089,1.588,23.49
Run1,1,63.8,2.574,4.088,1.588,23.459
Run1,1,65.0,2.573,4.085,1.588,23.416
Run1,1,66.6,2.57,4.08,1.588,23.333
Run1,1,68.4,2.568,4.076,1.587,23.27
Run1,1,70.0,2.565,4.074,1.588,23.216
Run1,1,71.5,2.562,4.07,1.588,23.151
Run1,1,73.2,2.56,4.066,1.588,23.083
Run1,1,74.8,2.558,4.063,1.588,23.025
Run1,1,76.4,2.556,4.059,1.588,22.9
Run1,1,77.7,2.554,4.056,1.588,22.915
Run1,2,78.4,2.552,4.052,1.588,22.856
Run1,2,79.7,2.550,4.049,1.588,22.810
Run1,2,81.2,2.549,4.047,1.588,22.768
Run1,2,82.6,2.547,4.043,1.588,22.709
Run1,2,83.9,2.545,4.040,1.588,22.600
Run1,2,85.7,2.543,4.038,1.588,22.619
Run1,2,87.6,2.541,4.035,1.588,22.572
Run1,2,88.0,2.540,4.032,1.588,22.518
Run1,2,89.9,2.537,4.029,1.588,22.463
Run1,2,91.5,2.536,4.027,1.588,22.426
Run1,2,92.3,2.534,4.024,1.588,22.383
Run1,2,93.7,2.533,4.021,1.588,22.336
Run1,2,95.0,2.531,4.019,1.588,22.297
Run1,2,96.1,2.530,4.017,1.588,22.259
Run1,2,97.5,2.528,4.015,1.588,22.223
Run2,2,0.00,2.705,4.283,1.583,27.136
Run2,2,0.20,2.705,4.280,1.582,27.112
Run2,2,18.6,2.657,4.211,1.585,25.756
Run2,2,40.7,2.612,4.145,1.587,24.495
Run2,2,63.8,2.574,4.087,1.588,23.449
Run2,2,75.1,2.557,4.063,1.589,23.005
Run2,2,92.2,2.534,4.029,1.590,22.400
Run2,2,95.1,2.530,4.024,1.590,22.308
Run2,2,96.8,2.528,4.020,1.590,22.251
Run2,2,99.1,2.525,4.016,1.590,22.177
Run2,2,101,2.523,4.012,1.591,22.114
Run2,2,104,2.520,4.008,1.591,22.036
Run2,2,106,2.517,4.005,1.591,21.979
Run2,2,107,2.515,4.001,1.591,21.919
Run2,2,110,2.513,3.997,1.591,21.855
Run2,2,111,2.510,3.994,1.591,21.800
Run2,2,113,2.508,3.991,1.591,21.744
Run2,2,115,2.506,3.988,1.591,21.691
Run2,2,117,2.504,3.984,1.591,21.631
Run2,2,119,2.502,3.982,1.591,21.585
Run2,2,121,2.500,3.979,1.591,21.538
Run2,2,122,2.498,3.976,1.592,21.492
Run2,2,124,2.497,3.973,1.591,21.446
Run2,2,126,2.494,3.970,1.592,21.393
Run2,2,128,2.492,3.967,1.592,21.338
Run2,2,130,2.490,3.964,1.592,21.288
Run2,2,132,2.488,3.960,1.592,21.226
Run2,2,135,2.485,3.956,1.592,21.164
Run2,2,137,2.483,3.953,1.592,21.111
Run2,2,139,2.481,3.950,1.592,21.058
Run2,2,141,2.479,3.948,1.592,21.013
Run2,2,143,2.477,3.944,1.592,20.957
Run2,2,145,2.475,3.942,1.592,20.912
Run2,2,147,2.473,3.939,1.593,20.861
Run2,2,148,2.471,3.936,1.593,20.818
Run2,2,151,2.469,3.933,1.593,20.769

File: peritheos/data/datasets/shen-smith-2026-table-s1-volumes.csv (part 1 of 3)
experiment,run_number,phase,measurement_sequence,unit_cell_volume_a3,unit_cell_volume_standard_error_a3
DAC-1,1,Pt,first,59.54115,0.01721
DAC-1,1,Ta,,35.50047,0.01492
DAC-1,1,Cu,,45.94823,0.01721
DAC-1,1,Au,,66.28583,0.01231
DAC-1,1,Mo,,30.69119,0.01307
DAC-1,1,bcc-Fe,,22.99666,0.02402
DAC-1,1,Pt,last,59.54206,0.01810
DAC-1,2,Pt,first,59.50067,0.02612
DAC-1,2,Ta,,35.47474,0.01633
DAC-1,2,Cu,,45.90771,0.00817
DAC-1,2,Au,,66.22646,0.01202
DAC-1,2,Mo,,30.70032,0.02221
DAC-1,2,bcc-Fe,,22.97792,0.01940
DAC-1,2,Pt,last,59.49940,0.03493
DAC-1,3,Pt,first,59.44670,0.03073
DAC-1,3,Ta,,35.43069,0.01902
DAC-1,3,Cu,,45.83465,0.01116
DAC-1,3,Au,,66.13774,0.01720
DAC-1,3,Mo,,30.66130,0.02035
DAC-1,3,bcc-Fe,,22.94772,0.01945
DAC-1,3,Pt,last,59.44631,0.04132
DAC-1,4,Pt,first,59.40586,0.03066
DAC-1,4,Ta,,35.38785,0.02050
DAC-1,4,Cu,,45.75820,0.01211
DAC-1,4,Au,,66.04360,0.02030
DAC-1,4,Mo,,30.63377,0.04309
DAC-1,4,bcc-Fe,,22.91759,0.01948
DAC-1,4,Pt,last,59.38995,0.02533
DAC-1,5,Pt,first,59.31528,0.01944
DAC-1,5,Ta,,35.33611,0.02508
DAC-1,5,Cu,,45.67398,0.01903
DAC-1,5,Au,,65.92731,0.02869
DAC-1,5,Mo,,30.60738,0.03306
DAC-1,5,bcc-Fe,,22.87456,0.01595
DAC-1,5,Pt,last,59.30616,0.02143
DAC-1,6,Pt,first,59.18066,0.05890
DAC-1,6,Ta,,35.20897,0.02473
DAC-1,6,Cu,,45.46154,0.02699
DAC-1,6,Au,,65.67427,0.04138
DAC-1,6,bcc-Fe,,22.78255,0.01327
DAC-1,6,Pt,last,59.16529,0.05524
DAC-1,7,Pt,first,59.08282,0.04588
DAC-1,7,Ta,,35.12303,0.02635
DAC-1,7,Cu,,45.32874,0.03579
DAC-1,7,Au,,65.51452,0.05212
DAC-1,7,bcc-Fe,,22.72546,0.01176
DAC-1,7,Pt,last,59.07486,0.03642
DAC-1,8,Pt,first,58.99462,0.05189
DAC-1,8,Ta,,35.02857,0.02380
DAC-1,8,Cu,,45.18850,0.04485
DAC-1,8,Au,,65.35319,0.04509
DAC-1,8,bcc-Fe,,22.66572,0.01229
DAC-1,8,Pt,last,58.99395,0.05161
DAC-1,9,Pt,first,58.85698,0.05628
DAC-1,9,Ta,,34.93040,0.02149
DAC-1,9,Cu,,45.03215,0.05753
DAC-1,9,Au,,65.16857,0.05290
DAC-1,9,bcc-Fe,,22.59890,0.01519
DAC-1,9,Pt,last,58.85126,0.06136
DAC-1,10,Pt,first,58.75970,0.02935
DAC-1,10,Ta,,34.84119,0.02560
DAC-1,10,Cu,,44.89143,0.06745
DAC-1,10,Au,,64.99487,0.06538
DAC-1,10,bcc-Fe,,22.53406,0.01424
DAC-1,10,Pt,last,58.73885,0.03326
DAC-1,11,Pt,first,58.62904,0.04855
DAC-1,11,Ta,,34.73187,0.02047
DAC-1,11,Cu,,44.72807,0.06737
DAC-1,11,Au,,64.79641,0.08592
DAC-1,11,bcc-Fe,,22.46548,0.01516
DAC-1,11,Pt,last,58.62283,0.03681
DAC-1,12,Pt,first,58.36029,0.01240
DAC-1,12,Ta,,34.50876,0.01391
DAC-1,12,Cu,,44.34256,0.07205
DAC-1,12,Au,,64.35797,0.01875
DAC-1,12,Mo,,30.07866,0.03007
DAC-1,12,bcc-Fe,,22.27832,0.02550
DAC-1,12,Pt,last,58.35117,0.01243
DAC-1,13,Pt,first,58.29909,0.01397
DAC-1,13,Ta,,34.45365,0.01136
DAC-1,13,Cu,,44.24952,0.07299
DAC-1,13,Au,,64.25473,0.01809
DAC-1,13,Mo,,30.03700,0.03477
DAC-1,13,bcc-Fe,,22.23682,0.02504
DAC-1,13,Pt,last,58.29157,0.01149
DAC-1,14,Pt,first,58.22635,0.00770
DAC-1,14,Ta,,34.39632,0.01342
DAC-1,14,Cu,,44.15399,0.07956
DAC-1,14,Au,,64.13442,0.02146
DAC-1,14,Mo,,29.98333,0.02971
DAC-1,14,bcc-Fe,,22.19563,0.02202
DAC-1,14,Pt,last,58.20169,0.01237
DAC-1,15,Pt,first,58.10823,0.04118
DAC-1,15,Ta,,34.30845,0.01561
DAC-1,15,Cu,,44.01735,0.07636
DAC-1,15,Au,,63.96717,0.02366
DAC-1,15,Mo,,29.91571,0.02920
DAC-1,15,bcc-Fe,,22.13579,0.02791
DAC-1,15,Pt,last,58.07877,0.04258
DAC-1,16,Pt,first,57.98674,0.03730
DAC-1,16,Ta,,34.21250,0.01926
DAC-1,16,Cu,,43.86992,0.08428
DAC-1,16,Au,,63.78111,0.02484
DAC-1,16,Mo,,29.84304,0.03021
DAC-1,16,bcc-Fe,,22.06617,0.02559
DAC-1,16,Pt,last,57.96865,0.03292
DAC-1,17,Pt,first,57.94048,0.01958
DAC-1,17,Ta,,34.15547,0.02245
DAC-1,17,Cu,,43.78475,0.08279
DAC-1,17,Au,,63.67251,0.03156
DAC-1,17,Mo,,29.78651,0.02459
DAC-1,17,bcc-Fe,,22.02781,0.02888
DAC-1,17,Pt,last,57.90934,0.02240
DAC-1,18,Pt,first,57.80555,0.02488
DAC-1,18,Ta,,34.03424,0.01474
DAC-1,18,Cu,,43.61101,0.08841
DAC-1,18,Au,,63.45930,0.02850
DAC-1,18,Mo,,29.70526,0.01167
DAC-1,18,bcc-Fe,,21.95181,0.03594
DAC-1,18,Pt,last,57.77544,0.02191
DAC-1,19,Pt,first,57.64633,0.01148
DAC-1,19,Ta,,33.91159,0.01460
DAC-1,19,Cu,,43.43856,0.08056
DAC-1,19,Au,,63.24050,0.03378
DAC-1,19,Mo,,29.62962,0.01103
DAC-1,19,bcc-Fe,,21.86723,0.02995
DAC-1,19,Pt,last,57.62626,0.00896
DAC-1,20,Pt,first,57.51950,0.02616
DAC-1,20,Ta,,33.79586,0.01186
DAC-1,20,Cu,,43.26977,0.08105
DAC-1,20,Au,,63.02677,0.03591
DAC-1,20,Mo,,29.56486,0.01030
DAC-1,20,bcc-Fe,,21.79292,0.03147
DAC-1,20,Pt,last,57.49695,0.02015
DAC-1,21,Pt,first,57.40520,0.03220
DAC-1,21,Ta,,33.68362,0.01042
DAC-1,21,Cu,,43.11564,0.07834
DAC-1,21,Au,,62.82934,0.03801
DAC-1,21,Mo,,29.49379,0.01080
DAC-1,21,bcc-Fe,,21.72444,0.03161
DAC-1,21,hcp-Fe,,20.67386,0.02691
DAC-1,21,Pt,last,57.38310,0.03210
DAC-1,22,Pt,first,57.28311,0.02430
DAC-1,22,Ta,,33.57572,0.00796
DAC-1,22,Cu,,42.95978,0.07663
DAC-1,22,Au,,62.64371,0.03927
DAC-1,22,Mo,,29.42756,0.01868
DAC-1,22,hcp-Fe,,20.61816,0.01647
DAC-1,22,Pt,last,57.26039,0.02459
DAC-1,23,Pt,first,57.16982,0.01322
DAC-1,23,Ta,,33.47491,0.01101
DAC-1,23,Cu,,42.80542,0.07719
DAC-1,23,Au,,62.44500,0.03838
DAC-1,23,Mo,,29.36642,0.01812
DAC-1,23,hcp-Fe,,20.55754,0.00508
DAC-1,23,Pt,last,57.14483,0.01242
DAC-1,24,Pt,first,57.02843,0.02447
DAC-1,24,Ta,,33.36366,0.00635
DAC-1,24,Cu,,42.65067,0.07821
DAC-1,24,Au,,62.25240,0.04668
DAC-1,24,Mo,,29.29469,0.01070
DAC-1,24,hcp-Fe,,20.49835,0.01591
DAC-1,24,Pt,last,57.00168,0.03027
DAC-1,25,Pt,first,56.92250,0.02494
DAC-1,25,Ta,,33.26800,0.00623
DAC-1,25,Cu,,42.50928,0.07646
DAC-1,25,Au,,62.07635,0.04543
DAC-1,25,Mo,,29.23597,0.00874
DAC-1,25,hcp-Fe,,20.37731,0.03537
DAC-1,25,Pt,last,56.88952,0.03088
DAC-1,26,Pt,first,56.68876,0.02396
DAC-1,26,Ta,,33.06961,0.00726
DAC-1,26,Cu,,42.21987,0.07230
DAC-1,26,Au,,61.73738,0.05022
DAC-1,26,Mo,,29.09705,0.02569
DAC-1,26,hcp-Fe,,20.34634,0.02543
DAC-1,26,Pt,last,56.67865,0.01882
DAC-1,27,Pt,first,56.61132,0.01487
DAC-1,27,Ta,,33.01555,0.00759
DAC-1,27,Cu,,42.14573,0.07653
DAC-1,27,Au,,61.63168,0.05564
DAC-1,27,Mo,,29.05416,0.02409
DAC-1,27,hcp-Fe,,20.30371,0.01854
DAC-1,27,Pt,last,56.59168,0.01644
DAC-1,28,Pt,first,56.51933,0.02054
DAC-1,28,Ta,,32.94198,0.00729
DAC-1,28,Cu,,42.04161,0.07913
DAC-1,28,Au,,61.50448,0.06324
DAC-1,28,Mo,,29.00563,0.03462
DAC-1,28,hcp-Fe,,20.24627,0.02931
DAC-1,28,Pt,last,56.50266,0.01995
DAC-1,29,Pt,first,56.41546,0.01872
DAC-1,29,Ta,,32.86022,0.01110
DAC-1,29,Cu,,41.91292,0.08171
DAC-1,29,Au,,61.35798,0.07031
DAC-1,29,Mo,,28.94284,0.03813
DAC-1,29,hcp-Fe,,20.10557,0.01718
DAC-1,29,Pt,last,56.39788,0.01887
DAC-1,30,Pt,first,56.17482,0.02565
DAC-1,30,Ta,,32.67733,0.02841
DAC-1,30,Cu,,41.64549,0.06424
DAC-1,30,Au,,61.01963,0.02193
DAC-1,30,Mo,,28.84355,0.04842
DAC-1,30,hcp-Fe,,20.07851,0.02488
DAC-1,30,Pt,last,56.15806,0.02869
DAC-1,31,Pt,first,56.10937,0.02949
DAC-1,31,Ta,,32.63147,0.02920
DAC-1,31,Cu,,41.57274,0.06949
DAC-1,31,Au,,60.93696,0.02183
DAC-1,31,Mo,,28.81024,0.05310
DAC-1,31,hcp-Fe,,20.03969,0.02275
DAC-1,31,Pt,last,56.09280,0.03187
DAC-1,32,Pt,first,56.03533,0.03403
DAC-1,32,Ta,,32.57285,0.03417
DAC-1,32,Cu,,41.48525,0.07697
DAC-1,32,Au,,60.82857,0.02493
DAC-1,32,Mo,,28.76588,0.05288
DAC-1,32,hcp-Fe,,19.99801,0.01365
DAC-1,32,Pt,last,56.01693,0.03512
DAC-1,33,Pt,first,55.94359,0.03812
DAC-1,33,Ta,,32.49860,0.03494
DAC-1,33,Cu,,41.36774,0.08864
DAC-1,33,Au,,60.70270,0.02351
DAC-1,33,Mo,,28.71491,0.04724
DAC-1,33,hcp-Fe,,19.95626,0.01626
DAC-1,33,Pt,last,55.92769,0.03897
DAC-1,34,Pt,first,55.86550,0.03763
DAC-1,34,Ta,,32.43106,0.03609
DAC-1,34,Cu,,41.25828,0.09757
DAC-1,34,Au,,60.58176,0.02461
DAC-1,34,Mo,,28.66533,0.04897
DAC-1,34,hcp-Fe,,19.91314,0.01615
DAC-1,34,Pt,last,55.84599,0.03807
DAC-1,35,Pt,first,55.78225,0.03765
DAC-1,35,Ta,,32.35776,0.03627
DAC-1,35,Cu,,41.13527,0.10359
DAC-1,35,Au,,60.45430,0.02350
DAC-1,35,Mo,,28.61385,0.04416
DAC-1,35,hcp-Fe,,19.85920,0.02269
DAC-1,35,Pt,last,55.75791,0.03748
DAC-1,36,Pt,first,55.67413,0.03570
DAC-1,36,Ta,,32.26610,0.03744
DAC-1,36,Cu,,40.98385,0.10765
DAC-1,36,Au,,60.30695,0.02063
DAC-1,36,Mo,,28.54581,0.03303
DAC-1,36,hcp-Fe,,19.81365,0.01796
DAC-1,36,Pt,last,55.65329,0.03556
DAC-1,37,Pt,first,55.58147,0.03602
DAC-1,37,Ta,,32.18883,0.03908
DAC-1,37,Cu,,40.87641,0.10379
DAC-1,37,Au,,60.17071,0.02290
DAC-1,37,Mo,,28.49459,0.02887
DAC-1,37,hcp-Fe,,19.76271,0.02533
DAC-1,37,Pt,last,55.56180,0.03653
DAC-1,38,Pt,first,55.47831,0.03661
DAC-1,38,Ta,,32.10112,0.03913
DAC-1,38,Cu,,40.75924,0.09742
DAC-1,38,Au,,60.02437,0.02598
DAC-1,38,Mo,,28.42660,0.01887
DAC-1,38,hcp-Fe,,19.71996,0.00277
DAC-1,38,Pt,last,55.45764,0.03565
DAC-1,39,Pt,first,55.38478,0.03360
DAC-1,39,Ta,,32.02273,0.03744
DAC-1,39,Cu,,40.65255,0.09587
DAC-1,39,Au,,59.89548,0.02684
DAC-1,39,Mo,,28.37322,0.01968
DAC-1,39,hcp-Fe,,19.66918,0.02515
DAC-1,39,Pt,last,55.35988,0.03373
DAC-1,40,Pt,first,55.27199,0.02883
DAC-1,40,Ta,,31.93581,0.03853
DAC-1,40,Cu,,40.54204,0.10334
DAC-1,40,Au,,59.75067,0.02788
DAC-1,40,Mo,,28.31195,0.01693
DAC-1,40,hcp-Fe,,19.62673,0.01532
DAC-1,40,Pt,last,55.25160,0.02856
DAC-1,41,Pt,first,55.17573,0.02648
DAC-1,41,Ta,,31.85781,0.04086
DAC-1,41,Cu,,40.44180,0.10268
DAC-1,41,Au,,59.62199,0.02673
DAC-1,41,Mo,,28.25665,0.01814
DAC-1,41,hcp-Fe,,19.58484,0.01017
DAC-1,41,Pt,last,55.15615,0.02707
DAC-1,42,Pt,first,55.09038,0.02695
DAC-1,42,Ta,,31.78502,0.04170
DAC-1,42,Cu,,40.35080,0.09479
DAC-1,42,Au,,59.49753,0.02507
DAC-1,42,Mo,,28.20349,0.01775
DAC-1,42,hcp-Fe,,19.54283,0.00586
DAC-1,42,Pt,last,55.06703,0.02921
DAC-1,43,Pt,first,55.00988,0.03116
DAC-1,43,Ta,,31.71681,0.04176
DAC-1,43,Cu,,40.25828,0.08552
DAC-1,43,Au,,59.38006,0.02533
DAC-1,43,Mo,,28.15462,0.02276
DAC-1,43,hcp-Fe,,19.50520,0.00673
DAC-1,43,Pt,last,54.98682,0.03320
DAC-1,44,Pt,first,54.92723,0.03397
DAC-1,44,Ta,,31.64568,0.03969
DAC-1,44,Cu,,40.16314,0.08031
DAC-1,44,Au,,59.26453,0.02801
DAC-1,44,Mo,,28.10009,0.03470
DAC-1,44,hcp-Fe,,19.39990,0.03299
DAC-1,44,Pt,last,54.90482,0.03639
DAC-1,45,Pt,first,54.69698,0.02873
DAC-1,45,Ta,,31.46715,0.02872
DAC-1,45,Cu,,39.92153,0.07576
DAC-1,45,Au,,58.99586,0.01832
DAC-1,45,Mo,,27.99923,0.02810
DAC-1,45,hcp-Fe,,19.38399,0.03515
DAC-1,45,Pt,last,54.69183,0.03184
DAC-1,46,Pt,first,54.66855,0.02885
DAC-1,46,Ta,,31.43583,0.02672
DAC-1,46,Cu,,39.88598,0.07678
DAC-1,46,Au,,58.95040,0.01638
DAC-1,46,Mo,,27.96822,0.02890
DAC-1,46,hcp-Fe,,19.35735,0.03455
DAC-1,46,Pt,last,54.65896,0.02855
DAC-1,47,Pt,first,54.62683,0.02908
DAC-1,47,Ta,,31.39887,0.02692
DAC-1,47,Cu,,39.84015,0.07653
DAC-1,47,Au,,58.88449,0.01813
DAC-1,47,Mo,,27.93965,0.03524
DAC-1,47,hcp-Fe,,19.33003,0.03464
DAC-1,47,Pt,last,54.61115,0.02813
DAC-1,48,Pt,first,54.55952,0.02685
DAC-1,48,Ta,,31.34055,0.02257
DAC-1,48,Cu,,39.77001,0.07580
DAC-1,48,Au,,58.79395,0.01802
DAC-1,48,Mo,,27.89324,0.03793
DAC-1,48,hcp-Fe,,19.28745,0.03296
DAC-1,48,Pt,last,54.54265,0.02707
DAC-1,49,Pt,first,54.47845,0.02322
DAC-1,49,Ta,,31.27864,0.02349
DAC-1,49,Cu,,39.68879,0.07799
DAC-1,49,Au,,58.68670,0.02008
DAC-1,49,Mo,,27.84485,0.03731
DAC-1,49,hcp-Fe,,19.25320,0.02672
DAC-1,49,Pt,last,54.46447,0.02320
DAC-1,50,Pt,first,54.41139,0.01813
DAC-1,50,Ta,,31.21591,0.01904
DAC-1,50,Cu,,39.61093,0.07240
DAC-1,50,Au,,58.58635,0.02195
DAC-1,50,Mo,,27.80440,0.02559
DAC-1,50,hcp-Fe,,19.22210,0.03033
DAC-1,50,Pt,last,54.39260,0.01640
DAC-1,51,Pt,first,54.34311,0.01563
DAC-1,51,Ta,,31.16049,0.02010
DAC-1,51,Cu,,39.53490,0.07020
DAC-1,51,Au,,58.48928,0.02164
DAC-1,51,Mo,,27.75851,0.02881
DAC-1,51,hcp-Fe,,19.19070,0.02467
DAC-1,51,Pt,last,54.32251,0.01629
DAC-1,52,Pt,first,54.27145,0.01465
DAC-1,52,Ta,,31.10127,0.02082
DAC-1,52,Cu,,39.45312,0.07151
DAC-1,52,Au,,58.38940,0.02486
DAC-1,52,Mo,,27.71956,0.03535
DAC-1,52,hcp-Fe,,19.15268,0.02138
DAC-1,52,Pt,last,54.24936,0.01559
DAC-1,53,Pt,first,54.18376,0.01673
DAC-1,53,Ta,,31.03072,0.01967
DAC-1,53,Cu,,39.36147,0.06441
DAC-1,53,Au,,58.27696,0.02879
DAC-1,53,Mo,,27.68727,0.02937
DAC-1,53,hcp-Fe,,19.12285,0.02266
DAC-1,53,Pt,last,54.16543,0.01916
DAC-1,54,Pt,first,54.11669,0.01921
DAC-1,54,Ta,,30.97150,0.01768
DAC-1,54,Cu,,39.28860,0.06424
DAC-1,54,Au,,58.18302,0.02415
DAC-1,54,Mo,,27.64403,0.02862
DAC-1,54,hcp-Fe,,19.08877,0.01556
DAC-1,54,Pt,last,54.09685,0.02047
DAC-1,55,Pt,first,54.05144,0.02139
DAC-1,55,Ta,,30.91444,0.01438
DAC-1,55,Cu,,39.20996,0.06090
DAC-1,55,Au,,58.09128,0.02737
DAC-1,55,Mo,,27.59993,0.03520
DAC-1,55,hcp-Fe,,19.05702,0.01374
DAC-1,55,Pt,last,54.03242,0.02005
DAC-1,56,Pt,first,53.98151,0.02490
DAC-1,56,Ta,,30.85565,0.01475
DAC-1,56,Cu,,39.13163,0.06165
DAC-1,56,Au,,57.99703,0.02792
DAC-1,56,Mo,,27.56536,0.04120
DAC-1,56,hcp-Fe,,19.02957,0.00729
DAC-1,56,Pt,last,53.96535,0.02348
DAC-1,57,Pt,first,53.91884,0.02677
DAC-1,57,Ta,,30.80185,0.01618
DAC-1,57,Cu,,39.06295,0.06428
DAC-1,57,Au,,57.90697,0.02368
DAC-1,57,Mo,,27.53925,0.02492
DAC-1,57,hcp-Fe,,18.99683,0.02472
DAC-1,57,Pt,last,53.90010,0.02781
DAC-1,58,Pt,first,53.83961,0.03015
DAC-1,58,Ta,,30.73025,0.01276
DAC-1,58,Cu,,38.97763,0.06117
DAC-1,58,Au,,57.80187,0.02669
DAC-1,58,Mo,,27.49209,0.02889
DAC-1,58,hcp-Fe,,18.97025,0.02181
DAC-1,58,Pt,last,53.82364,0.02881
DAC-1,59,Pt,first,53.77784,0.03144
DAC-1,59,Ta,,30.67725,0.01269
DAC-1,59,Cu,,38.90825,0.06191
DAC-1,59,Au,,57.71527,0.02998
DAC-1,59,Mo,,27.46783,0.02499
DAC-1,59,hcp-Fe,,18.89650,0.05193
DAC-1,59,Pt,last,53.76167,0.03085
DAC-1,60,Pt,first,53.55730,0.02916
DAC-1,60,Ta,,30.50813,0.01595
DAC-1,60,Cu,,38.68940,0.04575
DAC-1,60,Au,,57.48694,0.01968
DAC-1,60,W,,28.26361,0.05138
DAC-1,60,Mo,,27.38580,0.01774
DAC-1,60,hcp-Fe,,18.88512,0.04235
DAC-1,60,Pt,last,53.55731,0.03185
DAC-1,61,Pt,first,53.55207,0.03295
DAC-1,61,Ta,,30.49469,0.01651
DAC-1,61,Cu,,38.67275,0.05068
DAC-1,61,Au,,57.46060,0.02017
DAC-1,61,W,,28.25026,0.05275
DAC-1,61,Mo,,27.37025,0.01829
DAC-1,61,hcp-Fe,,18.87203,0.03807
DAC-1,61,Pt,last,53.55101,0.03465
DAC-1,62,Pt,first,53.54276,0.03619
DAC-1,62,Ta,,30.47674,0.01711
DAC-1,62,Cu,,38.64836,0.04652
DAC-1,62,Au,,57.42267,0.01953
DAC-1,62,W,,28.23171,0.05264
DAC-1,62,Mo,,27.34359,0.01791
DAC-1,62,hcp-Fe,,18.85813,0.04373
DAC-1,62,Pt,last,53.53873,0.03919
DAC-1,63,Pt,first,53.51391,0.03876
DAC-1,63,Ta,,30.44101,0.01282
DAC-1,63,Cu,,38.60348,0.05147
DAC-1,63,Au,,57.36632,0.01929
DAC-1,63,W,,28.20918,0.05008
DAC-1,63,Mo,,27.31975,0.01861
DAC-1,63,hcp-Fe,,18.83316,0.03881
DAC-1,63,Pt,last,53.50607,0.04010
DAC-1,64,Pt,first,53.47001,0.04019
DAC-1,64,Ta,,30.40360,0.01472
DAC-1,64,Cu,,38.55142,0.05486
DAC-1,64,Au,,57.29387,0.01907
DAC-1,64,W,,28.18224,0.04684
DAC-1,64,Mo,,27.28110,0.02159
DAC-1,64,hcp-Fe,,18.81283,0.02973
DAC-1,64,Pt,last,53.46295,0.04018
DAC-1,65,Pt,first,53.43354,0.03996
DAC-1,65,Ta,,30.36649,0.01515
DAC-1,65,Cu,,38.50008,0.05761
DAC-1,65,Au,,57.22881,0.02124
DAC-1,65,W,,28.14440,0.05317
DAC-1,65,Mo,,27.24841,0.02064
DAC-1,65,hcp-Fe,,18.78646,0.03777
DAC-1,65,Pt,last,53.42386,0.03825
DAC-1,66,Pt,first,53.38087,0.03759
DAC-1,66,Ta,,30.31788,0.01606
DAC-1,66,Cu,,38.43588,0.05405
DAC-1,66,Au,,57.15022,0.01949
DAC-1,66,W,,28.10243,0.05700
DAC-1,66,Mo,,27.21928,0.01424
DAC-1,66,hcp-Fe,,18.76413,0.04531
DAC-1,66,Pt,last,53.37204,0.03807
DAC-1,67,Pt,first,53.33432,0.03676
DAC-1,67,Ta,,30.27375,0.01504
DAC-1,67,Cu,,38.38600,0.05334
DAC-1,67,Au,,57.07805,0.02300
DAC-1,67,W,,28.07280,0.05544
DAC-1,67,Mo,,27.18197,0.02322
DAC-1,67,hcp-Fe,,18.74109,0.04409
DAC-1,67,Pt,last,53.32326,0.03412
DAC-1,68,Pt,first,53.28484,0.03373
DAC-1,68,Ta,,30.23245,0.01568
DAC-1,68,Cu,,38.33611,0.04491
DAC-1,68,Au,,57.00168,0.02201
DAC-1,68,W,,28.03527,0.05772
DAC-1,68,Mo,,27.14376,0.02442
DAC-1,68,hcp-Fe,,18.71792,0.05472
DAC-1,68,Pt,last,53.27630,0.03178
DAC-1,69,Pt,first,53.24052,0.03110
DAC-1,69,Ta,,30.18777,0.01176
DAC-1,69,Cu,,38.28561,0.04924
DAC-1,69,Au,,56.93372,0.02277
DAC-1,69,W,,28.00573,0.05537
DAC-1,69,Mo,,27.11686,0.02432
DAC-1,69,hcp-Fe,,18.69550,0.04185
DAC-1,69,Pt,last,53.23039,0.02724
DAC-1,70,Pt,first,53.20052,0.02613
DAC-1,70,Ta,,30.14817,0.01130
DAC-1,70,Cu,,38.22907,0.04534
DAC-1,70,Au,,56.86406,0.02309
DAC-1,70,W,,27.97552,0.05568
DAC-1,70,Mo,,27.08739,0.01513
DAC-1,70,hcp-Fe,,18.67204,0.03830
DAC-1,70,Pt,last,53.18990,0.02573
DAC-1,71,Pt,first,53.14790,0.02764
DAC-1,71,Ta,,30.10186,0.01188
DAC-1,71,Cu,,38.16763,0.04047
DAC-1,71,Au,,56.78878,0.02399
DAC-1,71,W,,27.94265,0.05495
DAC-1,71,Mo,,27.05865,0.02162
DAC-1,71,hcp-Fe,,18.64875,0.03999
DAC-1,71,Pt,last,53.13848,0.02669
DAC-1,72,Pt,first,53.10062,0.02635
DAC-1,72,Ta,,30.06114,0.01230
DAC-1,72,Cu,,38.11905,0.04131
DAC-1,72,Au,,56.72118,0.02562
DAC-1,72,W,,27.91232,0.05328
DAC-1,72,Mo,,27.02447,0.02660
DAC-1,72,hcp-Fe,,18.62883,0.03685
DAC-1,72,Pt,last,53.08869,0.02464
DAC-1,73,Pt,first,53.05463,0.02477
DAC-1,73,Ta,,30.01638,0.00956
DAC-1,73,Cu,,38.06713,0.04176
DAC-1,73,Au,,56.65391,0.02570
DAC-1,73,W,,27.87519,0.05773
DAC-1,73,Mo,,26.99237,0.02847
DAC-1,73,hcp-Fe,,18.60530,0.02836
DAC-1,73,Pt,last,53.04494,0.02443
DAC-1,74,Pt,first,53.01257,0.02546
DAC-1,74,Ta,,29.97524,0.01001
DAC-1,74,Cu,,38.01569,0.03975
DAC-1,74,Au,,56.58384,0.02703
DAC-1,74,W,,27.84679,0.05563
DAC-1,74,Mo,,26.95866,0.03586
DAC-1,74,hcp-Fe,,18.58331,0.03199
DAC-1,74,Pt,last,53.00199,0.02521
DAC-1,75,Pt,first,52.96374,0.02647
DAC-1,75,Ta,,29.93302,0.00793
DAC-1,75,Cu,,37.96348,0.03942
DAC-1,75,Au,,56.51900,0.02603
DAC-1,75,W,,27.81869,0.05244
DAC-1,75,Mo,,26.92779,0.03112
DAC-1,75,hcp-Fe,,18.56496,0.01970
DAC-1,75,Pt,last,52.95544,0.02511
DAC-1,76,Pt,first,52.92165,0.02430
DAC-1,76,Ta,,29.89651,0.00721
DAC-1,76,Cu,,37.91399,0.04242
DAC-1,76,Au,,56.45534,0.02758
DAC-1,76,W,,27.79343,0.04997
DAC-1,76,Mo,,26.89849,0.03169
DAC-1,76,hcp-Fe,,18.53838,0.01356
DAC-1,76,Pt,last,52.91166,0.02270
DAC-1,77,Pt,first,52.87027,0.02361
DAC-1,77,Ta,,29.85294,0.00664
DAC-1,77,Cu,,37.86013,0.04534
DAC-1,77,Au,,56.39950,0.02603
DAC-1,77,W,,27.75554,0.05478
DAC-1,77,Mo,,26.87586,0.02751
DAC-1,77,hcp-Fe,,18.51665,0.02569
DAC-1,77,Pt,last,52.86042,0.02204
DAC-1,78,Pt,first,52.82494,0.02093
DAC-1,78,Ta,,29.81195,0.00668
DAC-1,78,Cu,,37.80185,0.05002
DAC-1,78,Au,,56.32539,0.02431
DAC-1,78,W,,27.72051,0.05662
DAC-1,78,Mo,,26.84330,0.03634
DAC-1,78,hcp-Fe,,18.50082,0.00152
DAC-1,78,Pt,last,52.81650,0.01764
DAC-1,79,Pt,first,52.78383,0.02131
DAC-1,79,Ta,,29.77305,0.00480
DAC-1,79,Cu,,37.75034,0.05364
DAC-1,79,Au,,56.26638,0.02272
DAC-1,79,W,,27.70071,0.04959
DAC-1,79,Mo,,26.81105,0.03422
DAC-1,79,hcp-Fe,,18.47364,0.00182
DAC-1,79,Pt,last,52.77337,0.01858
DAC-1,80,Pt,first,52.71451,0.01979
DAC-1,80,Ta,,29.71859,0.00699
DAC-1,80,Cu,,37.68200,0.05170
DAC-1,80,Au,,56.17502,0.02167
DAC-1,80,W,,27.66561,0.04824
DAC-1,80,Mo,,26.77070,0.04872
DAC-1,80,hcp-Fe,,18.45638,0.00503
DAC-1,80,Pt,last,52.70507,0.01784
DAC-1,81,Pt,first,52.67442,0.01994
DAC-1,81,Ta,,29.69059,0.00864
DAC-1,81,Cu,,37.63653,0.05568
DAC-1,81,Au,,56.12596,0.02111
DAC-1,81,W,,27.64064,0.04563
DAC-1,81,Mo,,26.74896,0.03499
DAC-1,81,hcp-Fe,,18.44268,0.00220
DAC-1,81,Pt,last,52.67037,0.01802
DAC-1,82,Pt,first,52.64132,0.01804
DAC-1,82,Ta,,29.65831,0.00959
DAC-1,82,Cu,,37.59435,0.05547
DAC-1,82,Au,,56.07440,0.02264
DAC-1,82,W,,27.61399,0.04596
DAC-1,82,Mo,,26.73013,0.03570
DAC-1,82,hcp-Fe,,18.42333,0.00457
DAC-1,82,Pt,last,52.63398,0.01380
DAC-1,83,Pt,first,52.60331,0.01137
DAC-1,83,Ta,,29.62308,0.00638
DAC-1,83,Cu,,37.55300,0.05899
DAC-1,83,Au,,56.02518,0.02226
DAC-1,83,W,,27.59174,0.04356
DAC-1,83,Mo,,26.70361,0.03666
DAC-1,83,hcp-Fe,,18.39938,0.00961
DAC-1,83,Pt,last,52.59488,0.01040
DAC-1,84,Pt,first,52.54495,0.00973
DAC-1,84,Ta,,29.57739,0.01160
DAC-1,84,Cu,,37.48908,0.05908
DAC-1,84,Au,,55.93807,0.02384
DAC-1,84,W,,27.55656,0.04098
DAC-1,84,Mo,,26.66985,0.03687
DAC-1,84,hcp-Fe,,18.38583,0.01034
DAC-1,84,Pt,last,52.54049,0.00953
DAC-1,85,Pt,first,52.50691,0.01181
DAC-1,85,Ta,,29.53654,0.00671
DAC-1,85,Cu,,37.44191,0.05551
DAC-1,85,Au,,55.87923,0.02292
DAC-1,85,W,,27.53162,0.04190
DAC-1,85,Mo,,26.63880,0.03984
DAC-1,85,hcp-Fe,,18.36762,0.00572
DAC-1,85,Pt,last,52.49848,0.01295
DAC-1,86,Pt,first,52.46977,0.01459
DAC-1,86,Ta,,29.50581,0.00876
DAC-1,86,Cu,,37.40629,0.05788
DAC-1,86,Au,,55.83381,0.02414
DAC-1,86,W,,27.50517,0.04338
DAC-1,86,Mo,,26.59762,0.04113
DAC-1,86,hcp-Fe,,18.35246,0.00530
DAC-1,86,Pt,last,52.46439,0.01389
DAC-1,87,Pt,first,52.43215,0.01342
DAC-1,87,Ta,,29.46765,0.00855
DAC-1,87,Cu,,37.36857,0.06084
DAC-1,87,Au,,55.78368,0.02999
DAC-1,87,W,,27.48039,0.04248
DAC-1,87,Mo,,26.59268,0.03721
DAC-1,87,hcp-Fe,,18.33514,0.02253
DAC-1,87,Pt,last,52.42397,0.01353
DAC-1,88,Pt,first,52.39172,0.01656
DAC-1,88,Ta,,29.43398,0.01170
DAC-1,88,Cu,,37.33149,0.06032
DAC-1,88,Au,,55.72599,0.03348
DAC-1,88,W,,27.45379,0.04236
DAC-1,88,Mo,,26.55265,0.04973
DAC-1,88,hcp-Fe,,18.31836,0.01817
DAC-1,88,Pt,last,52.38576,0.01580
DAC-1,89,Pt,first,52.35226,0.00928
DAC-1,89,Ta,,29.40239,0.01211
DAC-1,89,Cu,,37.29018,0.05981
DAC-1,89,Au,,55.67342,0.03505
DAC-1,89,W,,27.42755,0.04387
DAC-1,89,Mo,,26.52394,0.03844
DAC-1,89,hcp-Fe,,18.29896,0.02039
DAC-1,89,Pt,last,52.34795,0.00855
DAC-1,90,Pt,first,52.30060,0.01189
DAC-1,90,Ta,,29.35740,0.01304
DAC-1,90,Cu,,37.23370,0.06065
DAC-1,90,Au,,55.60182,0.03921
DAC-1,90,W,,27.39744,0.03896
DAC-1,90,Mo,,26.48527,0.04092
DAC-1,90,hcp-Fe,,18.27333,0.01744
DAC-1,90,Pt,last,52.29376,0.01264
DAC-1,91,Pt,first,52.24998,0.01355
DAC-1,91,Ta,,29.31390,0.01331
DAC-1,91,Cu,,37.18450,0.05995
DAC-1,91,Au,,55.53576,0.03813
DAC-1,91,W,,27.35911,0.04231
DAC-1,91,Mo,,26.45888,0.03476
DAC-1,91,hcp-Fe,,18.24318,0.02225
DAC-1,91,Pt,last,52.23959,0.01743
DAC-1,92,Pt,first,52.17043,0.01828
DAC-1,92,Ta,,29.23511,0.01154
DAC-1,92,Cu,,37.10022,0.06217
DAC-1,92,Au,,55.41886,0.03752
DAC-1,92,W,,27.31372,0.04099
DAC-1,92,Mo,,26.41589,0.03089
DAC-1,92,hcp-Fe,,18.22695,0.02155
DAC-1,92,Pt,last,52.16780,0.01846
DAC-1,93,Pt,first,52.14044,0.01698
DAC-1,93,Ta,,29.20727,0.01069
DAC-1,93,Cu,,37.06012,0.06297
DAC-1,93,Au,,55.37271,0.03773
DAC-1,93,W,,27.29452,0.03920
DAC-1,93,Mo,,26.36921,0.04671
DAC-1,93,hcp-Fe,,18.20645,0.03861
DAC-1,93,Pt,last,52.13560,0.01842
DAC-1,94,Pt,first,52.09524,0.02380
DAC-1,94,Ta,,29.17332,0.01223
DAC-1,94,Cu,,37.02362,0.06482
DAC-1,94,Au,,55.32067,0.04050
DAC-1,94,W,,27.26995,0.03565
DAC-1,94,Mo,,26.34748,0.04000
DAC-1,94,hcp-Fe,,18.16431,0.04007
DAC-1,94,Pt,last,52.08899,0.02448
DAC-1,95,Pt,first,52.00933,0.02511
DAC-1,95,Ta,,29.09765,0.01414
DAC-1,95,Cu,,36.94474,0.06672
DAC-1,95,Au,,55.17478,0.04138
DAC-1,95,W,,27.21776,0.03558
DAC-1,95,Mo,,26.29454,0.04449
DAC-1,95,hcp-Fe,,18.15485,0.02332
DAC-1,95,Pt,last,52.00146,0.03213
DAC-1,96,Pt,first,51.98168,0.03222
DAC-1,96,Ta,,29.07558,0.01508
DAC-1,96,Cu,,36.91289,0.06803
DAC-1,96,Au,,55.13890,0.04495
DAC-1,96,W,,27.19458,0.03988
DAC-1,96,hcp-Fe,,18.14132,0.02197
DAC-1,96,Pt,last,51.97385,0.03558
DAC-1,97,Pt,first,51.93771,0.03633
DAC-1,97,Ta,,29.05202,0.01667
DAC-1,97,Cu,,36.87715,0.06675
DAC-1,97,Au,,55.09584,0.04503
DAC-1,97,W,,27.18081,0.03280
DAC-1,97,hcp-Fe,,18.11989,0.03656
DAC-1,97,Pt,last,51.92900,0.03576
DAC-1,98,Pt,first,51.89149,0.03487
DAC-1,98,Ta,,29.01457,0.01748
DAC-1,98,Cu,,36.83385,0.06469
DAC-1,98,Au,,55.02241,0.04756
DAC-1,98,W,,27.15429,0.03094
DAC-1,98,hcp-Fe,,18.10365,0.03863
DAC-1,98,Pt,last,51.88324,0.03812
DAC-1,99,Pt,first,51.84685,0.03553
DAC-1,99,Ta,,28.97802,0.01786
DAC-1,99,Cu,,36.78772,0.06727
DAC-1,99,Au,,54.97973,0.04540
DAC-1,99,W,,27.12240,0.02912
DAC-1,99,hcp-Fe,,18.07722,0.03615
DAC-1,99,Pt,last,51.83687,0.03901
DAC-1,100,Pt,first,51.79938,0.03577
DAC-1,100,Ta,,28.93619,0.01660
DAC-1,100,Cu,,36.74187,0.06770
DAC-1,100,Au,,54.91669,0.04426
DAC-1,100,W,,27.09995,0.02144
DAC-1,100,hcp-Fe,,18.05864,0.03382
DAC-1,100,Pt,last,51.78894,0.03685
DAC-1,101,Pt,first,51.75576,0.03402
DAC-1,101,Ta,,28.89634,0.01518
DAC-1,101,Cu,,36.68869,0.06687
DAC-1,101,Au,,54.86034,0.04642
DAC-1,101,W,,27.06312,0.02493
DAC-1,101,hcp-Fe,,18.04240,0.01704
DAC-1,101,Pt,last,51.74603,0.03712
DAC-1,102,Pt,first,51.70295,0.02929
DAC-1,102,Ta,,28.86125,0.01730
DAC-1,102,Cu,,36.64599,0.06902
DAC-1,102,Au,,54.80177,0.04595
DAC-1,102,W,,27.03613,0.02244
DAC-1,102,hcp-Fe,,18.02120,0.02020
DAC-1,102,Pt,last,51.69583,0.03248
DAC-1,103,Pt,first,51.66019,0.03061
DAC-1,103,Ta,,28.81240,0.02137
DAC-1,103,Cu,,36.59483,0.07086
DAC-1,103,Au,,54.73820,0.04704
DAC-1,103,W,,27.01373,0.01783
DAC-1,103,hcp-Fe,,18.00108,0.02051
DAC-1,103,Pt,last,51.65350,0.02991
DAC-1,104,Pt,first,51.61044,0.03065
DAC-1,104,Ta,,28.77083,0.02255
DAC-1,104,Cu,,36.53859,0.07267
DAC-1,104,Au,,54.67851,0.04991
DAC-1,104,W,,26.98494,0.01561
DAC-1,104,hcp-Fe,,17.98202,0.02504
DAC-1,104,Pt,last,51.60142,0.03104
DAC-1,105,Pt,first,51.55688,0.03627
DAC-1,105,Ta,,28.73526,0.02534
DAC-1,105,Cu,,36.48960,0.07169
DAC-1,105,Au,,54.61740,0.05175
DAC-1,105,W,,26.94126,0.02206
DAC-1,105,hcp-Fe,,17.96571,0.01932
DAC-1,105,Pt,last,51.54908,0.03744
DAC-1,106,Pt,first,51.51527,0.03758
DAC-1,106,Ta,,28.69802,0.02714
DAC-1,106,Cu,,36.44792,0.07227
DAC-1,106,Au,,54.56263,0.05335
DAC-1,106,W,,26.91644,0.02037
DAC-1,106,hcp-Fe,,17.94326,0.02323
DAC-1,106,Pt,last,51.51004,0.03760
DAC-1,107,Pt,first,51.47233,0.03568
DAC-1,107,Ta,,28.66955,0.02704
DAC-1,107,Cu,,36.39887,0.07449
DAC-1,107,Au,,54.50583,0.05384
DAC-1,107,W,,26.87747,0.02639
DAC-1,107,hcp-Fe,,17.92675,0.01099
DAC-1,107,Pt,last,51.46622,0.03475
DAC-1,108,Pt,first,51.42492,0.03392
DAC-1,108,Ta,,28.63781,0.02751
DAC-1,108,Cu,,36.35253,0.07585
DAC-1,108,Au,,54.44325,0.05633
DAC-1,108,W,,26.85797,0.02102
DAC-1,108,hcp-Fe,,17.90256,0.03001
DAC-1,108,Pt,last,51.41797,0.03513
DAC-1,109,Pt,first,51.38302,0.03374
DAC-1,109,Ta,,28.60262,0.02459
DAC-1,109,Cu,,36.30321,0.07944
DAC-1,109,Au,,54.39341,0.05575
DAC-1,109,W,,26.83704,0.01636
DAC-1,109,hcp-Fe,,17.84815,0.00807
DAC-1,109,Pt,last,51.37655,0.03341
DAC-1,110,Pt,first,51.25882,0.04639
DAC-1,110,Ta,,28.48621,0.02689
DAC-1,110,Cu,,36.16727,0.07284
DAC-1,110,Au,,54.28266,0.04162
DAC-1,110,W,,26.76215,0.02635
DAC-1,110,hcp-Fe,,17.83635,0.01477
DAC-1,110,Pt,last,51.25812,0.04485
DAC-1,111,Pt,first,51.24570,0.04546
DAC-1,111,Ta,,28.47045,0.02666
DAC-1,111,Cu,,36.14437,0.07835
DAC-1,111,Au,,54.25661,0.04412
DAC-1,111,W,,26.75234,0.02388
DAC-1,111,hcp-Fe,,17.82565,0.01655
DAC-1,111,Pt,last,51.24453,0.04559
DAC-1,112,Pt,first,51.21979,0.04527
DAC-1,112,Ta,,28.45116,0.02369
DAC-1,112,Cu,,36.11731,0.08055
DAC-1,112,Au,,54.21784,0.04641
DAC-1,112,W,,26.73541,0.02164
DAC-1,112,hcp-Fe,,17.81376,0.01793
DAC-1,112,Pt,last,51.21333,0.04407
DAC-1,113,Pt,first,51.18780,0.04154
DAC-1,113,Ta,,28.42986,0.02286
DAC-1,113,Cu,,36.08639,0.08165
DAC-1,113,Au,,54.17496,0.04748
DAC-1,113,W,,26.70962,0.02338
DAC-1,113,hcp-Fe,,17.80284,0.02284
DAC-1,113,Pt,last,51.18810,0.04333
DAC-1,114,Pt,first,51.15607,0.03732
DAC-1,114,Ta,,28.40987,0.02486
DAC-1,114,Cu,,36.05015,0.08465
DAC-1,114,Au,,54.12269,0.04920
DAC-1,114,W,,26.68829,0.02045
DAC-1,114,hcp-Fe,,17.78596,0.02994
DAC-1,114,Pt,last,51.14889,0.03800
DAC-1,115,Pt,first,51.11159,0.03345
DAC-1,115,Ta,,28.37492,0.02284
DAC-1,115,Cu,,36.00900,0.08452
DAC-1,115,Au,,54.04056,0.04742
DAC-1,115,W,,26.66815,0.01718
DAC-1,115,hcp-Fe,,17.76513,0.02191
DAC-1,115,Pt,last,51.10808,0.03533
DAC-1,116,Pt,first,51.07713,0.03139
DAC-1,116,Ta,,28.34793,0.02186
DAC-1,116,Cu,,35.97310,0.07115
DAC-1,116,Au,,53.99329,0.04863
DAC-1,116,W,,26.64997,0.01515
DAC-1,116,hcp-Fe,,17.74666,0.02976
DAC-1,116,Pt,last,51.06940,0.03360
DAC-1,117,Pt,first,51.03303,0.03160
DAC-1,117,Ta,,28.31386,0.02355
DAC-1,117,Cu,,35.92464,0.06736
DAC-1,117,Au,,53.92972,0.04843
DAC-1,117,W,,26.62399,0.01389
DAC-1,117,hcp-Fe,,17.72838,0.01772
DAC-1,117,Pt,last,51.02669,0.03099
DAC-1,118,Pt,first,50.98778,0.03198
DAC-1,118,Ta,,28.28472,0.02289
DAC-1,118,Cu,,35.86831,0.06919
DAC-1,118,Au,,53.87132,0.04972
DAC-1,118,W,,26.59389,0.01597
DAC-1,118,hcp-Fe,,17.71291,0.01942
DAC-1,118,Pt,last,50.98433,0.03154
DAC-1,119,Pt,first,50.94349,0.02819
DAC-1,119,Ta,,28.24609,0.02243
DAC-1,119,Cu,,35.81177,0.08296
DAC-1,119,Au,,53.81521,0.05054
DAC-1,119,W,,26.56889,0.01623
DAC-1,119,hcp-Fe,,17.68804,0.02467
DAC-1,119,Pt,last,50.93740,0.03058
DAC-1,120,Pt,first,50.90237,0.03007
DAC-1,120,Ta,,28.22345,0.02176
DAC-1,120,Cu,,35.76734,0.08208
DAC-1,120,Au,,53.76918,0.05126
DAC-1,120,W,,26.54049,0.01765
DAC-1,120,hcp-Fe,,17.66521,0.02461
DAC-1,120,Pt,last,50.89486,0.02934
DAC-1,121,Pt,first,50.85992,0.03036
DAC-1,121,Ta,,28.19606,0.02234
DAC-1,121,Cu,,35.72755,0.07984
DAC-1,121,Au,,53.71104,0.05392
DAC-1,121,W,,26.52646,0.01189
DAC-1,121,hcp-Fe,,17.65158,0.04113
DAC-1,121,Pt,last,50.85150,0.03072
DAC-1,122,Pt,first,50.81250,0.03310
DAC-1,122,Ta,,28.16141,0.01782
DAC-1,122,Cu,,35.68222,0.08150
DAC-1,122,Au,,53.65743,0.05544
DAC-1,122,W,,26.49383,0.01486
DAC-1,122,hcp-Fe,,17.63121,0.04021
DAC-1,122,Pt,last,50.80762,0.03267
DAC-1,123,Pt,first,50.76969,0.03083
DAC-1,123,Ta,,28.13661,0.01996
DAC-1,123,Cu,,35.63915,0.08296
DAC-1,123,Au,,53.60613,0.05808
DAC-1,123,W,,26.46876,0.01643
DAC-1,123,hcp-Fe,,17.61108,0.04482
DAC-1,123,Pt,last,50.76367,0.03120
DAC-1,124,Pt,first,50.72588,0.02894
DAC-1,124,Ta,,28.10091,0.01692
DAC-1,124,Cu,,35.60026,0.08103
DAC-1,124,Au,,53.56203,0.05843
DAC-1,124,W,,26.43930,0.02578
DAC-1,124,hcp-Fe,,17.58791,0.04650
DAC-1,124,Pt,last,50.71987,0.02957
DAC-1,125,Pt,first,50.68079,0.02907
DAC-1,125,Ta,,28.06011,0.01957
DAC-1,125,Cu,,35.55970,0.07599
DAC-1,125,Au,,53.50228,0.05664
DAC-1,125,W,,26.42353,0.02258
DAC-1,125,hcp-Fe,,17.57261,0.05904
DAC-1,125,Pt,last,50.67450,0.02925
DAC-1,126,Pt,first,50.64260,0.03066
DAC-1,126,Ta,,28.02064,0.01953
DAC-1,126,Cu,,35.51636,0.07838
DAC-1,126,Au,,53.45455,0.05566
DAC-1,126,W,,26.39860,0.02296
DAC-1,126,hcp-Fe,,17.54999,0.05188
DAC-1,126,Pt,last,50.63595,0.03046
DAC-1,127,Pt,first,50.59626,0.02658
DAC-1,127,Ta,,27.97475,0.01504
DAC-1,127,Cu,,35.48122,0.07993
DAC-1,127,Au,,53.39922,0.05865
DAC-1,127,W,,26.38081,0.01970
DAC-1,127,hcp-Fe,,17.53134,0.05946
DAC-1,127,Pt,last,50.59008,0.02722
DAC-1,128,Pt,first,50.55462,0.02936
DAC-1,128,Ta,,27.92839,0.01679
DAC-1,128,Cu,,35.44808,0.07779
DAC-1,128,Au,,53.34186,0.05825
DAC-1,128,W,,26.35603,0.01766
DAC-1,128,hcp-Fe,,17.51224,0.04997
DAC-1,128,Pt,last,50.54590,0.02784
DAC-1,129,Pt,first,50.50390,0.02901
DAC-1,129,Ta,,27.89108,0.01380
DAC-1,129,Cu,,35.40036,0.08179
DAC-1,129,Au,,53.28268,0.05619
DAC-1,129,W,,26.32284,0.02065
DAC-1,129,hcp-Fe,,17.49551,0.05217
DAC-1,129,Pt,last,50.49931,0.02916
DAC-1,130,Pt,first,50.47300,0.02584
DAC-1,130,Ta,,27.85039,0.01206
DAC-1,130,Cu,,35.36183,0.08273
DAC-1,130,Au,,53.22704,0.05661
DAC-1,130,W,,26.29818,0.02214
DAC-1,130,hcp-Fe,,17.48163,0.04438
DAC-1,130,Pt,last,50.46472,0.02644
DAC-1,131,Pt,first,50.43007,0.03462
DAC-1,131,Ta,,27.81218,0.01233
DAC-1,131,Cu,,35.32909,0.08487
DAC-1,131,Au,,53.17130,0.05672
DAC-1,131,W,,26.27106,0.02339
DAC-1,131,hcp-Fe,,17.45916,0.05042
DAC-1,131,Pt,last,50.42355,0.03430
DAC-1,132,Pt,first,50.37506,0.04070
DAC-1,132,Ta,,27.77195,0.01355
DAC-1,132,Cu,,35.28798,0.08664
DAC-1,132,Au,,53.10876,0.05621
DAC-1,132,W,,26.23995,0.02748
DAC-1,132,hcp-Fe,,17.44219,0.04345
DAC-1,132,Pt,last,50.36467,0.04077
DAC-1,133,Pt,first,50.33116,0.04283
DAC-1,133,Ta,,27.73762,0.01295
DAC-1,133,Cu,,35.25610,0.08303
DAC-1,133,Au,,53.05903,0.05412
DAC-1,133,W,,26.21997,0.02400
DAC-1,133,hcp-Fe,,17.42987,0.06367
DAC-1,133,Pt,last,50.32948,0.04118
DAC-1,134,Pt,first,50.29834,0.04217
DAC-1,134,Ta,,27.70475,0.01137
DAC-1,134,Cu,,35.22020,0.08195
DAC-1,134,Au,,53.01356,0.05294
DAC-1,134,W,,26.19311,0.02524
DAC-1,134,hcp-Fe,,17.41351,0.06405
DAC-1,134,Pt,last,50.29446,0.04181
DAC-1,135,Pt,first,50.25583,0.03947
DAC-1,135,Ta,,27.67837,0.01408
DAC-1,135,Cu,,35.18453,0.08126
DAC-1,135,Au,,52.96178,0.05062
DAC-1,135,W,,26.17739,0.01997
DAC-1,135,hcp-Fe,,17.39500,0.05503
DAC-1,135,Pt,last,50.24931,0.04037
DAC-1,136,Pt,first,50.21742,0.04086
DAC-1,136,Ta,,27.64210,0.01417
DAC-1,136,Cu,,35.14684,0.08267
DAC-1,136,Au,,52.90765,0.05138
DAC-1,136,W,,26.15935,0.01965
DAC-1,136,hcp-Fe,,17.37767,0.04666
DAC-1,136,Pt,last,50.21158,0.03922
DAC-1,137,Pt,first,50.17824,0.04094
DAC-1,137,Ta,,27.60942,0.01173
DAC-1,137,Cu,,35.10901,0.08169
DAC-1,137,Au,,52.85816,0.05006
DAC-1,137,W,,26.13827,0.01587
DAC-1,137,hcp-Fe,,17.34176,0.04798
DAC-1,137,Pt,last,50.17091,0.04272
DAC-1,138,Pt,first,50.08934,0.04559
DAC-1,138,Ta,,27.52812,0.01262
DAC-1,138,Cu,,35.03211,0.07800
DAC-1,138,Au,,52.74976,0.04923
DAC-1,138,W,,26.08135,0.02306
DAC-1,138,hcp-Fe,,17.33100,0.05793
DAC-1,138,Pt,last,50.09147,0.04590
DAC-1,139,Pt,first,50.07333,0.04653
DAC-1,139,Ta,,27.50486,0.01090
DAC-1,139,Cu,,35.01669,0.07831
DAC-1,139,Au,,52.72321,0.04716
DAC-1,139,W,,26.07785,0.01781
DAC-1,139,hcp-Fe,,17.32305,0.05550
DAC-1,139,Pt,last,50.06950,0.04682
DAC-1,140,Pt,first,50.04970,0.04801
DAC-1,140,Ta,,27.48778,0.01167
DAC-1,140,Cu,,34.99473,0.07717
DAC-1,140,Au,,52.69234,0.04847
DAC-1,140,W,,26.05995,0.01767
DAC-1,140,hcp-Fe,,17.30993,0.05640
DAC-1,140,Pt,last,50.04415,0.04883
DAC-1,141,Pt,first,50.01891,0.04976
DAC-1,141,Ta,,27.46607,0.01415
DAC-1,141,Cu,,34.96384,0.08228
DAC-1,141,Au,,52.64868,0.05247
DAC-1,141,W,,26.04208,0.01797
DAC-1,141,hcp-Fe,,17.29620,0.05316
DAC-1,141,Pt,last,50.01604,0.04928
DAC-1,142,Pt,first,49.99000,0.04838
DAC-1,142,Ta,,27.43625,0.01320
DAC-1,142,Cu,,34.93597,0.08368
DAC-1,142,Au,,52.60802,0.05012
DAC-1,142,W,,26.02834,0.01315
DAC-1,142,hcp-Fe,,17.28192,0.04841
DAC-1,142,Pt,last,49.98435,0.04680
DAC-1,143,Pt,first,49.95567,0.04994
DAC-1,143,Ta,,27.40965,0.01628
DAC-1,143,Cu,,34.89498,0.08127
DAC-1,143,Au,,52.56161,0.05370
DAC-1,143,W,,26.00843,0.01402
DAC-1,143,hcp-Fe,,17.26538,0.03678
DAC-1,143,Pt,last,49.93876,0.05223
DAC-1,144,Pt,first,49.90002,0.05345
DAC-1,144,Ta,,27.38417,0.01746
DAC-1,144,Cu,,34.86668,0.08030
DAC-1,144,Au,,52.51521,0.05549
DAC-1,144,W,,25.98760,0.01566
DAC-1,144,hcp-Fe,,17.25216,0.05386
DAC-1,144,Pt,last,49.89598,0.05304
DAC-1,145,Pt,first,49.86643,0.05174
DAC-1,145,Ta,,27.35403,0.01878
DAC-1,145,Cu,,34.83172,0.08083
DAC-1,145,Au,,52.47011,0.05448
DAC-1,145,W,,25.96366,0.01663
DAC-1,145,hcp-Fe,,17.23482,0.02824
DAC-1,145,Pt,last,49.85960,0.05230
DAC-1,146,Pt,first,49.82664,0.05097
DAC-1,146,Ta,,27.32317,0.01473
DAC-1,146,Cu,,34.80025,0.07839
DAC-1,146,Au,,52.42051,0.05441
DAC-1,146,W,,25.95954,0.01097
DAC-1,146,hcp-Fe,,17.21669,0.03954
DAC-1,146,Pt,last,49.81955,0.04972
DAC-1,147,Pt,first,49.78945,0.04894
DAC-1,147,Ta,,27.29612,0.01584
DAC-1,147,Cu,,34.76647,0.08171
DAC-1,147,Au,,52.37130,0.05615
DAC-1,147,W,,25.95332,0.00832
DAC-1,147,hcp-Fe,,17.20079,0.04447
DAC-1,147,Pt,last,49.78611,0.04912
DAC-1,148,Pt,first,49.75532,0.04895
DAC-1,148,Ta,,27.26742,0.01508
DAC-1,148,Cu,,34.72853,0.07827
DAC-1,148,Au,,52.32622,0.05467
DAC-1,148,W,,25.93843,0.01064
DAC-1,148,hcp-Fe,,17.18067,0.04003
DAC-1,148,Pt,last,49.74754,0.04673
DAC-1,149,Pt,first,49.72091,0.04410
DAC-1,149,Ta,,27.23396,0.01444
DAC-1,149,Cu,,34.69640,0.08121
DAC-1,149,Au,,52.27430,0.05408
DAC-1,149,W,,25.91616,0.00985
DAC-1,149,hcp-Fe,,17.16832,0.04947
DAC-1,149,Pt,last,49.71732,0.04568
DAC-1,150,Pt,first,49.68353,0.04356
DAC-1,150,Ta,,27.20627,0.01739
DAC-1,150,Cu,,34.66883,0.07793
DAC-1,150,Au,,52.22857,0.05245
DAC-1,150,W,,25.90105,0.00829
DAC-1,150,hcp-Fe,,17.15421,0.02994
DAC-1,150,Pt,last,49.68096,0.04421
DAC-1,151,Pt,first,49.64706,0.04669
DAC-1,151,Ta,,27.17017,0.01633
DAC-1,151,Cu,,34.63446,0.07961
DAC-1,151,Au,,52.18268,0.05522
DAC-1,151,W,,25.87780,0.00831
DAC-1,151,hcp-Fe,,17.13891,0.04022
DAC-1,151,Pt,last,49.64237,0.04695
DAC-1,152,Pt,first,49.61017,0.04702
DAC-1,152,Ta,,27.13537,0.01112
DAC-1,152,Cu,,34.60194,0.08096
DAC-1,152,Au,,52.12856,0.05486
DAC-1,152,W,,25.86028,0.00855
DAC-1,152,hcp-Fe,,17.12442,0.04818
DAC-1,152,Pt,last,49.60486,0.04715
DAC-1,153,Pt,first,49.56946,0.04973
DAC-1,153,Ta,,27.10990,0.01766
DAC-1,153,Cu,,34.56566,0.07934
DAC-1,153,Au,,52.08417,0.05553
DAC-1,153,W,,25.83391,0.00671
DAC-1,153,hcp-Fe,,17.10767,0.04018
DAC-1,153,Pt,last,49.56511,0.05024
DAC-1,154,Pt,first,49.53777,0.04983
DAC-1,154,Ta,,27.08497,0.02633
DAC-1,154,Cu,,34.53742,0.07730
DAC-1,154,Au,,52.04425,0.05407
DAC-1,154,W,,25.82281,0.00689
DAC-1,154,hcp-Fe,,17.09432,0.02981
DAC-1,154,Pt,last,49.53314,0.04926
DAC-1,155,Pt,first,49.50438,0.04892
DAC-1,155,Ta,,27.05601,0.01649
DAC-1,155,Cu,,34.50413,0.08030
DAC-1,155,Au,,52.00136,0.05527
DAC-1,155,W,,25.80146,0.00788
DAC-1,155,hcp-Fe,,17.07901,0.03920
DAC-1,155,Pt,last,49.50190,0.04890
DAC-1,156,Pt,first,49.46438,0.04781
DAC-1,156,Ta,,27.03268,0.02888
DAC-1,156,Cu,,34.47437,0.08302
DAC-1,156,Au,,51.95991,0.05635
DAC-1,156,W,,25.79431,0.00784
DAC-1,156,hcp-Fe,,17.06618,0.01222
DAC-1,156,Pt,last,49.46343,0.04705
DAC-1,157,Pt,first,49.43112,0.04640
DAC-1,157,Ta,,26.99943,0.02439
DAC-1,157,Cu,,34.44146,0.07899
DAC-1,157,Au,,51.91627,0.05566
DAC-1,157,W,,25.77221,0.00890
DAC-1,157,hcp-Fe,,17.05331,0.04159
DAC-1,157,Pt,last,49.42602,0.04648
DAC-1,158,Pt,first,49.39470,0.04678
DAC-1,158,Ta,,26.97555,0.02462
DAC-1,158,Cu,,34.40649,0.07979
DAC-1,158,Au,,51.87172,0.05642
DAC-1,158,W,,25.77531,0.01590
DAC-1,158,hcp-Fe,,17.03862,0.01036
DAC-1,158,Pt,last,49.39108,0.04711
DAC-1,159,Pt,first,49.36335,0.04553
DAC-1,159,Ta,,26.94810,0.02911
DAC-1,159,Cu,,34.38044,0.07987
DAC-1,159,Au,,51.83887,0.05684
DAC-1,159,W,,25.75120,0.01295
DAC-1,159,hcp-Fe,,17.02315,0.02619
DAC-1,159,Pt,last,49.35964,0.04769
DAC-1,160,Pt,first,49.33199,0.04715
DAC-1,160,Ta,,26.92301,0.02676
DAC-1,160,Cu,,34.34513,0.08071
DAC-1,160,Au,,51.80996,0.05270
DAC-1,160,W,,25.73219,0.01277
DAC-1,160,hcp-Fe,,17.00943,0.02760
DAC-1,160,Pt,last,49.32818,0.04867
DAC-1,161,Pt,first,49.29230,0.04595
DAC-1,161,Ta,,26.89013,0.03035
DAC-1,161,Cu,,34.31011,0.07728
DAC-1,161,Au,,51.76744,0.05036
DAC-1,161,W,,25.71481,0.01241
DAC-1,161,hcp-Fe,,16.99733,0.03395
DAC-1,161,Pt,last,49.28702,0.04482
DAC-1,162,Pt,first,49.25667,0.04393
DAC-1,162,Ta,,26.86876,0.02855
DAC-1,162,Cu,,34.28369,0.07508
DAC-1,162,Au,,51.72903,0.04866
DAC-1,162,W,,25.70010,0.01317
DAC-1,162,hcp-Fe,,16.98417,0.04220
DAC-1,162,Pt,last,49.25306,0.04349
DAC-1,163,Pt,first,49.22573,0.04364
DAC-1,163,Ta,,26.83429,0.02926
DAC-1,163,Cu,,34.25492,0.07290
DAC-1,163,Au,,51.68980,0.04871
DAC-1,163,W,,25.69086,0.01654
DAC-1,163,hcp-Fe,,16.96451,0.04644
DAC-1,163,Pt,last,49.22272,0.04370
DAC-1,164,Pt,first,49.17635,0.03428
DAC-1,164,Ta,,26.80481,0.03175
DAC-1,164,Cu,,34.21550,0.06727
DAC-1,164,Au,,51.64799,0.05059
DAC-1,164,W,,25.65947,0.00970
DAC-1,164,hcp-Fe,,16.95206,0.03711
DAC-1,164,Pt,last,49.17733,0.03532
DAC-1,165,Pt,first,49.15074,0.03407
DAC-1,165,Ta,,26.78193,0.03200
DAC-1,165,Cu,,34.18458,0.06900
DAC-1,165,Au,,51.60548,0.05113
DAC-1,165,W,,25.64494,0.01281
DAC-1,165,hcp-Fe,,16.94026,0.03187
DAC-1,165,Pt,last,49.15257,0.03594
DAC-1,166,Pt,first,49.12744,0.03393
DAC-1,166,Ta,,26.75829,0.03265
DAC-1,166,Cu,,34.15852,0.07270
DAC-1,166,Au,,51.57360,0.04977
DAC-1,166,W,,25.62701,0.01089
DAC-1,166,hcp-Fe,,16.92311,0.01676
DAC-1,166,Pt,last,49.12544,0.03488
DAC-1,167,Pt,first,49.08740,0.03206
DAC-1,167,Ta,,26.72458,0.03986
DAC-1,167,Cu,,34.12042,0.07318
DAC-1,167,Au,,51.52019,0.05224
DAC-1,167,W,,25.60313,0.00907
DAC-1,167,hcp-Fe,,16.91200,0.02159
DAC-1,167,Pt,last,49.08700,0.03247
DAC-1,168,Pt,first,49.05976,0.02935
DAC-1,168,Ta,,26.70301,0.03026
DAC-1,168,Cu,,34.09548,0.07382
DAC-1,168,Au,,51.48978,0.04741
DAC-1,168,W,,25.59682,0.01306
DAC-1,168,hcp-Fe,,16.89970,0.02903
DAC-1,168,Pt,last,49.05958,0.03051
DAC-1,169,Pt,first,49.02993,0.02504
DAC-1,169,Ta,,26.67711,0.03246
DAC-1,169,Cu,,34.07036,0.07283
DAC-1,169,Au,,51.45420,0.05082
DAC-1,169,W,,25.57985,0.01694
DAC-1,169,hcp-Fe,,16.88895,0.03095
DAC-1,169,Pt,last,49.02898,0.02709
DAC-1,170,Pt,first,49.01030,0.02955
DAC-1,170,Ta,,26.65433,0.02796
DAC-1,170,Cu,,34.04464,0.07360
DAC-1,170,Au,,51.42543,0.05022
DAC-1,170,W,,25.56875,0.01843
DAC-1,170,hcp-Fe,,16.87819,0.02363
DAC-1,170,Pt,last,49.01072,0.03563
DAC-1,171,Pt,first,48.98064,0.03072
DAC-1,171,Ta,,26.63539,0.03313
DAC-1,171,Cu,,34.01334,0.07662
DAC-1,171,Au,,51.38949,0.04968
DAC-1,171,W,,25.55991,0.02249
DAC-1,171,hcp-Fe,,16.85925,0.02386
DAC-1,171,Pt,last,48.97780,0.03480
DAC-1,172,Pt,first,48.95028,0.03015
DAC-1,172,Ta,,26.61191,0.03733
DAC-1,172,Cu,,33.98590,0.07058
DAC-1,172,Au,,51.35024,0.05219
DAC-1,172,W,,25.54907,0.02615
DAC-1,172,hcp-Fe,,16.84809,0.02601
DAC-1,172,Pt,last,48.94701,0.03255
DAC-1,173,Pt,first,48.92194,0.03488
DAC-1,173,Ta,,26.59731,0.03674
DAC-1,173,Cu,,33.96445,0.07431
DAC-1,173,Au,,51.31995,0.05180
DAC-1,173,W,,25.51953,0.01727
DAC-1,173,hcp-Fe,,16.83463,0.02489
DAC-1,173,Pt,last,48.91984,0.03669
DAC-1,174,Pt,first,48.88748,0.02842
