Repository: CPrescher/peritheos

# Peritheos

A Python library for thermodynamic equations of state calculations for solid materials.

Built-in EOS evaluation, inversion, bounded robust fitting, and uncertainty
statistics are implemented in Rust and exposed through the established Python API.
NumPy broadcasting and user-defined `EosBase` subclasses remain supported.
The package includes PEP 561 typing metadata for type checkers and IDEs.

Full model, fitting, units, and development documentation is available at
[peritheos.readthedocs.io](https://peritheos.readthedocs.io/).
Rust users can start with the workflow-oriented [Rust API guide](docs/rust-api.md)
and the runnable examples in the unified Rust crate.

File: peritheos/data/datasets/siderite-fe095mn005-litasov-2013-table2-pvt.csv
row,run,source_pdf_page,temperature_k,gold_volume_a3,pressure_gpa,a_a,a_sigma_a,c_a,c_sigma_a,volume_a3,volume_sigma_a3
1,1,14,300,67.84,0.0,4.6934,0.0002,15.3844,0.0017,293.49,0.03
2,1,14,300,60.27,27.93,4.5421,0.0002,13.819,0.0020,246.9,0.03
3,1,14,673,60.69,28.14,4.5477,0.0002,13.8764,0.0020,248.54,0.03
4,1,14,873,61.03,27.76,4.5521,0.0002,13.9301,0.0020,249.98,0.03
5,1,14,1073,61.51,26.82,4.5645,0.0002,13.9993,0.0020,252.59,0.03
6,1,14,1273,61.79,26.87,4.5652,0.0002,14.0312,0.0020,253.25,0.03
7,1,14,1473,62.25,26.16,4.568,0.0002,14.1273,0.0021,255.29,0.03
8,1,14,1673,62.58,26.12,4.5691,0.0002,14.1489,0.0021,255.81,0.03
9,1,14,1473,62.2,26.37,4.5655,0.0002,14.1117,0.0021,254.73,0.03
10,1,14,1273,61.96,26.1,4.5622,0.0002,14.1125,0.0021,254.38,0.03
11,1,14,1073,61.76,25.68,4.5613,0.0002,14.0992,0.0021,254.04,0.03
12,1,14,873,61.54,25.38,4.5607,0.0002,14.0884,0.0021,253.78,0.03
13,1,14,673,61.42,24.63,4.5599,0.0002,14.0862,0.0021,253.65,0.03
14,1,14,473,61.32,23.79,4.5591,0.0002,14.0801,0.0021,253.45,0.03
15,1,14,300,61.26,22.97,4.5595,0.0002,14.077,0.0021,253.44,0.03
16,1,14,300,61.76,20.67,4.5755,0.0002,14.1378,0.0021,256.32,0.03
17,1,14,300,61.78,20.59,4.5759,0.0002,14.1449,0.0018,256.5,0.02
18,1,14,873,61.96,23.47,4.5747,0.0002,14.1434,0.0021,256.34,0.03
19,1,14,1073,62.14,24.0,4.5725,0.0002,14.1566,0.0021,256.33,0.03
20,1,14,1273,62.38,24.29,4.5736,0.0002,14.1772,0.0021,256.83,0.03
21,1,14,1473,62.71,24.28,4.5763,0.0002,14.2189,0.0021,257.88,0.03
22,1,14,1673,63.06,24.21,4.5786,0.0002,14.2557,0.0021,258.81,0.03
23,1,14,1473,62.66,24.46,4.5773,0.0002,14.213,0.0021,257.89,0.03
24,1,14,1273,62.47,23.93,4.5769,0.0002,14.1885,0.0021,257.4,0.03
25,1,14,1073,62.21,23.7,4.5758,0.0002,14.1623,0.0021,256.8,0.03
26,1,14,873,62.07,23.02,4.5747,0.0002,14.1675,0.0021,256.77,0.03
27,1,14,673,61.93,22.3,4.5746,0.0002,14.1751,0.0021,256.9,0.03
28,1,14,473,61.83,21.45,4.5753,0.0002,14.1717,0.0021,256.92,0.03
29,1,14,300,61.76,20.68,4.5762,0.0002,14.1652,0.0021,256.9,0.03
30,1,14,300,62.07,19.27,4.5807,0.0002,14.2207,0.0017,258.41,0.02
31,1,14,300,62.65,16.8,4.5945,0.0002,14.339,0.0021,262.14,0.03
32,1,14,873,62.92,19.46,4.5941,0.0002,14.3193,0.0015,261.73,0.02
33,1,14,1073,63.12,20.02,4.5949,0.0002,14.3347,0.0015,262.1,0.02
34,1,14,1273,63.49,19.93,4.5943,0.0002,14.4063,0.0022,263.34,0.03
35,1,14,1473,64.18,18.78,4.5974,0.0002,14.5517,0.0022,266.36,0.03
36,1,14,1673,64.47,19.23,4.6012,0.0002,14.5307,0.0023,266.42,0.03
37,1,15,1473,64.11,19.01,4.5983,0.0002,14.5325,0.0022,266.11,0.03
38,1,15,1273,63.87,18.52,4.6001,0.0002,14.4928,0.0022,265.59,0.03
39,1,15,1073,63.69,17.85,4.5993,0.0002,14.4765,0.0022,265.2,0.03
40,1,15,873,63.53,17.11,4.5997,0.0002,14.474,0.0022,265.2,0.03
41,1,15,673,63.35,16.46,4.5982,0.0002,14.4682,0.0015,264.92,0.02
42,1,15,473,63.22,15.65,4.5992,0.0002,14.4666,0.0015,265.01,0.02
43,1,15,300,63.1,14.98,4.5991,0.0002,14.4528,0.0022,264.75,0.03
44,1,15,300,63.69,12.73,4.6152,0.0002,14.5623,0.0015,268.62,0.02
45,1,15,873,64.01,15.35,4.6077,0.0002,14.5759,0.0022,268.0,0.03
46,1,15,1073,64.2,16.02,4.6073,0.0002,14.5837,0.0015,268.1,0.02
47,1,15,1273,64.59,16.02,4.6115,0.0002,14.6467,0.0023,269.75,0.03
48,1,15,1473,65.36,14.92,4.6231,0.0002,14.7411,0.0023,272.85,0.04
49,1,15,1273,65.03,14.61,4.6242,0.0002,14.7039,0.0023,272.29,0.04
50,1,15,1073,64.76,14.14,4.6221,0.0002,14.6494,0.0015,271.04,0.03
51,1,15,873,64.57,13.42,4.6227,0.0002,14.6402,0.0023,270.94,0.04
52,1,15,673,64.39,12.68,4.6218,0.0002,14.6335,0.0017,270.71,0.03
53,1,15,473,64.23,11.91,4.6233,0.0002,14.6312,0.0023,270.84,0.04
54,1,15,300,64.06,11.36,4.623,0.0002,14.6328,0.0023,270.84,0.04
55,1,15,1073,67.79,5.58,4.676,0.0002,15.2138,0.0025,288.08,0.04
56,1,15,1273,68.09,6.29,4.6772,0.0002,15.2261,0.0025,288.46,0.04
57,1,15,873,67.48,4.94,4.6763,0.0002,15.2104,0.0017,288.06,0.03
58,1,15,673,67.23,4.17,4.6757,0.0002,15.1942,0.0025,287.67,0.04
59,1,15,473,66.97,3.47,4.6749,0.0002,15.1883,0.0025,287.47,0.04
60,1,15,300,66.75,2.88,4.6751,0.0002,15.1803,0.0025,287.34,0.04
61,1,15,300,67.16,1.77,4.6815,0.0002,15.2627,0.0025,289.69,0.04
62,1,15,473,67.38,2.39,4.6814,0.0002,15.2676,0.0027,289.77,0.04
63,1,15,673,67.73,2.91,4.6857,0.0002,15.2917,0.0027,290.76,0.04
64,1,15,873,68.09,3.46,4.6861,0.0002,15.3033,0.0019,291.03,0.03
65,1,15,1073,68.53,3.88,4.6887,0.0002,15.3316,0.0026,291.89,0.04
66,1,15,1273,69.14,4.01,4.6947,0.0003,15.3638,0.0027,293.25,0.04
67,2,15,300,60.24,28.09,4.5415,0.0002,13.812,0.0020,246.71,0.03
68,2,15,873,61.0,27.92,4.5509,0.0002,13.9271,0.0020,249.8,0.03
69,2,15,1073,61.22,28.14,4.5526,0.0002,13.9352,0.0020,250.13,0.03
70,2,15,1273,61.44,27.97,4.5562,0.0002,13.9646,0.0020,251.05,0.03
71,2,15,1473,61.96,27.15,4.5635,0.0002,14.0498,0.0020,253.39,0.03
72,2,15,1273,61.83,26.69,4.5638,0.0002,14.0333,0.0020,253.13,0.03
73,2,15,1073,61.65,26.15,4.563,0.0002,14.0335,0.0020,253.04,0.03
74,2,15,873,61.59,25.16,4.5631,0.0002,14.0657,0.0020,253.64,0.03
75,2,15,673,61.45,24.48,4.5633,0.0002,14.0423,0.0020,253.24,0.03
76,2,15,473,61.33,23.75,4.5632,0.0002,14.0508,0.0020,253.38,0.03
77,2,15,300,61.36,22.53,4.5645,0.0002,14.064,0.0020,253.76,0.03
78,2,15,300,67.86,0.0,4.6962,0.0002,15.3702,0.0025,293.56,0.03
79,3,16,300,59.34,33.01,4.5167,0.0004,13.6713,0.0037,241.54,0.04
80,3,16,873,60.04,32.8,4.5236,0.0004,13.7712,0.0025,244.05,0.04
81,3,16,1073,60.39,32.23,4.5245,0.0004,13.8437,0.0025,245.43,0.04
82,3,16,1273,60.74,31.77,4.5312,0.0004,13.8734,0.0022,246.68,0.03
83,3,16,1473,60.84,32.57,4.5307,0.0004,13.8897,0.0028,246.92,0.04
84,3,16,1673,61.21,32.1,4.5351,0.0004,13.9132,0.0026,247.82,0.03
85,4,16,300,67.84,0.0,4.6923,0.0002,15.3813,0.0009,293.29,0.02
86,4,16,300,63.78,13.02,4.6118,0.0002,14.5012,0.0022,267.1,0.03
87,4,16,673,64.0,14.04,4.611,0.0002,14.6049,0.0014,268.92,0.03
88,4,16,873,64.36,14.13,4.6136,0.0002,14.6364,0.0015,269.8,0.02
89,4,16,1073,64.69,14.37,4.6161,0.0002,14.6527,0.0023,270.4,0.03
90,4,16,1273,65.13,14.44,4.6197,0.0002,14.721,0.0023,272.08,0.04
91,4,16,1073,64.95,13.5,4.6201,0.0002,14.7112,0.0011,271.95,0.03
92,4,16,873,64.65,13.14,4.6187,0.0002,14.6642,0.0023,270.91,0.04
93,4,16,673,64.37,12.77,4.6172,0.0002,14.6457,0.0008,270.39,0.03
94,4,16,300,64.12,11.28,4.6229,0.0002,14.6004,0.0023,270.22,0.04
95,4,16,300,64.39,10.19,4.6264,0.0002,14.672,0.0016,271.96,0.03
96,4,16,1273,65.78,12.29,4.6333,0.0002,14.8188,0.0023,275.5,0.03
97,4,16,1073,65.59,11.52,4.6332,0.0002,14.8139,0.0023,275.4,0.04
98,4,16,873,65.36,10.86,4.6331,0.0002,14.804,0.0023,275.2,0.03
99,4,16,673,65.08,10.39,4.6337,0.0002,14.7691,0.0016,274.63,0.03
100,4,16,473,64.88,9.68,4.6327,0.0002,14.7546,0.0016,274.24,0.03
101,4,16,300,64.75,8.97,4.6342,0.0002,14.7344,0.0012,274.04,0.02
102,4,16,300,65.09,7.84,4.6401,0.0002,14.8018,0.0011,275.99,0.02
103,4,16,1273,67.11,8.65,4.6541,0.0002,15.0861,0.0012,283.0,0.02
104,4,16,1073,66.86,7.9,4.6537,0.0002,15.0626,0.0012,282.51,0.02
105,4,16,873,66.56,7.35,4.6528,0.0002,15.0424,0.0012,282.02,0.02
106,4,16,673,66.21,6.94,4.6529,0.0002,15.0091,0.0013,281.41,0.02
107,4,16,473,65.98,6.25,4.6538,0.0002,14.9733,0.0013,280.84,0.02
108,4,16,300,65.79,5.65,4.653,0.0001,14.9539,0.0006,280.38,0.02
109,4,16,300,66.41,3.83,4.6655,0.0002,15.0682,0.0013,284.05,0.02
110,4,16,300,67.21,1.76,4.6797,0.0002,15.2254,0.0008,288.76,0.02
111,4,16,300,67.91,0.0,4.6941,0.0002,15.3603,0.0009,293.11,0.02

File: peritheos/data/datasets/silicon-anzellini-2019-tables1-4-6-7-compression.csv
source_table,run,pressure_ruby_gpa,pressure_gold_gpa,pressure_tungsten_gpa,gold_lattice_a_angstrom,tungsten_lattice_a_angstrom,phase,silicon_lattice_a_angstrom,silicon_lattice_b_angstrom,silicon_lattice_c_angstrom
1,ST1,0.3,,0.1,,3.164,I,5.424,,
1,ST1,0.5,,0.4,,3.163,I,5.423,,
1,ST1,5.4,,5.1,,3.148,I,5.343,,
1,ST1,10.1,,9.5,,3.134,I,5.279,,
1,ST3,2.1,2.1,,4.062,,I,5.392,,
1,ST3,6.9,6.9,,4.029,,I,5.319,,
1,ST3,11.0,10.9,,4.004,,I,5.264,,
1,ST3,11.2,11.1,,4.003,,I,5.261,,
1,ST3,11.3,11.2,,4.002,,I,5.26,,
1,ST3,11.4,11.3,,4.002,,I,5.259,,
1,ST3,11.5,11.4,,4.001,,I,5.257,,
1,ST3,11.6,11.5,,4.000,,I,5.256,,
1,ST3,11.7,11.6,,3.999,,I,5.255,,
1,ST3,11.8,11.6,,3.999,,I,5.254,,
1,ST3,11.9,11.6,,3.999,,I,5.254,,
1,ST3,12.0,11.9,,3.998,,I,5.252,,
1,ST3,12.6,12.4,,3.995,,I,5.245,,
1,ST3,12.8,12.6,,3.994,,I,5.242,,
1,ST3,13.0,12.9,,3.993,,I,5.24,,
1,ST3,13.2,13.0,,3.992,,I,5.239,,
1,ST3,13.3,13.1,,3.991,,I,5.239,,
1,ST3,13.5,13.1,,3.991,,I,5.237,,
1,ST2,0.2,0.1,,4.078,,I,5.428,,
1,ST2,0.4,0.4,,4.075,,I,5.423,,
1,ST2,0.6,0.6,,4.074,,I,5.42,,
1,ST2,1.7,1.6,,4.066,,I,5.404,,
1,ST2,2.3,2.2,,4.061,,I,5.393,,
1,ST2,3.0,2.9,,4.056,,I,5.38,,
1,ST2,4.1,4.0,,4.048,,I,5.364,,
1,ST2,5.5,5.5,,4.038,,I,5.34,,
1,ST2,7.1,7.2,,4.027,,I,5.321,,
1,ST2,8.9,8.9,,4.016,,I,5.298,,
1,ST2,10.1,10.1,,4.009,,I,5.279,,
1,ST2,10.6,10.5,,4.006,,I,5.273,,
1,ST2,11.5,11.5,,4.000,,I,5.261,,
1,ST1-2,0.0,,,,,I,5.431,,
1,ST1-2,2.2,,,,,I,5.393,,
1,ST1-2,11.7,,,,,I,5.258,,
1,ST1-2,12.3,,,,,I,5.251,,
1,ST1-2,12.5,,,,,I,5.247,,
1,ST1-2,12.6,,,,,I,5.246,,
1,ST1-2,12.8,,,,,I,5.244,,
1,ST1-2,12.9,,,,,I,5.243,,
1,ST1-2,13.2,,,,,I,5.24,,
4,ST3,13.5,13.1,,3.990,,II,4.648,,2.560
4,ST3,13.6,13.2,,3.990,,II,4.648,,2.560
4,ST3,13.8,13.3,,3.989,,II,4.647,,2.559
4,ST3,13.9,13.5,,3.988,,II,4.645,,2.557
4,ST3,14.0,13.6,,3.987,,II,4.644,,2.558
4,ST3,14.1,13.7,,3.987,,II,4.642,,2.557
4,ST3,13.5,13.1,,3.990,,XI,4.714,4.601,2.545
4,ST3,13.6,13.2,,3.990,,XI,4.714,4.603,2.543
4,ST3,13.8,13.3,,3.989,,XI,4.714,4.601,2.544
4,ST3,13.9,13.5,,3.988,,XI,4.713,4.594,2.550
4,ST3,14.0,13.6,,3.987,,XI,4.714,4.587,2.555
4,ST3,14.1,14.0,,3.985,,XI,4.716,4.586,2.554
4,ST3,14.3,13.9,,3.986,,XI,4.712,4.575,2.558
4,ST3,14.4,14.0,,3.985,,XI,4.717,4.568,2.557
4,ST3,14.5,14.4,,3.983,,XI,4.718,4.562,2.558
4,ST3,14.6,14.3,,3.984,,XI,4.723,4.554,2.558
4,ST3,14.7,14.6,,3.982,,XI,4.726,4.545,2.556
4,ST3,14.9,14.8,,3.981,,XI,4.730,4.538,2.556
4,ST3,15.0,14.6,,3.982,,XI,4.734,4.530,2.555
4,ST3,15.2,14.8,,3.981,,XI,4.737,4.520,2.555
4,ST3,15.3,14.9,,3.980,,XI,4.740,4.511,2.524
4,ST3,15.5,15.1,,3.980,,XI,4.743,4.503,2.553
4,ST3,15.7,15.2,,3.979,,XI,4.748,4.491,2.553
4,ST3,15.8,15.4,,3.978,,XI,4.748,4.479,2.551
4,ST3,16.0,15.5,,3.977,,XI,4.761,4.461,2.553
4,ST3,16.1,15.7,,3.976,,XI,4.778,4.427,2.550
4,ST3,ST2,ST2,,ST2,,ST2,ST2,ST2,ST2
4,ST3,13.1,13.0,,,,II,4.656,,2.556
4,ST3,13.4,13.2,,,,II,4.653,,2.546
4,ST3,14.3,14.1,,,,II,4.644,,2.556
4,ST3,13.1,13.0,,,,XI,4.708,4.606,2.555
4,ST3,13.4,13.2,,,,XI,4.707,4.599,2.554
4,ST3,14.3,14.1,,,,XI,4.700,4.591,2.561
4,ST3,15.3,15.2,,,,XI,4.738,4.517,2.553
4,ST3,16.0,15.9,,,,XI,4.764,4.472,2.549
6,ST1,17.9,,17.3,,3.112,V,2.547,2.380,
6,ST1,25.5,,23.3,,3.096,V,2.510,2.357,
6,ST1,33.3,,32.4,,3.073,V,2.476,2.334,
6,ST1,40.9,,39.8,,3.056,V,2.449,2.315,
6,ST1,43.5,,42.5,,3.050,VI,7.962,4.774,4.755
6,ST1,46.0,,45.0,,3.045,VI,7.921,4.758,4.742
6,ST1,48.6,,47.7,,3.039,VII,2.451,4.160,
6,ST1,50.9,,50.1,,3.034,VII,2.443,4.146,
6,ST1,53.0,,52.3,,3.030,VII,2.437,4.135,
6,ST1,55.1,,54.4,,3.026,VII,2.431,4.125,
6,ST1,57.1,,56.4,,3.022,VII,2.425,4.115,
6,ST1,59.2,,58.6,,3.018,VII,2.419,4.105,
6,ST1,61.1,,60.3,,3.014,VII,2.415,4.096,
6,ST1,63.0,,62.2,,3.011,VII,2.410,4.089,
6,ST1,64.9,,64.3,,3.007,VII,2.405,4.081,
6,ST1,66.8,,66.0,,3.004,VII,2.400,4.072,
6,ST1,68.5,,67.9,,3.000,VII,2.396,4.064,
6,ST1,70.4,,69.9,,2.997,VII,2.391,4.064,
6,ST1,72.1,,71.7,,2.994,VII,2.388,4.051,
6,ST1,73.6,,73.1,,2.991,VII,2.385,4.047,
6,ST1,75.9,,75.2,,2.988,VII,2.381,4.036,
6,ST1,77.5,,76.9,,2.985,VII,2.376,4.031,
6,ST1,79.8,,79.1,,2.981,VII,2.372,4.023,
6,ST1,82.0,,81.2,,2.978,VII,2.367,4.015,
6,ST1,84.3,,83.6,,2.974,VII,2.363,4.008,
6,ST1,86.9,,86.4,,2.969,VII,2.357,3.997,
6,ST1,88.7,,87.8,,2.967,VII,2.354,3.994,
6,ST1,90.8,,89.8,,2.964,VII,2.352,3.990,
6,ST1,90.8,,89.8,,2.964,X,3.342,,
6,ST1,91.7,,90.8,,2.962,VII,2.351,3.985,
6,ST1,91.7,,90.8,,2.962,X,3.342,,
6,ST1,93.1,,92.1,,2.960,VII,2.350,3.981,
6,ST1,93.1,,92.1,,2.960,X,3.340,,
6,ST1,94.4,,93.7,,2.958,VII,2.349,3.975,
6,ST1,94.4,,93.7,,2.958,X,3.337,,
6,ST1,96.1,,95.4,,2.955,X,3.334,,
6,ST1,98.2,,97.4,,2.952,X,3.328,,
6,ST1,100.3,,99.3,,2.950,X,3.323,,
6,ST1,102.2,,101.3,,2.947,X,3.320,,
6,ST1,104.0,,103.4,,2.944,X,3.314,,
6,ST1,105.2,,104.2,,2.943,X,3.312,,
6,ST3,15.8,15.6,,3.978,,V,2.563,2.381,
6,ST3,16.0,15.7,,3.977,,V,2.555,2.387,
6,ST3,16.1,15.9,,3.976,,V,2.554,2.384,
6,ST3,16.3,16.0,,3.974,,V,2.554,2.386,
6,ST2,16.5,16.8,,3.972,,V,2.550,2.385,
6,ST2,17.6,17.6,,3.968,,V,2.545,2.382,
6,ST2,18.1,18.2,,3.965,,V,2.542,2.380,
6,ST2,19.8,19.8,,3.957,,V,2.534,2.375,
6,ST2,21.6,21.3,,3.9500,,V,2.525,2.369,
6,ST2,23.5,23.4,,3.940,,V,2.515,2.362,
6,ST2,25.7,25.6,,3.930,,V,2.505,2.355,
6,ST2,27.4,27.5,,3.923,,V,2.498,2.350,
6,ST2,28.9,28.8,,3.917,,V,2.492,2.346,
6,ST2,30.4,30.4,,3.910,,V,2.486,2.342,
6,ST2,32.0,32.0,,3.904,,V,2.480,2.337,
7,ST2,33.5,33.4,,3.899,,V,2.474,2.333,
7,ST2,35.0,34.8,,3.894,,V,2.469,2.329,
7,ST2,36.4,36.6,,3.887,,V,2.463,2.325,
7,ST2,37.9,38.0,,3.882,,V,2.458,2.321,
7,ST2,39.7,39.5,,3.877,,V,2.452,2.317,
7,ST2,42.1,42.0,,3.868,,VI,7.987,4.781,4.758

File: peritheos/data/datasets/silicon-carbide-b1-miozzi-2018-data-set-s1-eos.csv
pressure_gpa,pressure_uncertainty_gpa,temperature_k,temperature_uncertainty_k,sic_unit_cell_volume_a3,sic_unit_cell_volume_uncertainty_a3
65.37,0.01,300,3,56.727,0.127
66.96,0.01,300,3,56.577,0.091
68.66,0.01,300,3,56.306,0.016
69.64,0.01,300,3,56.009,0.021
69.75,0.01,300,3,55.988,0.019
75.82,0.01,300,3,55.444,0.013
77.5,0.01,300,3,55.345,0.025
81.64,0.01,300,3,54.919,0.021
82.13,0.01,300,3,54.874,0.027
82.75,0.01,300,3,54.823,0.017
83.8,0.01,300,3,54.667,0.035
83.8,0.01,300,3,54.671,0.01
84.13,0.01,300,3,54.636,0.027
85.54,0.01,300,3,54.404,0.048
87.23,0.01,300,3,54.279,0.033
89.96,0.01,300,3,53.835,0.056
90.02,0.01,300,3,53.997,0.019
91.42,0.01,300,3,53.923,0.001
91.55,0.01,300,3,53.825,0.001
92.72,0.01,300,3,53.562,0.002
93.92,0.01,300,3,53.677,0.002
93.97,0.01,300,3,53.677,0.013
96.65,0.01,300,3,53.539,0.02
98.36,0.01,300,3,53.258,0.005
100.82,0.01,300,3,52.98,0.014
101.36,0.01,300,3,52.92,0.007
104.2,0.01,300,3,52.836,0.009
106.63,0.01,300,3,52.535,0.005
106.76,0.01,300,3,52.526,0.012
116.86,0.01,300,3,51.878,0.022
117.77,0.01,300,3,51.752,0.035
118.25,0.01,300,3,51.677,0.086
118.91,0.01,300,3,51.724,0.036
119.27,0.01,300,3,51.652,0.034
119.56,0.01,300,3,51.523,0.088
119.73,0.01,300,3,51.482,0.079
120.02,0.01,300,3,51.528,0.092
122.64,0.01,300,3,51.255,0.098
123.1,0.01,300,3,51.218,0.111
123.31,0.01,300,3,51.224,0.145
124.92,0.01,300,3,51.163,0.048
125.48,0.01,300,3,51.072,0.121
126.44,0.01,300,3,51.148,0.018
127.3,0.01,300,3,51.045,0.032
128.59,0.01,300,3,51.033,0.008
130,0.01,300,3,50.881,0.022
134.13,0.01,300,3,50.497,0.075
134.47,0.01,300,3,50.447,0.066
134.63,0.01,300,3,50.378,0.045
134.69,0.01,300,3,50.427,0.064
134.79,0.01,300,3,50.367,0.055
141.11,0.01,300,3,49.95,0.088
144.7,0.01,300,3,49.54,0.076
150.4,0.01,300,3,49.174,0.031
154.16,0.01,300,3,48.817,0.015
163.03,0.01,300,3,48.374,0.025
164.36,0.01,300,3,48.165,0.018
166.75,0.01,300,3,47.951,0.03
174.02,0.01,300,3,47.623,0.025
178.09,0.01,300,3,47.374,0.017
182.56,0.01,300,3,47.081,0.023
188.18,0.01,300,3,46.684,0.028
189.01,0.01,300,3,46.589,0.035
197.11,0.01,300,3,46.296,0.027
199.21,0.01,300,3,46.15,0.098
200.96,0.01,300,3,46.045,0.08
202.09,0.01,300,3,45.97,0.09
83.08,1.02,1204,150,55.023,0.067
95.42,1.03,1216.3,150,53.825,0.003
202.14,1.12,1296.83,150,46.241,0.061
86.73,1.13,1300.3,150,54.634,0.014
83.12,1.13,1305.6,150,55.028,0.026
95.55,1.13,1308,150,53.84,0.014
102.46,1.14,1311.67,150,53.173,0.004
102.45,1.19,1353.75,150,53.177,0.007
95.44,1.19,1354,150,53.878,0.01
83.12,1.19,1354.2,150,55.058,0.06
107.7,1.2,1362,150,52.756,0.003
86.77,1.21,1372,150,54.626,0.013
107.81,1.23,1392.75,150,52.752,0.004
95.51,1.24,1398.5,150,53.892,0.009
102.53,1.27,1424.5,150,53.213,0.009
107.89,1.27,1429,150,52.766,0.009
82.95,1.27,1430.25,150,55.12,0.033
83.05,1.27,1433.25,150,55.082,0.029
70.28,1.28,1438,150,56.367,0.022
138.34,1.28,1438,150,50.601,0.059
95.53,1.28,1441,150,53.91,0.006
86.87,1.29,1445,150,54.652,0.015
183.7,1.32,1472,150,47.221,0.057
77.79,1.32,1473,150,55.789,0.014
198.18,1.33,1480,150,46.517,0.045
82.95,1.33,1483.5,150,55.134,0.052
107.94,1.34,1488.75,150,52.769,0.002
95.57,1.34,1490.25,150,53.94,0.007
102.63,1.35,1496,150,53.241,0.012
141.56,1.36,1505,150,50.184,0.101
87.05,1.36,1506,150,54.668,0.029
127.56,1.37,1515,150,51.338,0.044
151.45,1.37,1515,150,49.441,0.025
70.22,1.37,1519,150,56.418,0.018
123.55,1.37,1520,150,51.439,0.092
138.79,1.37,1520,150,50.627,0.006
175.66,1.37,1520,150,47.847,0.025
126.24,1.38,1525,150,51.276,0.057
108.04,1.38,1529.75,150,52.783,0.004
87.08,1.38,1530,150,54.654,0.028
135.15,1.38,1530,150,50.736,0.084
135,1.39,1533.33,150,50.765,0.088
82.99,1.39,1534,150,55.159,0.035
89.05,1.4,1541,150,54.539,0.031
95.62,1.4,1541.25,150,53.957,0.004
80.03,1.4,1542,150,55.002,0.096
77.86,1.41,1550,150,55.832,0.009
89.14,1.41,1554,150,54.167,0.026
161.72,1.41,1555,150,48.632,0.021
129.38,1.42,1566,150,51.238,0.011
102.75,1.43,1575.5,150,53.262,0.014
87.22,1.44,1579.75,150,54.672,0.044
89.02,1.45,1589.75,150,54.555,0.028
95.7,1.45,1590.5,150,53.966,0.001
70.62,1.45,1593,150,56.459,0.024
108.09,1.47,1603.5,150,52.8,0.004
83.64,1.47,1606.7,150,55.179,0.042
87.76,1.47,1610.75,150,54.68,0.042
77.35,1.48,1613,150,55.842,0.015
77.86,1.49,1625,150,55.867,0.005
139.15,1.49,1625,150,50.621,0.012
108.14,1.51,1645,150,52.806,0.003
88.43,1.51,1647.25,150,54.58,0.014
119.63,1.52,1650,150,51.905,0.032
102.84,1.52,1653.25,150,53.292,0.013
89.59,1.53,1658,150,54.156,0.047
139.91,1.54,1671.25,150,50.644,0.006
83.66,1.55,1674.75,150,55.185,0.008
70.57,1.55,1676,150,56.486,0.011
95.76,1.55,1676,150,53.997,0.002
108.03,1.55,1680.33,150,52.851,0.007
88.57,1.56,1686,150,54.604,0.051
102.97,1.57,1700,150,53.289,0.008
97.53,1.61,1730,150,53.578,0.051
95.82,1.62,1737.5,150,54.012,0.01
70.48,1.63,1748,150,56.518,0.027
139.84,1.63,1750,150,50.676,0.022
83.35,1.63,1753.75,150,55.233,0.04
77.27,1.64,1756,150,55.917,0.049
88.69,1.64,1761.25,150,54.619,0.044
108.1,1.66,1777.75,150,52.887,0.009
95.88,1.67,1788.75,150,54.023,0.013
103.04,1.68,1797,150,53.322,0.015
77.99,1.69,1801,150,55.921,0.004
88.79,1.69,1808,150,54.626,0.035
83.76,1.72,1828.75,150,55.254,0.02
70.41,1.73,1838,150,56.554,0.026
80.86,1.73,1840,150,55.782,0.074
90.15,1.73,1840,150,54.194,0.008
108.14,1.75,1855.25,150,52.904,0.007
103.17,1.75,1855.75,150,53.333,0.019
140.03,1.76,1862,150,50.685,0.033
88.84,1.76,1870.25,150,54.633,0.037
95.96,1.78,1881.5,150,54.045,0.01
70.88,1.81,1908,150,56.596,0.029
98.15,1.82,1917,150,53.63,0.104
78.04,1.82,1922,150,55.955,0.001
108.23,1.83,1929.75,150,52.925,0.006
103.28,1.84,1934.75,150,53.345,0.014
81.22,1.84,1935,150,55.185,0.055
89.71,1.84,1936,150,54.263,0.027
139.24,1.84,1938,150,50.681,0.06
89.06,1.85,1947,150,54.664,0.022
83.8,1.86,1956.5,150,55.28,0.015
97.43,1.86,1960,150,53.671,0.104
198.7,1.87,1961.43,150,46.587,0.032
176.17,1.87,1962.5,150,47.979,0.058
81.72,1.87,1963,150,55.223,0.128
89.43,1.87,1966,150,54.306,0.095
129.57,1.88,1977,150,51.316,0.017
120.58,1.89,1980,150,51.802,0.023
151.67,1.89,1980,150,49.556,0.024
128.06,1.89,1985,150,51.415,0.013
96.09,1.9,1989.25,150,54.082,0.007
98.01,1.9,1991,150,53.685,0.067
89.13,1.9,1995.25,150,54.669,0.022
120.14,1.91,1998.33,150,51.974,0.098
77.64,1.91,2000,150,56.083,0.061
123.42,1.91,2000,150,51.504,0.029
81.47,1.91,2004,150,55.289,0.136
89.45,1.92,2008,150,54.352,0.008
126.69,1.92,2010,150,51.366,0.037
70.52,1.93,2014,150,56.664,0.033
89.77,1.93,2020,150,54.303,0.063
108.33,1.94,2028.75,150,52.961,0.014
81.34,1.94,2031,150,55.264,0.096
161.83,1.95,2035,150,48.715,0.021
203.58,1.95,2037.5,150,46.239,0.059
103.44,1.95,2037.75,150,53.386,0.013
131.26,1.96,2041.43,150,51.35,0.025
140.04,1.96,2045,150,50.712,0.038
96.19,1.97,2050.5,150,54.117,0.014
184.56,1.97,2052,150,47.394,0.038
141.88,1.97,2052.5,150,50.313,0.087
78.14,1.98,2065,150,56.016,0.011
130.63,1.99,2069.5,150,51.346,0.014
81.63,1.99,2074,150,55.323,0.125
89.53,2,2077,150,54.352,0.086
103.5,2,2080.25,150,53.41,0.026
81.63,2,2084,150,55.344,0.012
131.19,2,2084.14,150,51.298,0.01
83.89,2.01,2088.25,150,55.324,0.038
70.47,2.01,2089,150,56.71,0.025
108.36,2.01,2090.25,150,52.97,0.008
81.56,2.04,2115,150,55.31,0.028
89.95,2.04,2115,150,54.291,0.104
81.31,2.05,2127,150,55.422,0.175
96.31,2.06,2133,150,54.11,0.008
131.44,2.07,2145,150,51.433,0.081
131.19,2.09,2163.63,150,51.453,0.058
103.58,2.09,2164.5,150,53.416,0.014
90.58,2.09,2165,150,54.404,0.042
69.66,2.1,2169,150,56.843,0.083
78.27,2.1,2169,150,56.034,0.002
70.62,2.11,2178,150,56.78,0.035
130.64,2.13,2192.86,150,51.338,0.004
108.55,2.13,2193.25,150,52.991,0.016
131.1,2.13,2194.44,150,51.424,0.04
78.39,2.14,2204,150,55.894,0.07
78.52,2.14,2210,150,56.005,0.007
70.95,2.15,2214,150,56.716,0.026
69.74,2.15,2219,150,56.77,0.047
96.44,2.16,2219.25,150,54.133,0.006
70.67,2.16,2228,150,56.848,0.001
69.87,2.17,2232,150,56.826,0.044
70.64,2.17,2235,150,56.812,0.033
71.16,2.18,2245,150,56.801,0.023
83.98,2.19,2247.25,150,55.392,0.015
103.71,2.19,2253,150,53.431,0.007
91.09,2.2,2262,150,54.572,0.056
69.99,2.21,2270,150,56.855,0.049
108.69,2.21,2270.5,150,53.013,0.012
76.03,2.22,2272.8,150,56.405,0.084
139.7,2.22,2275,150,50.749,0.008
82.53,2.23,2286,150,55.57,0.101
70.07,2.24,2292,150,56.913,0.069
96.61,2.28,2334,150,54.172,0.01
78.34,2.29,2342,150,56.15,0.016
76.58,2.3,2350,150,56.473,0.001
103.96,2.3,2352,150,53.463,0.012
90.65,2.33,2374,150,54.582,0.044
84.16,2.34,2383.5,150,55.433,0.01
84.14,2.37,2410,150,55.607,0.06
198.37,2.37,2410,150,46.687,0.042
184.91,2.38,2422,150,47.459,0.045
78.57,2.39,2426.5,150,56.184,0.013
108.86,2.39,2427.25,150,53.049,0.009
77.09,2.39,2431,150,56.286,0.019
82.69,2.4,2435,150,55.667,0.001
81.41,2.4,2439,150,55.747,0.046
104.14,2.4,2441.75,150,53.49,0.016
91.59,2.4,2442,150,54.591,0.098
120.07,2.41,2443,150,51.996,0.027
163.87,2.41,2445.71,150,48.827,0.017
205.01,2.41,2448.13,150,46.312,0.046
126.95,2.43,2463.33,150,51.437,0.061
120.63,2.44,2473.33,150,51.891,0.051
83.58,2.45,2478.5,150,55.679,0.07
76.72,2.45,2480,150,56.592,0.046
130.1,2.45,2483,150,51.431,0.024
82.76,2.45,2486,150,55.713,0.041
90.98,2.46,2489.25,150,54.597,0.001
68.52,2.46,2493.17,150,57.46,0.06
128.32,2.46,2495,150,51.511,0.019
136.19,2.46,2495,150,50.883,0.092
135.74,2.47,2496,150,50.957,0.091
82.84,2.47,2502,150,55.661,0.019
151.78,2.48,2510,150,49.71,0.029
176.05,2.49,2516.25,150,48.11,0.035
91.07,2.49,2521.12,150,54.591,0.015
141.84,2.5,2526,150,50.416,0.082
78.71,2.5,2529.2,150,56.041,0.054
123.43,2.51,2540.25,150,51.644,0.08
80.62,2.52,2545.25,150,55.842,0.053
84.16,2.52,2545.25,150,55.546,0.034
76.08,2.54,2559.33,150,56.448,0.096
64.5,2.54,2560.6,150,58.06,0.06
82.93,2.54,2563.3,150,55.73,0.032
68.75,2.54,2565.5,150,57.52,0.017
78.56,2.55,2571,150,56.341,0.024
77.44,2.57,2586.33,150,56.212,0.049
105.14,2.58,2597.33,150,53.503,0.021
82.9,2.6,2612,150,55.787,0.025
84.04,2.61,2628.25,150,55.585,0.014
97.62,2.62,2637.88,150,54.277,0.025
88.97,2.63,2642.5,150,55.007,0.049
76.7,2.64,2647.8,150,56.301,0.074
109.21,2.65,2657,150,53.107,0.019
97.3,2.65,2657.75,150,54.172,0.015
87.7,2.65,2662.8,150,55.14,0.056
91.15,2.65,2664.4,150,54.633,0.04
76.15,2.67,2674.8,150,56.408,0.069
97.59,2.67,2678.25,150,54.3,0.026
95.21,2.67,2681.8,150,54.458,0.031
95.93,2.69,2699.8,150,54.365,0.059
109.51,2.69,2700.25,150,53.115,0.013
84.25,2.69,2700.6,150,55.672,0.014
85.33,2.7,2703.5,150,55.515,0.044
109.59,2.7,2707.5,150,53.118,0.013
105.3,2.71,2710.2,150,53.522,0.022
105.14,2.71,2713,150,53.516,0.021
88.52,2.71,2718,150,55.066,0.09
86.62,2.72,2726.5,150,55.316,0.048
97.62,2.72,2728,150,54.319,0.023
90.45,2.73,2732.25,150,54.87,0.04
110.06,2.73,2732.75,150,53.18,0.01
78.94,2.73,2734.6,150,56.389,0.033
101.68,2.74,2738.75,150,53.85,0.026
99.06,2.74,2740.83,150,54.067,0.03
105.6,2.75,2751.33,150,53.474,0.025
97.32,2.77,2766.75,150,54.237,0.04
91.55,2.77,2770.5,150,54.69,0.039
94.14,2.79,2786.75,150,54.606,0.042
110.27,2.79,2787.25,150,53.212,0.016
102.34,2.79,2788,150,53.802,0.038
84.45,2.79,2789.75,150,55.734,0.009
91.11,2.8,2797.8,150,54.81,0.037
85.49,2.81,2802,150,55.466,0.072
89.87,2.83,2821,150,54.952,0.063
123.19,2.83,2821.67,150,51.714,0.022
91.55,2.84,2834.75,150,54.701,0.02
92.16,2.85,2842,150,54.766,0.037
198.13,2.85,2842.5,150,46.772,0.036
103.72,2.88,2869.8,150,53.724,0.036
102.84,2.91,2889,150,53.801,0.041
100.94,2.91,2890.75,150,53.961,0.029
128.78,2.92,2904,150,51.58,0.012
151.03,2.93,2913.33,150,49.874,0.031
163.31,2.93,2915,150,48.996,0.028
176.42,2.94,2923.33,150,48.236,0.049
141.24,2.96,2940,150,50.584,0.089
136.14,3.01,2981.67,150,51.064,0.116
185.46,3.01,2983.33,150,47.62,0.022
99.92,3.04,3009,150,54.073,0.049
65.49,3.05,3018.5,150,58.424,0.042
105.98,3.06,3027,150,53.5,0.018
127.11,3.07,3032.5,150,51.491,0.042
144.34,3.07,3037.78,150,50.333,0.015
106.25,3.21,3163.4,150,53.497,0.02
64.74,3.4,3330.6,150,58.935,0.071
112.87,3.4,3332.25,150,53.388,0.013
