Repository: CPrescher/peritheos

# Peritheos

A Python library for thermodynamic equations of state calculations for solid materials.

Built-in EOS evaluation, inversion, bounded robust fitting, and uncertainty
statistics are implemented in Rust and exposed through the established Python API.
NumPy broadcasting and user-defined `EosBase` subclasses remain supported.
The package includes PEP 561 typing metadata for type checkers and IDEs.

Full model, fitting, units, and development documentation is available at
[peritheos.readthedocs.io](https://peritheos.readthedocs.io/).
Rust users can start with the workflow-oriented [Rust API guide](docs/rust-api.md)
and the runnable examples in the unified Rust crate.

File: peritheos/data/datasets/silicon-carbide-b3-miozzi-2018-data-set-s1-eos.csv
pressure_gpa,pressure_uncertainty_gpa,measured_temperature_k,kcl_temperature_k,kcl_lattice_a_angstrom,kcl_unit_cell_volume_a3,sic_lattice_a_angstrom,sic_unit_cell_volume_a3,sic_unit_cell_volume_uncertainty_a3
29.7901735132,0.0056,300,298.75,3.240522,34.0286658903,4.207295,74.4747223227,0.095434
29.8289674099,0.0056,300,298.75,3.240224,34.0192788749,4.205074,74.3568406036,0.013653
30.7558311765,0.0056,300,298.75,3.233199,33.7984907376,4.205149,74.3608192702,0.010292
31.5552234152,1.86928,1964,1546.75,3.248559,34.2824835552,4.225292,75.4345288532,0.041107
31.7739567743,2.04288,2119,1663,3.248889,34.2929322208,4.2272,75.5367661076,0.063186
31.808960667,2.07984,2152,1687.75,3.249051,34.2980623425,4.224815,75.4089839619,0.007497
31.8954865226,0.0056,300,298.75,3.224801,33.535806835,4.191264,73.6266518163,0
33.2819514949,0.0056,300,298.75,3.214919,33.2284517356,4.186233,73.3618358324,0.125455
34.7577744901,1.204,1370,1101.25,3.217181,33.2986391845,4.193911,73.7662370508,0.066109
34.8136232133,1.31376,1468,1174.75,3.21795,33.3225229275,4.195904,73.8714510042,0.025334
34.8176195203,1.38208,1529,1220.5,3.218648,33.3442114247,4.196277,73.8911534336,0.074287
34.8593251127,1.2768,1435,1150,3.217235,33.3003159537,4.193205,73.7289900538,0.07123
34.9379599338,1.316,1470,1176.25,3.217095,33.2959688905,4.192502,73.6919137905,0.049721
40.0739183756,0.0056,300,298.75,3.171049,31.8866473543,4.16376,72.1866796584,0.062968
40.3963726645,1.5512,1680,1333.75,3.183235,32.2556727141,4.18236,73.1584064479,0.158407
40.761772054,1.77856,1883,1486,3.183083,32.2510522935,4.178169,72.9386981418,0.067265
41.0491510667,1.42072,1563.5,1246.375,3.177989,32.0964624636,4.184351,73.2629367168,0.019838
41.1859590591,1.39850666667,1543.66666667,1231.5,3.176949,32.0649619785,4.184511,73.271341259,0.010151
41.3120645429,1.378272,1525.6,1217.95,3.175996,32.0361147324,4.185093,73.3019182024,0.023073
41.4299608485,2.16272,2226,1743.25,3.18251,32.2336384908,4.183327,73.2091628656,0.127381
41.7718036481,0.0056,300,298.75,3.161088,31.5871002216,4.162892,72.1415437883,0.020453
41.7749272232,0.0056,300,298.75,3.16107,31.5865606309,4.160871,72.0365250013,0.033284
41.8653369219,1.1704,1340,1078.75,3.170785,31.8786840203,4.172948,72.6656091779,0.152857
41.8703955132,1.08976,1268,1024.75,3.170034,31.8560379988,4.168427,72.4296857309,0.065989
42.2113494515,1.42408,1566.5,1248.625,3.170991,31.8848977203,4.1861,73.3548437604,0.005086
42.3859616751,1.87170666667,1966.16666667,1548.375,3.173974,31.9749662369,4.186577,73.3799226508,0.006617
42.7353419956,0.0056,300,298.75,3.15559,31.4225707942,4.158434,71.9100248928,0.010973
43.0337614352,0.0056,300,298.75,3.153909,31.3723806159,4.158682,71.9228913346,0.022074
43.1692881514,2.37216,2413,1883.5,3.173777,31.9690128069,4.178607,72.9616391709,0.064626
43.2029070419,1.9360656,2023.63,1591.4725,3.169659,31.8447340811,4.178836,72.973635368,0.326341
43.2550498907,0.0056,300,298.75,3.152669,31.3353917942,4.153021,71.6295761693,0.267355
43.2917821473,2.360736,2402.8,1875.85,3.172936,31.9436057136,4.176105,72.8306571916,0.071127
43.3461077909,1.89168,1984,1561.75,3.168415,31.8072543678,4.181563,73.1165907222,0.297283
43.5070556667,2.53904,2562,1995.25,3.17325,31.9530902587,4.175826,72.8160610098,0.054606
44.2577232341,2.8205744,2813.37,2183.7775,3.17128,31.8936163593,4.179721,73.0200085773,0.022174
44.2971816616,2.9038128,2887.69,2239.5175,3.171791,31.9090362505,4.181024,73.088320363,0.02944
44.4852907869,2.69696,2703,2101,3.168822,31.8195133826,4.176471,72.8498078284,0.008135
44.5249515602,2.980544,2956.2,2290.9,3.171117,31.8886987308,4.180304,73.0505679877,0.023738
44.7805688937,2.8564368,2845.39,2207.7925,3.16849,31.8095131633,4.177692,72.913719889,0.023874
44.7913984526,3.0557968,3023.39,2341.2925,3.170201,31.8610728709,4.181533,73.1150170413,0.01971
44.7933380833,2.3128,2360,1843.75,3.163631,31.6633941745,4.173919,72.7163464931,0.015727
44.906564005,2.53456,2558,1992.25,3.16491,31.7018125512,4.174058,72.7236115421,0.004781
48.9331535352,0.0056,300,298.75,3.122602,30.447378115,4.138766,70.8945121116,0.040191
53.7084997441,0.0056,300,298.75,3.099598,29.7794118429,4.120082,69.9387037855,0.032367
54.1638047617,0.0056,300,298.75,3.0975,29.7189831094,4.117706,69.8177752108,0.083559
54.4253211527,0.0056,300,298.75,3.096302,29.6845137888,4.116867,69.7751069056,0.05626
54.5279775682,2.35536,2398,1872.25,3.112397,30.1498366914,4.134867,70.6943384027,0.040314
54.5365514212,0.0056,300,298.75,3.095794,29.6699054666,4.11758,69.8113662269,0.11409
54.6265082722,2.55248,2574,2004.25,3.113353,30.1776275851,4.134047,70.6522878152,0.026284
55.028488817,2.6488,2660,2068.75,3.112105,30.1413516623,4.133713,70.6351646734,0.023542
55.0507670967,1.28576,1443,1156,3.102284,29.8568962468,4.123533,70.1145939883,0.050976
55.0546073273,0.0056,300,298.75,3.09344,29.6022751302,4.11771,69.8179786771,0.057516
55.0848947549,1.40448,1549,1235.5,3.102957,29.8763316537,4.125114,70.1952726296,0.029715
55.2880325889,1.51312,1646,1308.25,3.102769,29.8709015977,4.126556,70.2689120278,0.040154
55.3122824693,1.63632,1756,1390.75,3.103521,29.8926257699,4.127944,70.3398424063,0.018189
55.4694292705,1.77632,1881,1484.5,3.103769,29.8997924334,4.129153,70.4016643052,0.056647
55.6755272757,1.9096,2000,1573.75,3.10374,29.898954337,4.130341,70.4624476495,0.066136
55.7466137691,0.0056,300,298.75,3.090326,29.512968027,4.112592,69.5579668257,0.03209
55.9054013712,2.0664,2140,1678.75,3.103765,29.899676833,4.131867,70.5405758911,0.048963
56.0094605172,2.18176,2243,1756,3.104089,29.9090414336,4.130909,70.4915214047,0.0216
56.185775087,2.81568,2809,2180.5,3.107753,30.0150784698,4.131747,70.5344300326,0.038035
56.2618802499,2.28928,2339,1828,3.103661,29.8966713262,4.130732,70.4824605917,0.013479
56.2821084059,2.59168,2609,2030.5,3.105702,29.9556912145,4.130163,70.4533381533,0.036699
56.3628971349,2.46176,2493,1943.5,3.104402,29.918089957,4.129979,70.4439224208,0.027763
56.9433827053,1.22528,1389,1115.5,3.093172,29.5945820224,4.116502,69.7565498406,0.036054
56.9661253769,1.31264,1467,1174,3.093662,29.6086487887,4.117088,69.7863444265,0.039782
56.986385009,1.18384,1352,1087.75,3.092697,29.5809501249,4.116263,69.7444005589,0.033412
57.0477829129,1.36752,1516,1210.75,3.093665,29.6087349255,4.117268,69.7954980501,0.022738
57.1241750692,1.4392,1580,1258.75,3.093806,29.6127835428,4.117504,69.8075006802,0.016506
57.1245875738,2.6376,2650,2061.25,3.102069,29.8506890899,4.137754,70.8425200168,0.090549
57.1580204301,2.7720336,2770.03,2151.2725,3.102855,29.8733854778,4.1264,70.2609430077,0.009553
57.1851545576,1.5792,1705,1352.5,3.094482,29.6321990614,4.118035,69.8345116292,0.022083
57.2765454479,1.64864,1767,1399,3.09454,29.6338652851,4.11901,69.8841261451,0.059582
57.3351079942,1.75616,1863,1471,3.095007,29.647283535,4.11971,69.9197613115,0.037273
57.4433737993,2.49984,2527,1969,3.099628,29.7802765269,4.126104,70.2458239592,0.041149
57.4743731194,1.99584,2077,1631.5,3.096011,29.6761450493,4.120745,69.9724726445,0.027221
57.5045650506,1.91072,2001,1574.5,3.095291,29.6554456501,4.120642,69.967225789,0.053994
57.5733219659,2.59728,2614,2034.25,3.099703,29.7824383103,4.123963,70.1365308222,0.043238
57.6569911241,2.12576,2193,1718.5,3.096067,29.6777554061,4.121677,70.0199609715,0.046026
57.6843995583,2.18736,2248,1759.75,3.096364,29.6862970225,4.122445,70.059109127,0.063373
57.6847330024,3.2144,3165,2447.5,3.103496,29.8919033875,4.134947,70.6984417921,0.019404
57.7114210547,2.27472,2326,1818.25,3.09684,29.6999900345,4.122677,70.0709380014,0.04043
57.7217331808,2.87392,2861,2219.5,3.100939,29.8180795708,4.127959,70.3406092056,0.013601
57.7236880504,2.76864,2767,2149,3.100197,29.7966798709,4.124769,70.1776619572,0.025402
57.7353119952,2.64096,2653,2063.5,3.099257,29.7695844436,4.12488,70.1833276782,0.031132
57.8370893383,3.26704,3212,2482.75,3.103152,29.8819645878,4.136684,70.7875757913,0.023285
57.8579626312,3.04528,3014,2334.25,3.101501,29.8342947863,4.129252,70.4067282482,0.047506
57.9224142926,2.55024,2572,2002.75,3.097768,29.7266977598,4.123565,70.1162263393,0.023121
58.0324498573,2.70592,2711,2107,3.098336,29.7430526261,4.125355,70.2075763252,0.056423
58.08236251,3.1976,3150,2436.25,3.10152,29.8348430902,4.132243,70.5598352261,0.028256
58.117632629,3.2088,3160,2443.75,3.101434,29.8323613471,4.133687,70.6338318503,0.022392
59.2161782777,0.0056,300,298.75,3.075212,29.0820610671,4.100817,68.9622095207,0
59.7364005658,1.35072,1501,1199.5,3.081636,29.2646959864,4.110308,69.4421404701,0.408315
59.9073225254,1.44592,1586,1263.25,3.081514,29.2612204122,4.111598,69.5075432174,0.401916
60.0903235598,1.5344,1665,1322.5,3.081296,29.255010645,4.111822,69.5189041564,0.461833
60.2926446964,1.67328,1789,1415.5,3.081322,29.2557512133,4.105269,69.1870572933,0
60.3424265949,1.87824,1972,1552.75,3.082441,29.2876359781,4.108235,69.3371257357,0
60.363884034,1.7864,1890,1491.25,3.081749,29.2679154113,4.10712,69.2806855021,0
60.4914928393,1.93424,2022,1590.25,3.082158,29.279569994,4.122832,70.0788416551,0.021789
64.4360992983,0.00559999999999,300,298.75,3.053897,28.4815195442,4.08055,67.9447822628,0.051335
64.45691424,2.31672,2363.5,1846.375,3.067786,28.8718879489,4.097002,68.7699213855,0.09893
64.6019979598,2.53624,2559.5,1993.375,3.068548,28.89340755,4.096495,68.7443939127,0.049374
64.8790025144,2.83824,2829.14285714,2195.60714286,3.069278,28.9140334672,4.098188,68.8296612192,0.030344
64.9506101946,2.72888,2731.5,2122.375,3.068301,28.8864308654,4.098275,68.8340448451,0.0224

File: peritheos/data/datasets/stishovite-andrault-2003-tables1-2-compression.csv
series,pressure_gpa,pressure_esd_gpa,nacl_b1_volume_a3,nacl_b1_volume_esd_a3,nacl_b2_volume_a3,nacl_b2_volume_esd_a3,lattice_a_angstrom,lattice_a_esd_angstrom,lattice_c_angstrom,lattice_c_esd_angstrom,volume_a3_conventional_cell,volume_esd_a3_conventional_cell
single_crystal,0.0,,,,,,4.17755,0.00016,2.66518,0.00034,46.5126,0.0061
single_crystal,1.168,0.006,,,,,4.17119,0.00027,2.66356,0.00030,46.3429,0.0053
single_crystal,2.299,0.008,,,,,4.16504,0.00011,2.66180,0.00024,46.1756,0.0043
single_crystal,3.137,0.008,,,,,4.16051,0.00014,2.66062,0.00029,46.0550,0.0051
single_crystal,4.252,0.008,,,,,4.15488,0.00013,2.65868,0.00026,45.8969,0.0045
single_crystal,5.037,0.011,,,,,4.15084,0.00015,2.65767,0.00030,45.7902,0.0053
single_crystal,5.851,0.009,,,,,4.14669,0.00012,2.65612,0.00022,45.6721,0.0038
single_crystal,6.613,0.008,,,,,4.14323,0.00014,2.65470,0.00027,45.5715,0.0050
single_crystal,7.504,0.009,,,,,4.13888,0.00012,2.65340,0.00022,45.4536,0.0041
single_crystal,8.264,0.011,,,,,4.13555,0.00015,2.65226,0.00030,45.3609,0.0056
single_crystal,9.635,0.012,,,,,4.12962,0.00011,2.64976,0.00023,45.1885,0.0042
powder_run_1,11.69,,138.538,0.012,,,4.1217,0.0001,2.6458,0.0001,44.947,0.002
powder_run_1,17.67,,128.833,0.021,,,4.0962,0.0001,2.6381,0.0001,44.264,0.002
powder_run_1,22.38,,122.42,0.22,29.616,0.011,4.0781,0.0001,2.6321,0.0002,43.776,0.003
powder_run_1,29.38,,116.21,0.15,28.283,0.014,4.0552,0.0003,2.6192,0.0005,43.073,0.009
powder_run_1,37.71,,,,26.163,0.010,4.0287,0.0003,2.6048,0.0004,42.278,0.008
powder_run_1,46.03,,,,25.055,0.012,4.0035,0.0004,2.5919,0.0010,41.544,0.017
powder_run_1,52.73,,,,24.290,0.011,3.9859,0.0004,2.5806,0.0004,40.999,0.009
powder_run_2,26.32,,,,28.088,0.005,4.0576,0.0002,2.6217,0.0003,43.164,0.006
powder_run_2,30.98,,,,27.229,0.002,4.0440,0.0002,2.6155,0.0003,42.772,0.005
powder_run_2,34.21,,,,26.695,0.001,4.0308,0.0001,2.6101,0.0002,42.407,0.003
powder_run_2,38.45,,,,26.056,0.002,4.0207,0.0002,2.6037,0.0002,42.093,0.004
powder_run_2,43.37,,,,25.388,0.001,4.0030,0.0002,2.5966,0.0002,41.610,0.004
powder_run_2,47.49,,,,24.880,0.002,3.9907,0.0003,2.5921,0.0004,41.280,0.007

File: peritheos/data/datasets/stishovite-wang-2012-table1-pvt.csv
data_number,temperature_k,pressure_gpa,pressure_esd_gpa,lattice_a_angstrom,lattice_a_esd_angstrom,lattice_c_angstrom,lattice_c_esd_angstrom,volume_a3_conventional_cell,volume_esd_a3_conventional_cell,au_volume_a3_conventional_cell,au_volume_esd_a3_conventional_cell
M1034007,1300,19.32,0.10,4.1145,0.0003,2.6464,0.0004,44.80,0.02,63.84,0.02
M1034008,1100,18.9,0.2,4.1105,0.0003,2.6443,0.0002,44.68,0.02,63.57,0.03
M1034009,900,18.5,0.2,4.1062,0.0004,2.6422,0.0003,44.55,0.02,63.30,0.04
M1034010,700,17.9,0.2,4.1031,0.0002,2.6390,0.0002,44.43,0.03,63.08,0.03
M1034011,500,17.5,0.2,4.1002,0.0004,2.6377,0.0004,44.34,0.03,62.84,0.02
M1034012,300,16.85,0.12,4.0987,0.0003,2.6359,0.0002,44.28,0.02,62.66,0.02
M1036003,1300,25.6,0.2,4.0866,0.0002,2.6345,0.0003,44.00,0.02,62.24,0.02
M1036004,1100,25.02,0.02,4.0828,0.0003,2.6337,0.0004,43.90,0.02,62.04,0.02
M1036005,900,24.6,0.3,4.0792,0.0006,2.6304,0.0009,43.77,0.04,61.82,0.04
M1036006,700,24.1,0.2,4.07704,0.00005,2.62788,0.00008,43.681,0.004,61.64,0.02
M1036007,500,23.4,0.2,4.0751,0.0004,2.6235,0.0009,43.60,0.05,61.48,0.03
M1036008,300,23.05,0.10,4.0743,0.0004,2.6237,0.0005,43.55,0.04,61.28,0.01
M1036012,1300,30.9,0.2,4.0630,0.0002,2.6260,0.0004,43.35,0.04,61.06,0.03
M1036013,1100,30.3,0.2,4.0600,0.0004,2.6232,0.0003,43.24,0.02,60.90,0.02
M1036014,900,29.98,0.02,4.0591,0.0004,2.6197,0.0003,43.16,0.03,60.70,0.03
M1036015,700,29.5,0.2,4.0545,0.0003,2.6192,0.0002,43.06,0.03,60.5,0.2
M1036016,500,29.1,0.3,4.0538,0.0004,2.6181,0.0005,43.02,0.02,60.36,0.03
M1036017,300,28.5,0.2,4.0513,0.0007,2.6167,0.0005,42.95,0.04,60.22,0.02
M914003,1700,38.5,0.4,4.0462,0.0004,2.6211,0.0006,42.91,0.03,60.08,0.04
M914005,1500,37.7,0.3,4.0425,0.0004,2.6193,0.0007,42.80,0.03,59.98,0.03
M914006,1300,37.4,0.4,4.0392,0.0005,2.6172,0.0008,42.70,0.04,59.80,0.04
M914007,1100,36.7,0.4,4.0365,0.0006,2.6155,0.0010,42.62,0.05,59.68,0.05
M914008,900,36.4,0.4,4.0340,0.0007,2.6135,0.0010,42.53,0.05,59.50,0.04
M914009,700,35.9,0.3,4.0322,0.0005,2.6121,0.0009,42.47,0.04,59.36,0.03
M914010,500,35.1,0.2,4.0308,0.0004,2.6109,0.0007,42.42,0.03,59.28,0.03
M914011,300,34.2,0.3,4.0302,0.0004,2.6105,0.0007,42.40,0.03,59.21,0.03
M942004,1700,40.4,0.4,4.0406,0.0004,2.6177,0.0007,42.74,0.03,59.74,0.04
M942005,1500,40.1,0.4,4.0362,0.0003,2.6153,0.0005,42.60,0.02,59.54,0.04
M942006,1300,39.3,0.3,4.0339,0.0004,2.6125,0.0007,42.51,0.03,59.46,0.03
M942007,1100,39.0,0.2,4.0310,0.0003,2.6106,0.0006,42.42,0.03,59.27,0.02
M942008,900,38.5,0.2,4.0290,0.0005,2.6085,0.0009,42.34,0.04,59.13,0.02
M942009,700,38.0,0.2,4.0263,0.0004,2.6070,0.0007,42.26,0.03,59.00,0.02
M942010,500,37.4,0.2,4.0247,0.0002,2.6062,0.0004,42.21,0.02,58.89,0.03
M942011,300,36.8,0.3,4.0234,0.0004,2.6058,0.0008,42.18,0.04,58.77,0.03
M915004,1700,46.1,0.5,4.0201,0.0005,2.6081,0.0008,42.15,0.04,58.75,0.05
M915005,1500,45.9,0.2,4.0168,0.0004,2.6056,0.0007,42.04,0.04,58.56,0.02
M915006,1300,45.6,0.4,4.0143,0.0003,2.6039,0.0005,41.96,0.02,58.40,0.04
M915007,1100,44.88,0.11,4.0117,0.0003,2.6024,0.0006,41.88,0.03,58.31,0.01
M915008,900,44.5,0.2,4.0095,0.0003,2.6010,0.0005,41.81,0.02,58.17,0.02
M915009,700,43.9,0.2,4.0079,0.0002,2.5993,0.0004,41.75,0.02,58.07,0.02
M915010,500,43.3,0.2,4.0064,0.0004,2.5988,0.0008,41.71,0.04,57.97,0.04
M915011,300,42.5,0.4,4.0058,0.0003,2.5977,0.0005,41.68,0.02,57.89,0.05
M941009,1700,48.1,0.3,4.01369,0.00010,2.60407,0.00010,41.951,0.014,58.41,0.02
M941010,1500,47.8,0.4,4.01017,0.00010,2.60158,0.00010,41.837,0.014,58.26,0.03
M941011,1300,47.4,0.2,4.0063,0.0003,2.5999,0.0006,41.73,0.03,58.12,0.04
M941012,1100,47.3,0.2,4.0036,0.0002,2.5977,0.0004,41.64,0.02,57.94,0.02
M941013,900,47.10,0.13,4.0004,0.0003,2.5954,0.0005,41.54,0.02,57.78,0.02
M941014,700,47.1,0.2,3.9972,0.0004,2.5939,0.0006,41.45,0.03,57.60,0.03
M941015,500,46.6,0.2,3.9957,0.0004,2.5924,0.0006,41.39,0.03,57.48,0.02
M941016,300,46.16,0.12,3.9948,0.0003,2.5916,0.0006,41.36,0.03,57.373,0.010
M922006,1300,54.4,0.3,3.9863,0.0004,2.5901,0.0007,41.16,0.03,57.10,0.04
M922007,1100,54.5,0.3,3.9833,0.0004,2.5877,0.0007,41.06,0.03,56.91,0.03
M922008,900,54.4,0.2,3.9801,0.0007,2.5857,0.0012,40.96,0.06,56.76,0.03
M922009,700,54.0,0.3,3.9781,0.0004,2.5839,0.0006,40.89,0.03,56.64,0.02
M922010,500,53.7,0.4,3.9758,0.0007,2.5822,0.0013,40.82,0.06,56.53,0.03
M922011,300,53.4,0.4,3.9750,0.0007,2.5819,0.0012,40.80,0.05,56.41,0.03

File: peritheos/data/datasets/sun-2010-table2-morse-eos-parameters.csv
source_row,solid,formula,v0_cm3_mol,pressure_max_gpa,mrs3_k0_gpa,mrs3_k0_prime,mrs3_mean_pressure_error_gpa,sms3_k0_gpa,sms3_k0_prime,sms3_mean_pressure_error_gpa,sms4_k0_gpa,sms4_k0_prime,sms4_mean_pressure_error_gpa
1,n-H2,H2,22.90,590,0.1696,7.0567,1.159,0.1548,7.4095,2.564,0.1755,6.7984,1.668
2,Cu,Cu,7.115,450,138.34,5.059,0.764,137.53,5.1459,0.871,138.8,4.9951,0.719
3,Mo,Mo,9.387,350,269.23,4.0024,1.025,266.6,4.0766,0.984,266.86,4.0332,0.917
4,W,W,9.550,270,312.54,3.951,0.203,312.1,3.9973,0.249,312.67,3.9367,0.198
5,Zn,Zn,9.166,250,59.21,5.9849,0.875,58.976,6.0452,0.984,59.351,5.9115,0.728
6,Ag,Ag,10.27,200,104.28,5.9254,0.660,104.72,5.889,0.728,104.49,5.8236,0.624
7,Pt,Pt,9.098,200,280.19,5.2392,0.757,279.77,5.2756,0.769,280.28,5.1957,0.750
8,Ti,Ti,12.01,200,98.62,3.5498,0.418,97.677,3.6699,0.381,98.5,3.5514,0.422
9,Ta,Ta,10.80,180,198.88,3.7537,0.687,197.05,3.8506,0.610,197.75,3.7863,0.614
10,Au,Au,10.22,180,184.09,5.221,0.711,183.94,5.2566,0.737,184.51,5.1732,0.702
11,Pd,Pd,8.896,160,194.25,5.3156,0.764,194.79,5.2743,0.806,194.03,5.2775,0.758
12,Zr,Zr,14.02,140,95.138,2.7573,0.470,94.53,2.8591,0.514,94.917,2.7909,0.468
13,Cr,Cr,7.231,120,191.27,4.9033,1.036,189.22,5.0634,1.027,188.93,5.0181,1.065
14,Co,Co,6.689,120,196.08,4.3533,0.641,195.25,4.4473,0.649,196.66,4.3411,0.670
15,Ni,Ni,6.592,120,187.4,4.8811,0.645,187.2,4.9224,0.656,187.46,4.8637,0.636
16,Al2O3,Al2O3,26.62,120,250.85,3.9807,0.747,249.96,4.0516,0.743,250.77,3.9791,0.746
17,Nb,Nb,10.83,100,167.95,3.986,1.836,170.86,3.8241,1.867,169.11,3.9201,1.745
18,Cd,Cd,13.00,100,49.388,6.0152,0.642,49.233,6.066,0.707,49.594,5.927,0.544
19,Al,Al,10.00,100,76.488,4.6395,0.804,76.542,4.6673,0.745,76.538,4.6155,0.842
20,Th,Th,19.79,100,52.128,4.1686,0.316,51.863,4.2559,0.394,52.153,4.1432,0.296
21,V,V,8.365,100,157.99,3.8222,0.625,158.5,3.8208,0.656,158.51,3.7918,0.617
22,In,In,15.73,90,39.107,5.5442,0.819,39.357,5.5381,0.869,39.391,5.4362,0.739
23,MgO,MgO,8.465,90,147.49,5.8863,0.389,147.24,5.9298,0.389,147.3,5.8813,0.382
24,Brass,,37.82,85,116.54,4.8759,0.465,116.55,4.91,0.481,117.02,4.8163,0.459
25,Be,Be,4.890,80,120.06,3.5593,0.409,120.06,3.602,0.425,120.21,3.5445,0.410
26,LiF,LiF,9.789,80,62.498,4.9101,0.413,62.043,5.0049,0.475,62.608,4.8697,0.378
27,Pb,Pb,18.27,75,43.765,5.404,0.461,43.65,5.4485,0.515,43.93,5.3266,0.406
28,Sn,Sn,16.32,60,43.163,5.5978,0.558,42.999,5.6618,0.606,43.294,5.5385,0.497
29,Mg,Mg,14.00,55,34.499,4.068,0.243,34.308,4.1583,0.287,34.557,4.0404,0.237
30,CsBr,CsBr,47.93,55,21.89,4.0814,0.303,21.687,4.1912,0.456,21.905,4.0533,0.277
31,Ca,Ca,26.13,36,19.568,2.4704,0.497,19.398,2.6078,0.282,19.49,2.5187,0.403
32,Tl,Tl,17.23,34,35.196,5.7517,0.376,35.176,5.7859,0.401,35.276,5.6888,0.349
33,NaCl,NaCl,27.00,31,23.528,5.0863,0.205,23.487,5.1328,0.277,23.569,5.0391,0.145
34,LiI,LiI,32.80,28,33.017,2.419,0.324,32.931,2.5044,0.299,33.016,2.4498,0.320
35,LiBr,LiBr,25.07,24,21.954,4.5944,0.306,21.871,4.6622,0.319,21.903,4.5888,0.282
36,NaBr,NaBr,32.15,24,20.801,4.3812,0.302,20.717,4.4534,0.325,20.812,4.3591,0.295
37,NaI,NaI,40.84,24,19.882,3.8773,0.203,19.787,3.9635,0.217,19.902,3.8588,0.209
38,KF,KF,23.43,24,11.661,5.9797,1.047,11.611,6.0556,1.083,11.78,5.872,0.961
39,RbF,RbF,37.44,24,14.905,4.8695,0.257,14.845,4.9394,0.327,14.966,4.807,0.224
40,LiCl,LiCl,20.60,22,32.67,4.1239,0.430,32.624,4.1689,0.463,32.692,4.104,0.419
41,Li,Li,13.02,20,10.595,3.6187,0.290,10.513,3.7291,0.375,10.577,3.6223,0.287
42,Na,Na,23.71,20,5.918,4.0548,0.255,5.8507,4.1761,0.447,5.9467,4.0141,0.266
43,KI,KI,53.29,18,9.2874,4.6779,0.369,9.2627,4.7381,0.467,9.3119,4.6233,0.335
44,RbI,RbI,59.82,18,9.3695,4.6714,0.290,9.3458,4.7283,0.372,9.428,4.6009,0.264
45,RbBr,RbBr,49.36,16,7.5848,5.0767,0.555,7.4357,5.2328,0.645,7.584,5.035,0.463
46,K,K,45.62,14,3.0158,3.7659,0.166,2.9475,3.9426,0.398,3.0175,3.7514,0.163
47,Rb,Rb,56.08,14,1.9848,4.0094,0.182,1.9123,4.2291,0.504,1.9898,3.9782,0.166
48,NaF,NaF,15.10,14,46.463,3.9869,0.480,46.516,3.9965,0.474,46.501,3.9678,0.480
49,RbCl,RbCl,43.81,12,5.6901,5.8801,0.404,5.6528,5.9551,0.442,5.725,5.7856,0.349
50,Nd,Nd,20.60,10,31.578,4.6967,1.196,31.5473,4.7475,1.209,31.79,4.5397,1.202

File: peritheos/data/datasets/sun-2010-table3-low-pressure-eos-parameters.csv
solid,pressure_max_gpa,vinet_k0_gpa,vinet_k0_prime,baonza_k0_gpa,baonza_k0_prime,mrs3_k0_gpa,mrs3_k0_prime,sms3_k0_gpa,sms3_k0_prime,sms4_k0_gpa,sms4_k0_prime
Cu,34,140.95,4.798,141.46,4.572,141.47,4.691,141.47,4.711,141.38,4.722
Mo,60,269.51,3.857,270.55,3.742,267.24,4.077,267.82,4.039,267.32,4.027
W,70,314.99,3.802,313.00,3.833,312.82,3.954,312.40,3.993,312.73,3.949
Zn,16,60.204,5.680,60.615,5.475,60.237,5.715,60.252,5.712,60.298,5.679
Ag,28,105.50,5.564,105.65,5.537,105.32,5.742,105.61,5.695,105.39,5.692
Pt,70,281.42,4.879,282.09,4.954,281.27,5.115,281.18,5.132,281.36,5.100
Ti,22,97.788,3.842,98.005,3.582,97.766,3.680,97.868,3.716,97.806,3.705
Ta,48,197.60,4.012,197.75,3.706,197.68,3.810,197.64,3.809,197.20,3.842
Au,46,184.07,5.029,184.64,4.983,184.74,5.118,184.30,5.165,184.49,5.125
Pd,70,193.37,5.565,196.03,5.016,195.18,5.227,194.94,5.250,195.25,5.209
Zr,20,95.913,2.339,95.614,2.527,95.254,2.691,95.285,2.719,95.173,2.740
Cr,46,190.63,4.586,190.49,4.851,191.54,4.858,190.49,4.979,191.22,4.887
Co,46,196.40,4.145,196.75,4.175,195.97,4.359,196.27,4.359,195.86,4.352
Ni,46,188.32,4.614,188.94,4.610,188.59,4.752,188.35,4.803,188.72,4.730
Nb,38,167.28,3.447,169.99,3.704,168.00,4.093,168.31,4.142,167.90,4.104
Cd,14,50.959,4.704,50.798,5.423,50.767,5.554,50.704,5.592,50.726,5.553
Al,18,74.762,5.036,75.802,4.766,75.416,4.945,75.406,4.956,75.516,4.902
Th,12,52.062,3.920,52.181,4.067,52.112,4.171,52.054,4.215,52.124,4.164
V,36,159.80,3.449,159.99,3.510,159.66,3.626,159.50,3.670,159.82,3.614
In,1,40.064,5.017,40.228,4.913,39.727,5.347,39.946,5.280,39.830,5.289
Be,26,119.97,3.434,120.42,3.429,120.25,3.530,120.16,3.555,120.24,3.520
Pb,12,44.026,4.996,44.223,5.066,44.005,5.277,44.066,5.256,44.117,5.217
Sn,12,43.636,5.338,43.957,5.114,43.841,5.283,43.826,5.296,43.847,5.266
Mg,8,34.527,4.049,34.669,3.834,34.614,3.9626,34.586,3.998,34.612,3.957
Ca,4,19.480,2.532,19.397,2.478,19.336,2.579,19.299,2.632,19.336,2.585
Tl,18,35.268,5.551,35.570,5.404,35.362,5.663,35.336,5.697,35.434,5.613

File: peritheos/data/datasets/superhydrous-phase-b-litasov-2007-table2.csv
measurement_number,temperature_k,au_volume_a3,au_volume_sigma_a3,pressure_a89_gpa,pressure_sigma_gpa,pressure_t03_gpa,a_angstrom,a_sigma_angstrom,b_angstrom,b_sigma_angstrom,c_angstrom,c_sigma_angstrom,volume_a3,volume_sigma_a3
4,1373,61.80,0.03,26.6,0.1,28.1,4.901,0.003,13.482,0.009,8.404,0.005,555.31,0.36
5,1373,61.85,0.04,26.4,0.1,27.9,4.902,0.005,13.485,0.009,8.406,0.006,555.65,0.49
6,1273,61.72,0.04,26.3,0.2,27.7,4.899,0.004,13.478,0.016,8.396,0.006,554.33,0.44
7,1273,61.76,0.03,26.2,0.1,27.5,4.899,0.002,13.482,0.009,8.400,0.003,554.77,0.28
8,1073,61.54,0.04,25.9,0.2,27.2,4.896,0.001,13.469,0.003,8.392,0.002,553.41,0.15
9,873,61.38,0.04,25.4,0.2,26.5,4.893,0.002,13.461,0.006,8.388,0.004,552.43,0.24
10,673,61.21,0.04,25.0,0.1,26.0,4.889,0.002,13.449,0.009,8.381,0.003,551.07,0.27
11,473,61.04,0.03,24.6,0.1,25.4,4.886,0.001,13.439,0.002,8.376,0.002,549.93,0.12
12,300,60.88,0.03,24.3,0.1,25.1,4.882,0.002,13.429,0.003,8.371,0.003,548.75,0.18
13,1373,62.24,0.05,24.8,0.2,26.2,4.916,0.002,13.507,0.005,8.427,0.004,559.56,0.24
14,1273,62.14,0.03,24.6,0.1,25.8,4.912,0.002,13.504,0.01,8.425,0.004,558.86,0.29
15,1073,61.98,0.05,24.0,0.2,25.2,4.909,0.007,13.491,0.009,8.418,0.007,557.50,0.44
16,873,61.82,0.03,23.5,0.1,24.5,4.907,0.002,13.484,0.006,8.412,0.004,556.59,0.26
17,673,61.67,0.04,22.9,0.2,23.8,4.904,0.002,13.482,0.005,8.402,0.004,555.55,0.24
18,473,61.46,0.06,22.6,0.2,23.4,4.900,0.003,13.469,0.008,8.396,0.005,554.06,0.34
19,300,61.28,0.04,22.4,0.1,23.1,4.894,0.001,13.459,0.002,8.392,0.002,552.77,0.12
20,300,61.57,0.04,21.1,0.1,21.7,4.904,0.001,13.485,0.001,8.403,0.001,555.69,0.06
21,300,61.91,0.06,19.6,0.2,20.2,4.912,0.002,13.513,0.005,8.421,0.003,558.95,0.24
22,473,62.14,0.05,19.7,0.2,20.2,4.919,0.002,13.526,0.005,8.425,0.003,560.58,0.23
23,673,62.33,0.06,20.2,0.2,20.9,4.921,0.005,13.538,0.024,8.432,0.009,561.78,0.69
24,873,62.57,0.05,20.4,0.2,21.2,4.928,0.007,13.547,0.009,8.446,0.007,563.85,0.66
25,873,62.51,0.07,20.7,0.2,21.4,4.925,0.009,13.542,0.022,8.446,0.006,563.30,0.87
26,1073,62.74,0.05,21.0,0.2,21.9,4.931,0.007,13.559,0.023,8.448,0.012,564.83,0.8
27,1073,62.79,0.05,20.8,0.2,21.7,4.935,0.005,13.560,0.012,8.450,0.006,565.46,0.46
28,1273,62.85,0.06,21.8,0.2,22.8,4.934,0.005,13.567,0.017,8.451,0.009,565.71,0.61
29,1273,62.87,0.04,21.8,0.2,22.7,4.934,0.004,13.571,0.015,8.455,0.006,566.14,0.51
30,1273,62.98,0.03,21.4,0.1,22.3,4.932,0.004,13.572,0.011,8.456,0.006,566.02,0.48
31,300,61.86,0.02,19.9,0.1,20.4,4.911,0.001,13.511,0.003,8.418,0.002,558.56,0.13
32,300,62.30,0.04,18.0,0.1,18.4,4.925,0.003,13.551,0.005,8.442,0.004,563.41,0.26
33,473,62.49,0.03,18.2,0.1,18.7,4.929,0.003,13.563,0.012,8.446,0.004,564.63,0.43
34,673,62.68,0.03,18.7,0.1,19.4,4.934,0.003,13.570,0.004,8.450,0.004,565.76,0.24
35,873,62.86,0.03,19.3,0.1,20.0,4.937,0.002,13.581,0.006,8.460,0.004,567.20,0.25
36,1073,63.07,0.02,19.7,0.1,20.6,4.944,0.003,13.589,0.005,8.463,0.004,568.58,0.26
37,1073,63.12,0.03,19.6,0.1,20.4,4.942,0.001,13.587,0.002,8.462,0.001,568.20,0.07
38,1273,63.28,0.04,20.2,0.2,21.1,4.945,0.002,13.603,0.003,8.469,0.003,569.68,0.17
39,1073,63.03,0.05,19.9,0.2,20.8,4.943,0.001,13.589,0.002,8.465,0.001,568.60,0.11
40,873,62.86,0.03,19.3,0.1,20.0,4.939,0.001,13.576,0.003,8.461,0.002,567.29,0.14
41,673,62.60,0.05,19.0,0.2,19.7,4.934,0.001,13.571,0.003,8.452,0.002,565.94,0.13
42,473,62.56,0.04,18.0,0.2,18.4,4.932,0.002,13.564,0.003,8.449,0.003,565.22,0.16
43,300,62.39,0.04,17.6,0.2,18.0,4.929,0.002,13.557,0.003,8.447,0.002,564.45,0.12
44,300,62.57,0.04,16.9,0.1,17.2,4.935,0.002,13.577,0.005,8.453,0.003,566.37,0.21
45,300,62.77,0.03,16.1,0.1,16.4,4.942,0.002,13.590,0.006,8.460,0.004,568.19,0.25
46,473,62.98,0.02,16.3,0.1,16.7,4.947,0.002,13.602,0.004,8.464,0.002,569.53,0.18
47,673,63.23,0.06,16.7,0.2,17.1,4.952,0.001,13.616,0.001,8.474,0.001,571.37,0.07
48,873,63.45,0.07,17.1,0.2,17.6,4.958,0.001,13.622,0.003,8.484,0.002,572.99,0.13
49,1073,63.57,0.07,17.9,0.2,18.7,4.961,0.001,13.630,0.003,8.486,0.001,573.81,0.08
50,1273,63.88,0.02,18.1,0.1,18.9,4.964,0.001,13.653,0.002,8.497,0.001,575.82,0.11
51,300,62.91,0.02,15.5,0.1,15.8,4.947,0.001,13.602,0.003,8.470,0.003,569.93,0.17
52,300,63.41,0.04,13.6,0.2,13.8,4.961,0.002,13.639,0.004,8.495,0.003,574.77,0.2
53,473,63.65,0.01,13.8,0.1,14.0,4.964,0.001,13.658,0.002,8.500,0.002,576.29,0.09
54,673,63.88,0.01,14.3,0.1,14.6,4.971,0.001,13.669,0.003,8.507,0.001,577.95,0.12
55,873,64.14,0.05,14.6,0.2,15.0,4.980,0.002,13.685,0.004,8.517,0.003,580.48,0.2
56,300,64.02,0.01,11.4,0.1,11.4,4.983,0.001,13.696,0.002,8.527,0.002,581.86,0.1
57,473,64.33,0.04,11.4,0.2,11.5,4.988,0.004,13.712,0.011,8.533,0.006,583.67,0.42
58,673,64.53,0.04,12.1,0.1,12.3,4.993,0.005,13.726,0.016,8.542,0.007,585.37,0.6
59,873,64.77,0.03,12.6,0.1,12.9,4.998,0.003,13.733,0.006,8.546,0.004,586.55,0.27
60,300,64.10,0.06,11.1,0.2,11.1,4.986,0.003,13.699,0.005,8.532,0.004,582.75,0.26
61,300,64.62,0.04,9.3,0.2,9.3,5.002,0.003,13.744,0.006,8.558,0.004,588.33,0.27
62,473,64.97,0.08,9.3,0.2,9.3,5.009,0.002,13.757,0.004,8.564,0.003,590.14,0.19
63,673,65.29,0.09,9.6,0.3,9.8,5.016,0.003,13.784,0.01,8.576,0.004,592.88,0.36
64,873,65.43,0.08,10.5,0.2,10.7,5.018,0.003,13.787,0.009,8.580,0.004,593.55,0.35
65,300,65.26,0.08,7.2,0.2,7.1,5.022,0.002,13.793,0.006,8.587,0.004,594.73,0.24
66,300,65.82,0.05,5.5,0.2,5.4,5.040,0.003,13.837,0.007,8.617,0.004,600.94,0.3
67,473,66.13,0.04,5.8,0.2,5.7,5.046,0.002,13.850,0.008,8.623,0.008,602.69,0.37
68,673,66.38,0.04,6.4,0.2,6.6,5.051,0.004,13.870,0.011,8.631,0.007,604.72,0.48
69,300,66.79,0.03,2.7,0.1,2.7,5.071,0.001,13.922,0.002,8.665,0.002,611.76,0.1
-1,300,,,0,,0,5.104,0.001,14.006,0.001,8.718,0.001,623.23,0.07
-2,300,,,0,,0,5.104,0.001,14.005,0.003,8.719,0.001,623.26,0.08
-3,300,,,0,,0,5.106,0.001,14.008,0.009,8.718,0.001,623.53,0.06

File: peritheos/data/datasets/tantalum-dewaele-2004-table1-compression.csv
ruby_pressure_classical_gpa,ruby_pressure_revised_gpa,atomic_volume_a3,atomic_volume_uncertainty_a3
2.27,2.27,17.838,0.01
3.43,3.44,17.704,0.01
4.99,5.0,17.585,0.01
6.74,6.76,17.436,0.01
7.84,7.87,17.354,0.01
9.24,9.28,17.243,0.01
10.59,10.6,17.140,0.01
12.04,12.1,17.026,0.01
13.49,13.6,16.942,0.01
15.04,15.2,16.833,0.01
16.14,16.3,16.751,0.01
17.39,17.5,16.662,0.01
19.14,19.3,16.557,0.01
20.79,21.0,16.449,0.01
22.39,22.6,16.353,0.01
23.99,24.3,16.263,0.01
26.24,26.6,16.129,0.01
27.89,28.3,16.036,0.01
30.05,30.5,15.914,0.01
1.14,1.14,17.933,0.01
0.0,0.0,18.034,0.01
52.5,53.8,14.814,0.01
58.7,60.3,14.554,0.01
65.5,67.4,14.266,0.01
70.0,72.2,14.143,0.01
90.0,93.6,13.449,0.01
31.0,31.5,15.843,0.01
36.2,36.8,15.585,0.01
39.5,40.2,15.415,0.01
45.3,46.2,15.135,0.01
50.2,51.4,14.919,0.01
55.3,56.8,14.693,0.01
66.5,68.5,14.257,0.01
74.1,76.6,13.998,0.01
79.9,82.8,13.795,0.01
85.7,89.0,13.633,0.01

File: peritheos/data/datasets/zirconium-alpha-mchardy-2026-table-s6-compression.csv
cell,pressure_calibrant,calibrant_atomic_volume_a3,calibrant_atomic_volume_uncertainty_a3,pressure_gpa,pressure_uncertainty_gpa,lattice_a_angstrom,lattice_a_uncertainty_angstrom,lattice_c_angstrom,lattice_c_uncertainty_angstrom,atomic_volume_a3,atomic_volume_uncertainty_a3
DAC3,Al,16.598,0.001,0.01,0.06,3.234,0.001,5.148,0.003,23.32,0.02
DAC3,Al,16.602,0.002,0.0,0.1,3.234,0.001,5.147,0.003,23.31,0.02
DAC3,Al,16.391,0.001,0.97,0.06,3.225,0.001,5.132,0.003,23.12,0.02
DAC3,Al,16.344,0.001,1.19,0.06,3.223,0.001,5.129,0.003,23.08,0.02
DAC3,Al,16.194,0.001,1.94,0.07,3.215,0.001,5.123,0.003,22.94,0.02
DAC3,Al,16.084,0.001,2.52,0.08,3.209,0.001,5.112,0.004,22.80,0.02
DAC3,Al,15.786,0.001,4.18,0.07,3.190,0.001,5.079,0.002,22.38,0.01
DAC3,Al,15.640,0.002,5.0,0.1,3.182,0.001,5.073,0.004,22.24,0.02
DAC3,Al,15.365,0.002,6.8,0.2,3.164,0.001,5.049,0.005,21.88,0.03
DAC3,Al,14.764,0.001,11.3,0.2,3.121,0.001,5.024,0.006,21.19,0.03
DAC4,Al,16.31,0.02,1.37,0.08,3.224,0.001,5.131,0.002,23.09,0.01
DAC4,Al,16.07,0.03,2.6,0.2,3.216,0.001,5.121,0.002,22.94,0.01
DAC4,Al,15.970,0.008,3.13,0.06,3.207,0.001,5.106,0.002,22.73,0.01
DAC4,Al,15.735,0.013,4.48,0.1,3.194,0.001,5.089,0.002,22.48,0.01
DAC4,Al,15.431,0.004,6.38,0.1,3.172,0.001,5.061,0.002,22.05,0.01
DAC5,Al,16.420,0.007,0.83,0.04,3.225,0.001,5.135,0.004,23.13,0.02
DAC5,Al,16.416,0.008,0.85,0.04,3.225,0.001,5.133,0.004,23.12,0.02
DAC5,Al,16.414,0.008,0.86,0.04,3.225,0.001,5.136,0.004,23.12,0.02
DAC5,Al,16.404,0.008,0.91,0.04,3.225,0.001,5.130,0.004,23.10,0.02
DAC5,Al,16.394,0.007,0.95,0.04,3.224,0.001,5.134,0.004,23.12,0.02
DAC5,Al,16.383,0.008,1.00,0.04,3.224,0.001,5.135,0.004,23.12,0.02
DAC5,Al,16.372,0.008,1.06,0.04,3.224,0.001,5.135,0.004,23.11,0.02
DAC5,Al,16.359,0.009,1.12,0.04,3.223,0.001,5.136,0.005,23.10,0.02
DAC5,Al,16.343,0.008,1.20,0.04,3.223,0.001,5.132,0.004,23.08,0.02
DAC5,Al,16.328,0.008,1.27,0.04,3.222,0.001,5.134,0.004,23.08,0.02
DAC5,Al,16.308,0.008,1.37,0.04,3.221,0.001,5.133,0.004,23.06,0.02
DAC5,Al,16.283,0.008,1.49,0.05,3.220,0.001,5.132,0.004,23.04,0.02
DAC5,Al,16.257,0.008,1.62,0.05,3.219,0.001,5.129,0.004,23.02,0.02
DAC5,Al,16.229,0.008,1.76,0.05,3.218,0.001,5.128,0.004,22.99,0.02
DAC5,Al,16.210,0.008,1.86,0.05,3.217,0.001,5.129,0.004,22.99,0.02
DAC5,Al,16.192,0.009,1.95,0.05,3.217,0.001,5.127,0.004,22.97,0.02
DAC5,Al,16.176,0.008,2.04,0.05,3.215,0.001,5.126,0.004,22.95,0.02
DAC5,Al,16.152,0.009,2.16,0.06,3.214,0.001,5.125,0.005,22.92,0.02
DAC5,Al,16.133,0.007,2.26,0.05,3.213,0.001,5.123,0.004,22.90,0.02
DAC5,Al,16.117,0.008,2.34,0.05,3.213,0.001,5.120,0.004,22.88,0.02
DAC5,Al,16.102,0.008,2.42,0.06,3.212,0.001,5.120,0.004,22.87,0.03
DAC5,Al,16.089,0.008,2.49,0.06,3.211,0.001,5.115,0.004,22.84,0.02
DAC5,Al,16.074,0.008,2.57,0.06,3.210,0.001,5.118,0.005,22.84,0.02
DAC5,Al,16.052,0.007,2.68,0.06,3.209,0.001,5.116,0.004,22.81,0.02
DAC5,Al,16.029,0.007,2.81,0.06,3.208,0.001,5.115,0.004,22.79,0.02
DAC5,Al,16.003,0.007,2.94,0.06,3.206,0.001,5.112,0.004,22.76,0.02
DAC5,Al,15.975,0.007,3.10,0.06,3.205,0.001,5.111,0.004,22.73,0.03
DAC5,Al,15.944,0.007,3.28,0.06,3.203,0.001,5.108,0.004,22.69,0.02
DAC5,Al,15.922,0.008,3.40,0.07,3.202,0.001,5.106,0.005,22.66,0.02
DAC5,Al,15.899,0.007,3.53,0.07,3.200,0.001,5.104,0.004,22.64,0.02
DAC5,Al,15.875,0.008,3.67,0.07,3.199,0.001,5.102,0.005,22.61,0.02
DAC5,Al,15.849,0.008,3.81,0.07,3.198,0.001,5.099,0.004,22.58,0.02
DAC5,Al,15.818,0.007,3.99,0.07,3.195,0.001,5.099,0.004,22.54,0.02
DAC5,Al,15.785,0.007,4.18,0.07,3.193,0.001,5.098,0.004,22.51,0.02
DAC5,Al,15.748,0.006,4.40,0.08,3.191,0.001,5.093,0.004,22.46,0.02
DAC5,Al,15.712,0.007,4.62,0.08,3.189,0.001,5.090,0.004,22.42,0.02
DAC5,Al,15.675,0.007,4.84,0.08,3.187,0.001,5.087,0.004,22.37,0.02
DAC5,Al,15.633,0.007,5.10,0.09,3.184,0.001,5.085,0.004,22.33,0.02
DAC5,Al,15.589,0.007,5.37,0.09,3.182,0.001,5.080,0.004,22.27,0.02
DAC5,Al,15.541,0.007,5.67,0.09,3.179,0.001,5.075,0.004,22.21,0.02
DAC5,Al,15.485,0.006,6.03,0.1,3.176,0.001,5.070,0.004,22.14,0.02
DAC5,Al,15.429,0.007,6.39,0.11,3.172,0.001,5.067,0.004,22.08,0.02
DAC5,Al,15.379,0.007,6.72,0.11,3.170,0.001,5.059,0.004,22.01,0.02
DAC5,Al,15.323,0.006,7.10,0.11,3.166,0.001,5.057,0.004,21.94,0.02
DAC5,Al,15.262,0.007,7.52,0.12,3.162,0.001,5.053,0.004,21.87,0.02
DAC5,Al,15.194,0.007,8.00,0.13,3.157,0.001,5.048,0.005,21.78,0.02
DAC5,Al,15.049,0.007,9.05,0.15,3.148,0.001,5.034,0.004,21.60,0.02
DAC5,Al,14.943,0.006,9.9,0.2,3.141,0.001,5.027,0.004,21.47,0.02
DAC5,Al,14.892,0.007,10.2,0.2,3.138,0.001,5.015,0.004,21.38,0.02
DAC5,Al,14.836,0.005,10.7,0.2,3.133,0.001,5.012,0.003,21.31,0.02
DAC5,Al,14.775,0.005,11.2,0.2,3.127,0.001,5.010,0.005,21.21,0.02
