Repository: CPrescher/peritheos

# Peritheos

A Python library for thermodynamic equations of state calculations for solid materials.

Built-in EOS evaluation, inversion, bounded robust fitting, and uncertainty
statistics are implemented in Rust and exposed through the established Python API.
NumPy broadcasting and user-defined `EosBase` subclasses remain supported.
The package includes PEP 561 typing metadata for type checkers and IDEs.

Full model, fitting, units, and development documentation is available at
[peritheos.readthedocs.io](https://peritheos.readthedocs.io/).
Rust users can start with the workflow-oriented [Rust API guide](docs/rust-api.md)
and the runnable examples in the unified Rust crate.

File: peritheos/data/datasets/zirconium-beta-mchardy-2026-table-s8-compression.csv
cell,pressure_calibrant,calibrant_atomic_volume_a3,calibrant_atomic_volume_uncertainty_a3,pressure_gpa,pressure_uncertainty_gpa,lattice_a_angstrom,lattice_a_uncertainty_angstrom,atomic_volume_a3,atomic_volume_uncertainty_a3
DAC1,Bi,22.12,0.02,37.3,0.3,3.269,0.003,17.46,0.05
DAC1,Bi,21.61,0.01,42.4,0.3,3.237,0.002,16.96,0.03
DAC1,Bi,20.63,0.02,54.0,0.4,3.181,0.003,16.10,0.04
DAC1,Bi,20.62,0.02,54.1,0.5,3.181,0.003,16.10,0.05
DAC1,Bi,20.29,0.01,58.6,0.4,3.158,0.002,15.75,0.03
DAC1,Bi,19.97,0.02,63.4,0.5,3.141,0.003,15.50,0.04
DAC1,Bi,19.60,0.02,69.2,0.5,3.119,0.002,15.16,0.04
DAC1,Bi,19.42,0.02,72.3,0.5,3.108,0.002,15.02,0.03
DAC1,Bi,19.18,0.02,76.6,0.5,3.093,0.003,14.80,0.04
DAC1,Bi,18.97,0.02,80.5,0.5,3.081,0.003,14.63,0.04
DAC1,Bi,18.79,0.02,84.3,0.6,3.070,0.003,14.47,0.04
DAC1,Bi,18.75,0.02,85.0,0.5,3.067,0.002,14.43,0.03
DAC1,Bi,18.65,0.02,87.1,0.5,3.061,0.002,14.34,0.03
DAC1,Bi,18.57,0.01,88.8,0.5,3.056,0.002,14.27,0.02
DAC1,Bi,18.48,0.02,90.7,0.6,3.050,0.002,14.19,0.03
DAC1,Bi,18.27,0.01,95.5,0.5,3.038,0.002,14.01,0.02
DAC1,Bi,18.13,0.01,98.7,0.5,3.029,0.002,13.90,0.02
DAC1,Bi,17.99,0.02,102.2,0.6,3.020,0.002,13.77,0.02
DAC1,Bi,17.77,0.01,107.7,0.5,3.007,0.002,13.59,0.02
DAC1,Bi,17.53,0.01,114.1,0.5,2.990,0.002,13.37,0.02
DAC1,Bi,17.29,0.01,121.1,0.5,2.976,0.002,13.17,0.02
DAC1,Bi,17.13,0.01,125.8,0.5,2.963,0.002,13.01,0.02
DAC1,Bi,16.88,0.01,133.5,0.5,2.949,0.001,12.82,0.02
DAC1,Bi,16.76,0.02,137.7,0.6,2.940,0.002,12.71,0.03
DAC1,Bi,16.53,0.01,145.6,0.6,2.924,0.002,12.50,0.02
DAC1,Bi,16.29,0.01,154.6,0.6,2.907,0.002,12.28,0.02
DAC3,Al,12.712,0.007,35.3,0.6,3.276,0.001,17.573,0.004
DAC3,Al,12.521,0.006,38.5,0.7,3.257,0.001,17.282,0.003
DAC3,Al,12.390,0.006,40.8,0.7,3.243,0.001,17.057,0.003
DAC3,Al,12.202,0.006,44.3,0.8,3.222,0.001,16.712,0.003
DAC3,Al,12.088,0.006,46.6,0.8,3.212,0.001,16.565,0.003
DAC3,Al,11.961,0.005,49.2,0.9,3.197,0.001,16.334,0.003
DAC3,Al,11.883,0.006,50.8,0.9,3.188,0.001,16.205,0.003
DAC4,Al,12.635,0.006,36.2,0.6,3.265,0.001,17.397,0.008
DAC4,Al,12.419,0.006,39.9,0.7,3.243,0.001,17.058,0.006
DAC4,Al,12.318,0.005,41.8,0.7,3.233,0.001,16.898,0.009
DAC4,Al,12.194,0.006,44.1,0.8,3.229,0.001,16.687,0.006
DAC4,Al,12.019,0.005,47.6,0.9,3.203,0.001,16.437,0.005
DAC4,Al,11.841,0.007,51.3,0.9,3.185,0.001,16.161,0.006
DAC2,Bi,20.28,0.01,58.8,0.4,3.158,0.002,15.75,0.03
DAC2,Bi,20.13,0.02,60.8,0.4,3.148,0.002,15.60,0.03
DAC2,Bi,19.51,0.01,70.7,0.4,3.115,0.002,15.11,0.03
DAC2,Bi,19.27,0.02,75.0,0.6,3.099,0.002,14.88,0.03
DAC2,Bi,18.89,0.02,82.1,0.6,3.076,0.001,14.55,0.02
DAC2,Bi,18.79,0.02,84.2,0.5,3.070,0.002,14.46,0.03
DAC2,Bi,18.64,0.02,87.4,0.5,3.058,0.001,14.30,0.01
DAC2,Bi,18.29,0.02,95.0,0.6,3.039,0.002,14.03,0.02
DAC2,Bi,18.07,0.01,100.0,0.5,3.022,0.001,13.81,0.01
DAC2,Bi,17.73,0.02,108.7,0.7,3.003,0.001,13.54,0.02
DAC2,Bi,17.50,0.03,115.1,0.8,2.987,0.001,13.33,0.02
DAC2,Bi,17.20,0.02,123.8,0.6,2.965,0.003,13.03,0.04
DAC2,Bi,16.96,0.02,131.1,0.6,2.947,0.002,12.80,0.04
DAC2,Bi,16.40,0.01,150.2,0.6,2.909,0.002,12.31,0.03
DAC2,Bi,16.23,0.02,156.8,0.7,2.897,0.003,12.16,0.05
DAC2,Bi,16.01,0.01,165.7,0.4,2.880,0.003,11.94,0.05
DAC2,Bi,15.89,0.01,170.5,0.7,2.872,0.002,11.84,0.04
DAC2,Bi,15.71,0.01,178.5,0.5,2.859,0.002,11.69,0.04
DAC2,Bi,15.64,0.02,181.5,0.8,2.856,0.002,11.65,0.04
DAC2,Bi,15.59,0.01,183.6,0.5,2.852,0.002,11.60,0.04
DAC2,Bi,15.47,0.01,189.5,0.6,2.844,0.001,11.50,0.02
DAC2,Bi,15.34,0.01,195.8,0.8,2.836,0.002,11.41,0.03
DAC2,Bi,15.17,0.01,204.0,0.8,2.825,0.002,11.27,0.03
DAC2,Bi,15.20,0.03,202.7,1.4,2.825,0.002,11.28,0.03
DAC2,Bi,15.09,0.02,208.5,0.9,2.817,0.002,11.18,0.03
DAC2,Bi,14.99,0.01,213.4,0.8,2.811,0.002,11.10,0.04
DAC2,Bi,14.90,0.02,218.4,1,2.803,0.002,11.01,0.04
DAC2,Bi,14.80,0.01,224.4,0.9,2.796,0.002,10.92,0.04
DAC2,Bi,14.69,0.03,230.3,1.7,2.787,0.002,10.82,0.04
DAC2,Bi,14.62,0.02,234.7,1.2,2.780,0.001,10.74,0.02
DAC2,Bi,14.55,0.02,238.7,1.2,2.775,0.002,10.69,0.03
DAC2,Bi,14.52,0.02,240.4,1.1,2.774,0.002,10.68,0.03

File: peritheos/data/datasets/zirconium-omega-mchardy-2026-table-s7-compression.csv
cell,pressure_calibrant,calibrant_atomic_volume_a3,calibrant_atomic_volume_uncertainty_a3,pressure_gpa,pressure_uncertainty_gpa,lattice_a_angstrom,lattice_a_uncertainty_angstrom,lattice_c_angstrom,lattice_c_uncertainty_angstrom,atomic_volume_a3,atomic_volume_uncertainty_a3
DAC3,Al,14.764,0.004,11.3,0.2,4.873,0.001,3.041,0.001,20.843,0.006
DAC3,Al,14.211,0.006,16.2,0.3,4.820,0.001,3.010,0.001,20.184,0.006
DAC3,Al,14.023,0.005,18.1,0.3,4.799,0.001,2.998,0.001,19.929,0.007
DAC3,Al,13.800,0.006,20.5,0.3,4.773,0.001,2.983,0.001,19.617,0.007
DAC3,Al,13.625,0.011,22.6,0.4,4.755,0.001,2.971,0.001,19.390,0.011
DAC3,Al,13.394,0.009,25.4,0.4,4.728,0.001,2.955,0.001,19.068,0.007
DAC3,Al,13.186,0.007,28.2,0.5,4.704,0.001,2.940,0.001,18.777,0.007
DAC3,Al,12.873,0.008,32.8,0.6,4.667,0.001,2.913,0.001,18.316,0.008
DAC3,Al,16.61,0.01,-0.04,0.02,5.044,0.003,3.137,0.001,23.05,0.03
DAC4,Al,14.760,0.008,11.3,0.2,4.876,0.001,3.040,0.001,20.864,0.009
DAC4,Al,14.224,0.006,16.1,0.3,4.819,0.001,3.004,0.001,20.141,0.007
DAC4,Al,13.487,0.007,24.2,0.4,4.744,0.001,2.959,0.001,19.223,0.007
DAC4,Al,13.198,0.007,28.0,0.5,4.705,0.001,2.938,0.001,18.781,0.008
DAC4,Al,12.887,0.005,32.5,0.5,4.668,0.001,2.916,0.001,18.342,0.009
DAC5,Al,14.775,0.005,11.2,0.2,4.877,0.001,3.041,0.001,20.882,0.011
DAC5,Al,14.728,0.005,11.6,0.2,4.873,0.001,3.038,0.001,20.831,0.008
DAC5,Al,14.683,0.004,11.9,0.2,4.869,0.001,3.036,0.001,20.779,0.006
DAC5,Al,14.636,0.007,12.3,0.2,4.866,0.001,3.033,0.001,20.734,0.009
DAC5,Al,14.586,0.004,12.8,0.2,4.862,0.001,3.031,0.001,20.680,0.006
DAC5,Al,14.530,0.004,13.3,0.2,4.858,0.001,3.028,0.001,20.623,0.006
DAC5,Al,14.474,0.004,13.8,0.2,4.853,0.001,3.025,0.001,20.563,0.007
DAC5,Al,14.418,0.004,14.3,0.2,4.849,0.001,3.021,0.001,20.504,0.007
DAC5,Al,14.337,0.004,15.0,0.2,4.842,0.001,3.016,0.001,20.413,0.007
DAC5,Al,14.289,0.005,15.5,0.2,4.837,0.001,3.014,0.001,20.358,0.007
DAC5,Al,14.233,0.005,16.0,0.3,4.833,0.001,3.010,0.001,20.297,0.008
DAC5,Al,14.151,0.004,16.8,0.3,4.825,0.001,3.006,0.001,20.200,0.007
DAC5,Al,14.082,0.005,17.5,0.3,4.819,0.001,3.001,0.001,20.119,0.008
DAC5,Al,14.019,0.005,18.2,0.3,4.811,0.001,2.997,0.001,20.028,0.009
DAC5,Al,13.969,0.006,18.7,0.3,4.806,0.001,2.994,0.001,19.961,0.01
DAC5,Al,13.914,0.004,19.3,0.3,4.799,0.001,2.992,0.001,19.893,0.008
DAC5,Al,13.863,0.012,19.8,0.3,4.790,0.001,2.990,0.001,19.81,0.02
DAC5,Al,13.812,0.013,20.4,0.4,4.781,0.001,2.989,0.001,19.72,0.02
DAC5,Al,13.758,0.004,21.0,0.3,4.775,0.001,2.986,0.001,19.657,0.009
DAC5,Al,13.712,0.003,21.5,0.3,4.768,0.001,2.981,0.001,19.565,0.009
DAC5,Al,13.660,0.003,22.2,0.3,4.763,0.001,2.976,0.001,19.492,0.009
DAC5,Al,13.614,0.003,22.7,0.4,4.760,0.001,2.973,0.002,19.45,0.02
DAC5,Al,13.509,0.003,24.0,0.4,4.750,0.001,2.967,0.002,19.33,0.03
DAC5,Al,13.472,0.005,24.4,0.4,4.747,0.001,2.964,0.001,19.282,0.009
DAC5,Al,13.434,0.005,24.9,0.4,4.743,0.001,2.962,0.001,19.230,0.01
DAC5,Al,13.394,0.005,25.4,0.4,4.738,0.001,2.959,0.001,19.180,0.01
DAC5,Al,13.341,0.004,26.1,0.4,4.731,0.001,2.954,0.001,19.088,0.011

File: peritheos/data/datasets/shen-smith-2026-table-s1-volumes.csv (part 2 of 3)
experiment,run_number,phase,measurement_sequence,unit_cell_volume_a3,unit_cell_volume_standard_error_a3
DAC-1,1,Pt,first,59.54115,0.01721
DAC-1,174,Ta,,26.56065,0.04116
DAC-1,174,Cu,,33.93823,0.06964
DAC-1,174,Au,,51.27725,0.05165
DAC-1,174,W,,25.49071,0.01084
DAC-1,174,hcp-Fe,,16.81769,0.02100
DAC-1,174,Pt,last,48.88736,0.03210
DAC-1,175,Pt,first,48.85998,0.02778
DAC-1,175,Ta,,26.52261,0.03140
DAC-1,175,Cu,,33.91216,0.06742
DAC-1,175,Au,,51.24090,0.04848
DAC-1,175,W,,25.47388,0.01079
DAC-1,175,hcp-Fe,,16.80360,0.01981
DAC-1,175,Pt,last,48.85812,0.02933
DAC-1,176,Pt,first,48.83199,0.02424
DAC-1,176,Ta,,26.50997,0.04522
DAC-1,176,Cu,,33.88826,0.06116
DAC-1,176,Au,,51.20941,0.04970
DAC-1,176,W,,25.45744,0.01071
DAC-1,176,hcp-Fe,,16.79539,0.03233
DAC-1,176,Pt,last,48.83143,0.04296
DAC-1,177,Pt,first,48.81062,0.02707
DAC-1,177,Ta,,26.49925,0.05194
DAC-1,177,Cu,,33.86752,0.06382
DAC-1,177,Au,,51.18078,0.04862
DAC-1,177,W,,25.44875,0.01233
DAC-1,177,hcp-Fe,,16.78597,0.03912
DAC-1,177,Pt,last,48.81275,0.04531
DAC-1,178,Pt,first,48.78428,0.02795
DAC-1,178,Ta,,26.48565,0.06003
DAC-1,178,Cu,,33.84798,0.06234
DAC-1,178,Au,,51.15184,0.05131
DAC-1,178,W,,25.42781,0.01145
DAC-1,178,hcp-Fe,,16.77186,0.03553
DAC-1,178,Pt,last,48.78293,0.05042
DAC-1,179,Pt,first,48.75419,0.02253
DAC-1,179,Ta,,26.44854,0.04548
DAC-1,179,Cu,,33.81954,0.06038
DAC-1,179,Au,,51.11632,0.04762
DAC-1,179,W,,25.41618,0.01309
DAC-1,179,hcp-Fe,,16.75312,0.03140
DAC-1,179,Pt,last,48.75442,0.04789
DAC-1,180,Pt,first,48.72849,0.02977
DAC-1,180,Ta,,26.42347,0.04276
DAC-1,180,Cu,,33.78870,0.05681
DAC-1,180,Au,,51.07534,0.04969
DAC-1,180,W,,25.39808,0.01249
DAC-1,180,hcp-Fe,,16.74078,0.03209
DAC-1,180,Pt,last,48.73076,0.05197
DAC-1,181,Pt,first,48.70647,0.02958
DAC-1,181,Ta,,26.40234,0.04930
DAC-1,181,Cu,,33.76892,0.05501
DAC-1,181,Au,,51.04237,0.05082
DAC-1,181,W,,25.38941,0.01347
DAC-1,181,hcp-Fe,,16.73153,0.03190
DAC-1,181,Pt,last,48.70958,0.06140
DAC-1,182,Pt,first,48.68818,0.02883
DAC-1,182,Ta,,26.37733,0.04411
DAC-1,182,Cu,,33.74674,0.04982
DAC-1,182,Au,,51.01040,0.04993
DAC-1,182,W,,25.38380,0.01796
DAC-1,182,hcp-Fe,,16.71779,0.02505
DAC-1,182,Pt,last,48.68809,0.06215
DAC-1,183,Pt,first,48.65378,0.02653
DAC-1,183,Ta,,26.35812,0.04270
DAC-1,183,Cu,,33.72371,0.04984
DAC-1,183,Au,,50.97787,0.04904
DAC-1,183,W,,25.36416,0.01512
DAC-1,183,hcp-Fe,,16.70842,0.02920
DAC-1,183,Pt,last,48.65603,0.05893
DAC-1,184,Pt,first,48.63062,0.02448
DAC-1,184,Ta,,26.34214,0.05559
DAC-1,184,Cu,,33.69883,0.04499
DAC-1,184,Au,,50.94735,0.05025
DAC-1,184,W,,25.34630,0.01295
DAC-1,184,hcp-Fe,,16.69639,0.02459
DAC-1,184,Pt,last,48.63500,0.06190
DAC-1,185,Pt,first,48.60555,0.01999
DAC-1,185,Ta,,26.32287,0.05587
DAC-1,185,Cu,,33.67831,0.04437
DAC-1,185,Au,,50.91557,0.04811
DAC-1,185,W,,25.31950,0.00962
DAC-1,185,hcp-Fe,,16.68253,0.03379
DAC-1,185,Pt,last,48.60689,0.05863
DAC-1,186,Pt,first,48.57171,0.02282
DAC-1,186,Ta,,26.29945,0.05553
DAC-1,186,Cu,,33.65162,0.03963
DAC-1,186,Au,,50.87514,0.05084
DAC-1,186,W,,25.30722,0.01211
DAC-1,186,hcp-Fe,,16.66852,0.02230
DAC-1,186,Pt,last,48.57277,0.05860
DAC-1,187,Pt,first,48.54372,0.02141
DAC-1,187,Ta,,26.27894,0.06290
DAC-1,187,Cu,,33.62636,0.03896
DAC-1,187,Au,,50.84097,0.04824
DAC-1,187,W,,25.29907,0.01632
DAC-1,187,hcp-Fe,,16.66198,0.03449
DAC-1,187,Pt,last,48.55040,0.11150
DAC-1,188,Pt,first,48.52205,0.02408
DAC-1,188,Ta,,26.25062,0.05644
DAC-1,188,Cu,,33.61018,0.03850
DAC-1,188,Au,,50.81481,0.04886
DAC-1,188,W,,25.28946,0.01703
DAC-1,188,hcp-Fe,,16.65080,0.05062
DAC-1,188,Pt,last,48.52907,0.11529
DAC-1,189,Pt,first,48.49872,0.02389
DAC-1,189,Ta,,26.24714,0.07631
DAC-1,189,Cu,,33.58235,0.03534
DAC-1,189,Au,,50.78503,0.05128
DAC-1,189,W,,25.26836,0.01541
DAC-1,189,hcp-Fe,,16.63422,0.03736
DAC-1,189,Pt,last,48.50900,0.14138
DAC-1,190,Pt,first,48.45930,0.02855
DAC-1,190,Ta,,26.21177,0.07080
DAC-1,190,Cu,,33.54888,0.03513
DAC-1,190,Au,,50.73485,0.05189
DAC-1,190,W,,25.24370,0.01477
DAC-1,190,hcp-Fe,,16.61447,0.03422
DAC-1,190,Pt,last,48.46175,0.15352
DAC-1,191,Pt,first,48.40431,0.01974
DAC-1,191,Ta,,26.17539,0.07074
DAC-1,191,Cu,,33.50330,0.03812
DAC-1,191,Au,,50.67682,0.05266
DAC-1,191,W,,25.22708,0.02303
DAC-1,191,hcp-Fe,,16.59404,0.03132
DAC-1,191,Pt,last,48.40819,0.11627
DAC-1,192,Pt,first,48.35689,0.01511
DAC-1,192,Ta,,26.14237,0.06876
DAC-1,192,Cu,,33.46316,0.04314
DAC-1,192,Au,,50.62003,0.05374
DAC-1,192,W,,25.19442,0.01897
DAC-1,192,hcp-Fe,,16.56590,0.03254
DAC-1,192,Pt,last,48.36329,0.12857
DAC-1,193,Pt,first,48.29800,0.01614
DAC-1,193,Ta,,26.07966,0.05494
DAC-1,193,Cu,,33.40717,0.04556
DAC-1,193,Au,,50.54538,0.05391
DAC-1,193,W,,25.17413,0.02445
DAC-1,193,hcp-Fe,,16.54602,0.03597
DAC-1,193,Pt,last,48.30260,0.11989
DAC-1,194,Pt,first,48.25323,0.01239
DAC-1,194,Ta,,26.05574,0.06740
DAC-1,194,Cu,,33.36614,0.04052
DAC-1,194,Au,,50.49371,0.05570
DAC-1,194,W,,25.15621,0.02962
DAC-1,194,hcp-Fe,,16.52653,0.02475
DAC-1,194,Pt,last,48.25910,0.11103
DAC-1,195,Pt,first,48.20775,0.01367
DAC-1,195,Ta,,26.01663,0.06475
DAC-1,195,Cu,,33.32634,0.03938
DAC-1,195,Au,,50.44198,0.05520
DAC-1,195,W,,25.10866,0.01911
DAC-1,195,hcp-Fe,,16.50899,0.03364
DAC-1,195,Pt,last,48.21636,0.14527
DAC-1,196,Pt,first,48.16317,0.01116
DAC-1,196,Ta,,25.98368,0.06692
DAC-1,196,Cu,,33.28307,0.04387
DAC-1,196,Au,,50.38114,0.05585
DAC-1,196,W,,25.09873,0.02532
DAC-1,196,hcp-Fe,,16.48730,0.02418
DAC-1,196,Pt,last,48.17139,0.14578
DAC-1,197,Pt,first,48.11633,0.01574
DAC-1,197,Ta,,25.94678,0.06258
DAC-1,197,Cu,,33.24448,0.03968
DAC-1,197,Au,,50.33185,0.05651
DAC-1,197,W,,25.07625,0.02908
DAC-1,197,hcp-Fe,,16.47047,0.02822
DAC-1,197,Pt,last,48.12383,0.12783
DAC-1,198,Pt,first,48.07202,0.01934
DAC-1,198,Ta,,25.91081,0.07542
DAC-1,198,Cu,,33.20679,0.04287
DAC-1,198,Au,,50.28093,0.05648
DAC-1,198,W,,25.04763,0.02784
DAC-1,198,hcp-Fe,,16.45293,0.03300
DAC-1,198,Pt,last,48.07745,0.13937
DAC-1,199,Pt,first,48.02703,0.02118
DAC-1,199,Cu,,33.16520,0.04461
DAC-1,199,Au,,50.22775,0.05675
DAC-1,199,W,,25.01961,0.02576
DAC-1,199,hcp-Fe,,16.42732,0.02613
DAC-1,199,Pt,last,48.03273,0.13011
DAC-1,200,Pt,first,47.97533,0.02043
DAC-1,200,Cu,,33.11091,0.04408
DAC-1,200,Au,,50.16037,0.05750
DAC-1,200,W,,25.00161,0.03394
DAC-1,200,hcp-Fe,,16.38881,0.04170
DAC-1,200,Pt,last,47.98380,0.13184
DAC-1,201,Pt,first,47.88977,0.01528
DAC-1,201,Cu,,33.03093,0.04192
DAC-1,201,Au,,50.07215,0.05453
DAC-1,201,W,,24.94552,0.02597
DAC-1,201,hcp-Fe,,16.37596,0.04389
DAC-1,201,Pt,last,47.90247,0.16550
DAC-1,202,Pt,first,47.86844,0.02014
DAC-1,202,Cu,,33.00613,0.04462
DAC-1,202,Au,,50.03703,0.05710
DAC-1,202,W,,24.93489,0.03052
DAC-1,202,hcp-Fe,,16.36542,0.06346
DAC-1,202,Pt,last,47.88013,0.15676
DAC-1,203,Pt,first,47.83641,0.01685
DAC-1,203,Cu,,32.97852,0.04309
DAC-1,203,Au,,49.99718,0.05866
DAC-1,203,W,,24.89619,0.01895
DAC-1,203,hcp-Fe,,16.34456,0.05393
DAC-1,203,Pt,last,47.85011,0.15125
DAC-1,204,Pt,first,47.79523,0.01619
DAC-1,204,Cu,,32.93550,0.04302
DAC-1,204,Au,,49.94322,0.05840
DAC-1,204,W,,24.86548,0.01780
DAC-1,204,hcp-Fe,,16.32934,0.05756
DAC-1,204,Pt,last,47.80431,0.15044
DAC-1,205,Pt,first,47.76082,0.01363
DAC-1,205,Cu,,32.90823,0.04982
DAC-1,205,Au,,49.89823,0.05948
DAC-1,205,W,,24.82711,0.00946
DAC-1,205,hcp-Fe,,16.31522,0.05607
DAC-1,205,Pt,last,47.77367,0.14389
DAC-1,206,Pt,first,47.72733,0.01278
DAC-1,206,Cu,,32.87421,0.05150
DAC-1,206,Au,,49.85424,0.06144
DAC-1,206,W,,24.82582,0.02178
DAC-1,206,hcp-Fe,,16.29486,0.03760
DAC-1,206,Pt,last,47.73557,0.14364
DAC-1,207,Pt,first,47.67869,0.02997
DAC-1,207,Cu,,32.83210,0.05100
DAC-1,207,Au,,49.79242,0.06176
DAC-1,207,W,,24.79781,0.02279
DAC-1,207,hcp-Fe,,16.28329,0.04464
DAC-1,207,Pt,last,47.68748,0.12748
DAC-1,208,Pt,first,47.63836,0.02361
DAC-1,208,Cu,,32.80006,0.05566
DAC-1,208,Au,,49.74638,0.06152
DAC-1,208,W,,24.76318,0.01586
DAC-1,208,hcp-Fe,,16.26732,0.04839
DAC-1,208,Pt,last,47.64766,0.12802
DAC-1,209,Pt,first,47.60369,0.02196
DAC-1,209,Cu,,32.76624,0.05495
DAC-1,209,Au,,49.69932,0.06066
DAC-1,209,W,,24.74804,0.02218
DAC-1,209,hcp-Fe,,16.25330,0.04446
DAC-1,209,Pt,last,47.61204,0.12711
DAC-1,210,Pt,first,47.56116,0.02707
DAC-1,210,Cu,,32.73221,0.05753
DAC-1,210,Au,,49.65413,0.06301
DAC-1,210,W,,24.72497,0.02398
DAC-1,210,hcp-Fe,,16.23681,0.03204
DAC-1,210,Pt,last,47.57147,0.12351
DAC-1,211,Pt,first,47.51961,0.02616
DAC-1,211,Cu,,32.69683,0.05540
DAC-1,211,Au,,49.60378,0.06264
DAC-1,211,W,,24.69794,0.02151
DAC-1,211,hcp-Fe,,16.21440,0.03619
DAC-1,211,Pt,last,47.52858,0.13066
DAC-1,212,Pt,first,47.46009,0.02223
DAC-1,212,Cu,,32.64844,0.05133
DAC-1,212,Au,,49.54409,0.06064
DAC-1,212,W,,24.66990,0.02033
DAC-1,212,hcp-Fe,,16.20077,0.04743
DAC-1,212,Pt,last,47.47310,0.13302
DAC-1,213,Pt,first,47.42530,0.04017
DAC-1,213,Cu,,32.61905,0.05015
DAC-1,213,Au,,49.49302,0.06359
DAC-1,213,W,,24.64784,0.02127
DAC-1,213,hcp-Fe,,16.19022,0.04337
DAC-1,213,Pt,last,47.43760,0.12794
DAC-1,214,Pt,first,47.39961,0.03520
DAC-1,214,Cu,,32.59040,0.04962
DAC-1,214,Au,,49.45622,0.06247
DAC-1,214,W,,24.63788,0.02824
DAC-1,214,hcp-Fe,,16.16852,0.03685
DAC-1,214,Pt,last,47.40483,0.12382
DAC-1,215,Pt,first,47.35055,0.03098
DAC-1,215,Cu,,32.54888,0.04946
DAC-1,215,Au,,49.39581,0.06318
DAC-1,215,W,,24.61034,0.02925
DAC-1,215,hcp-Fe,,16.15304,0.02893
DAC-1,215,Pt,last,47.35868,0.12781
DAC-1,216,Pt,first,47.31812,0.02792
DAC-1,216,Cu,,32.51963,0.04945
DAC-1,216,Au,,49.35283,0.06326
DAC-1,216,W,,24.60185,0.03761
DAC-1,216,hcp-Fe,,16.13856,0.04121
DAC-1,216,Pt,last,47.32689,0.12592
DAC-1,217,Pt,first,47.27727,0.04827
DAC-1,217,Cu,,32.48665,0.04853
DAC-1,217,Au,,49.30890,0.06335
DAC-1,217,W,,24.57782,0.03924
DAC-1,217,hcp-Fe,,16.12444,0.01724
DAC-1,217,Pt,last,47.28505,0.12010
DAC-1,218,Pt,first,47.23936,0.04261
DAC-1,218,Cu,,32.45283,0.04799
DAC-1,218,Au,,49.25969,0.06116
DAC-1,218,W,,24.55206,0.03594
DAC-1,218,hcp-Fe,,16.11266,0.03045
DAC-1,218,Pt,last,47.24595,0.11078
DAC-1,219,Pt,first,47.20248,0.03777
DAC-1,219,Cu,,32.41715,0.04877
DAC-1,219,Au,,49.21747,0.05984
DAC-1,219,W,,24.53478,0.03756
DAC-1,219,hcp-Fe,,16.09791,0.02729
DAC-1,219,Pt,last,47.20972,0.11159
DAC-1,220,Pt,first,47.16727,0.06471
DAC-1,220,Cu,,32.39232,0.05165
DAC-1,220,Au,,49.17059,0.06184
DAC-1,220,W,,24.51075,0.03404
DAC-1,220,hcp-Fe,,16.08581,0.02697
DAC-1,220,Pt,last,47.17505,0.11274
DAC-1,221,Pt,first,47.13190,0.05921
DAC-1,221,Cu,,32.35977,0.04962
DAC-1,221,Au,,49.13237,0.05946
DAC-1,221,W,,24.49364,0.03482
DAC-1,221,hcp-Fe,,16.06934,0.01422
DAC-1,221,Pt,last,47.13718,0.10471
DAC-1,222,Pt,first,47.09385,0.05118
DAC-1,222,Cu,,32.32318,0.05278
DAC-1,222,Au,,49.08131,0.05899
DAC-1,222,W,,24.47683,0.03975
DAC-1,222,hcp-Fe,,16.05712,0.02085
DAC-1,222,Pt,last,47.09893,0.10091
DAC-1,223,Pt,first,47.05935,0.04739
DAC-1,223,Cu,,32.29090,0.04794
DAC-1,223,Au,,49.03829,0.06006
DAC-1,223,W,,24.44663,0.03438
DAC-1,223,hcp-Fe,,16.03747,0.02157
DAC-1,223,Pt,last,47.06533,0.10856
DAC-1,224,Pt,first,47.02189,0.07667
DAC-1,224,Cu,,32.26639,0.04657
DAC-1,224,Au,,48.99054,0.06052
DAC-1,224,W,,24.40863,0.02558
DAC-1,224,hcp-Fe,,16.02311,0.02285
DAC-1,224,Pt,last,47.02833,0.10924
DAC-1,225,Pt,first,46.98370,0.06945
DAC-1,225,Cu,,32.23347,0.04937
DAC-1,225,Au,,48.95065,0.05811
DAC-1,225,W,,24.39437,0.03159
DAC-1,225,hcp-Fe,,16.01345,0.02539
DAC-1,225,Pt,last,46.98979,0.11003
DAC-1,226,Pt,first,46.95173,0.06401
DAC-1,226,Cu,,32.20073,0.04785
DAC-1,226,Au,,48.90177,0.05934
DAC-1,226,W,,24.36580,0.02608
DAC-1,226,hcp-Fe,,15.99869,0.02578
DAC-1,226,Pt,last,46.95422,0.10436
DAC-1,227,Pt,first,46.91533,0.05998
DAC-1,227,Cu,,32.17128,0.04895
DAC-1,227,Au,,48.85844,0.05728
DAC-1,227,W,,24.35774,0.03369
DAC-1,227,hcp-Fe,,15.98490,0.02713
DAC-1,227,Pt,last,46.92160,0.10684
DAC-1,228,Pt,first,46.87693,0.08377
DAC-1,228,Cu,,32.13666,0.04924
DAC-1,228,Au,,48.81535,0.05928
DAC-1,228,Pt,last,46.88416,0.10297
DAC-2,1,Pt,first,59.68116,0.02422
DAC-2,1,Ta,,35.59992,0.01777
DAC-2,1,Cu,,46.29190,0.03452
DAC-2,1,Au,,66.68144,0.05010
DAC-2,1,Mo,,30.82583,0.03424
DAC-2,1,bcc-Fe,,23.12581,0.01215
DAC-2,1,MgO,,73.25306,0.05531
DAC-2,1,NaCl-B1,,162.26096,0.18046
DAC-2,1,Pt,last,59.69919,0.02557
DAC-2,2,Pt,first,59.60671,0.03234
DAC-2,2,Ta,,35.53669,0.01878
DAC-2,2,Cu,,46.19571,0.03813
DAC-2,2,Au,,66.54409,0.05548
DAC-2,2,Mo,,30.78030,0.03129
DAC-2,2,bcc-Fe,,23.08041,0.02439
DAC-2,2,MgO,,73.07638,0.08095
DAC-2,2,NaCl-B1,,160.70108,0.14586
DAC-2,2,Pt,last,59.61803,0.02530
DAC-2,3,Pt,first,59.55086,0.04724
DAC-2,3,Ta,,35.48148,0.02106
DAC-2,3,Cu,,46.11743,0.03469
DAC-2,3,Au,,66.44357,0.04988
DAC-2,3,Mo,,30.75339,0.04101
DAC-2,3,bcc-Fe,,23.04732,0.02249
DAC-2,3,MgO,,73.01695,0.18344
DAC-2,3,NaCl-B1,,159.51015,0.11689
DAC-2,3,Pt,last,59.57369,0.04112
DAC-2,4,Pt,first,59.48052,0.04543
DAC-2,4,Ta,,35.41731,0.02321
DAC-2,4,Cu,,45.99696,0.02726
DAC-2,4,Au,,66.30326,0.05338
DAC-2,4,Mo,,30.70315,0.03668
DAC-2,4,bcc-Fe,,22.99292,0.02839
DAC-2,4,MgO,,72.78721,0.13243
DAC-2,4,NaCl-B1,,158.18157,0.24223
DAC-2,4,Pt,last,59.49145,0.04020
DAC-2,5,Pt,first,59.38642,0.05105
DAC-2,5,Ta,,35.35030,0.02384
DAC-2,5,Cu,,45.85033,0.04500
DAC-2,5,Au,,66.13723,0.05857
DAC-2,5,Mo,,30.63716,0.04037
DAC-2,5,bcc-Fe,,22.92888,0.02917
DAC-2,5,MgO,,72.61656,0.09743
DAC-2,5,NaCl-B1,,156.36038,0.17607
DAC-2,5,Pt,last,59.39974,0.04838
DAC-2,6,Pt,first,59.27025,0.04029
DAC-2,6,Ta,,35.25440,0.02653
DAC-2,6,Cu,,45.68448,0.05120
DAC-2,6,Au,,65.94655,0.04836
DAC-2,6,Mo,,30.55470,0.03073
DAC-2,6,bcc-Fe,,22.85342,0.02312
DAC-2,6,MgO,,72.39411,0.18214
DAC-2,6,NaCl-B1,,154.50928,0.29710
DAC-2,6,Pt,last,59.29134,0.04089
DAC-2,7,Pt,first,59.13810,0.03047
DAC-2,7,Ta,,35.16877,0.01565
DAC-2,7,Cu,,45.49425,0.05929
DAC-2,7,Au,,65.73543,0.06219
DAC-2,7,Mo,,30.48113,0.02346
DAC-2,7,bcc-Fe,,22.76999,0.02173
DAC-2,7,MgO,,72.11449,0.10035
DAC-2,7,NaCl-B1,,152.46665,0.26153
DAC-2,7,Pt,last,59.15878,0.03854
DAC-2,8,Pt,first,59.05161,0.05328
DAC-2,8,Ta,,35.07095,0.02331
DAC-2,8,Cu,,45.32361,0.07028
DAC-2,8,Au,,65.54216,0.06767
DAC-2,8,Mo,,30.41794,0.02623
DAC-2,8,bcc-Fe,,22.70580,0.02733
DAC-2,8,MgO,,71.84798,0.03859
DAC-2,8,NaCl-B1,,150.71213,0.32545
DAC-2,8,Pt,last,59.05476,0.06017
DAC-2,9,Pt,first,58.91459,0.04126
DAC-2,9,Ta,,34.97325,0.02062
DAC-2,9,Cu,,45.14568,0.06310
DAC-2,9,Au,,65.33430,0.06587
DAC-2,9,Mo,,30.34889,0.02947
DAC-2,9,bcc-Fe,,22.62110,0.02448
DAC-2,9,MgO,,71.52390,0.04527
DAC-2,9,NaCl-B1,,148.67723,0.10402
DAC-2,9,Pt,last,58.94422,0.06564
DAC-2,10,Pt,first,58.76556,0.04810
DAC-2,10,Ta,,34.87060,0.02510
DAC-2,10,Cu,,44.95162,0.05287
DAC-2,10,Au,,65.11356,0.06719
DAC-2,10,Mo,,30.26730,0.02403
DAC-2,10,bcc-Fe,,22.53552,0.02421
DAC-2,10,MgO,,71.37063,0.15645
DAC-2,10,NaCl-B1,,147.00565,0.15261
DAC-2,10,Pt,last,58.75870,0.05436
DAC-2,11,Pt,first,58.62239,0.04644
DAC-2,11,Ta,,34.76722,0.02046
DAC-2,11,Cu,,44.75183,0.05350
DAC-2,11,Au,,64.89342,0.06672
DAC-2,11,Mo,,30.17974,0.02475
DAC-2,11,bcc-Fe,,22.46117,0.02290
DAC-2,11,MgO,,71.07822,0.08638
DAC-2,11,NaCl-B1,,145.14903,0.14929
DAC-2,11,Pt,last,58.63141,0.03440
DAC-2,12,Pt,first,58.48234,0.03888
DAC-2,12,Ta,,34.67092,0.01908
DAC-2,12,Cu,,44.54832,0.05285
DAC-2,12,Au,,64.68158,0.07902
DAC-2,12,Mo,,30.10103,0.02353
DAC-2,12,bcc-Fe,,22.38180,0.01956
DAC-2,12,MgO,,70.70240,0.04858
DAC-2,12,NaCl-B1,,143.48995,0.24886
DAC-2,12,Pt,last,58.48408,0.04279
DAC-2,13,Pt,first,58.31998,0.07430
DAC-2,13,Ta,,34.56347,0.02355
DAC-2,13,Cu,,44.33808,0.04826
DAC-2,13,Au,,64.46775,0.06881
DAC-2,13,Mo,,30.03087,0.02149
DAC-2,13,bcc-Fe,,22.30251,0.01981
DAC-2,13,MgO,,70.45900,0.04122
DAC-2,13,NaCl-B1,,141.91437,0.26547
DAC-2,13,Pt,last,58.32136,0.07850
DAC-2,14,Pt,first,58.15824,0.04331
DAC-2,14,Ta,,34.45891,0.02211
DAC-2,14,Cu,,44.13006,0.04067
DAC-2,14,Au,,64.26060,0.06886
DAC-2,14,Mo,,29.95637,0.02745
DAC-2,14,bcc-Fe,,22.22567,0.01742
DAC-2,14,MgO,,70.19613,0.06836
DAC-2,14,NaCl-B1,,140.25907,0.25381
DAC-2,14,Pt,last,58.18313,0.03660
DAC-2,15,Pt,first,58.07875,0.04198
DAC-2,15,Ta,,34.31573,0.01988
DAC-2,15,Cu,,43.94349,0.03454
DAC-2,15,Au,,64.05859,0.07223
DAC-2,15,Mo,,29.86866,0.02593
DAC-2,15,bcc-Fe,,22.15089,0.01812
DAC-2,15,MgO,,70.00689,0.03643
DAC-2,15,NaCl-B1,,138.81507,0.21205
DAC-2,15,Pt,last,58.06428,0.04162
DAC-2,16,Pt,first,57.94309,0.02012
DAC-2,16,Ta,,34.16842,0.02795
DAC-2,16,Cu,,43.76504,0.02956
DAC-2,16,Au,,63.86820,0.08427
DAC-2,16,Mo,,29.79652,0.02760
DAC-2,16,bcc-Fe,,22.07600,0.00917
DAC-2,16,MgO,,69.77837,0.03826
DAC-2,16,NaCl-B1,,137.55486,0.30998
DAC-2,16,Pt,last,57.98370,0.03894
DAC-2,17,Pt,first,57.77843,0.04821
DAC-2,17,Ta,,33.98671,0.03801
DAC-2,17,Cu,,43.56385,0.02838
DAC-2,17,Au,,63.62276,0.08499
DAC-2,17,Mo,,29.70992,0.02247
DAC-2,17,bcc-Fe,,21.98090,0.01277
DAC-2,17,MgO,,69.44187,0.13689
DAC-2,17,NaCl-B1,,135.56229,0.21483
DAC-2,17,Pt,last,57.81433,0.03242
DAC-2,18,Pt,first,57.72030,0.03600
DAC-2,18,Ta,,33.90494,0.04334
DAC-2,18,Cu,,43.46877,0.02988
DAC-2,18,Au,,63.54938,0.07067
DAC-2,18,Mo,,29.68452,0.01903
DAC-2,18,bcc-Fe,,21.95471,0.01516
DAC-2,18,MgO,,69.35456,0.07731
DAC-2,18,NaCl-B1,,135.39447,0.24671
DAC-2,18,Pt,last,57.71286,0.04332
DAC-2,19,Pt,first,57.60767,0.02947
DAC-2,19,Ta,,33.79551,0.04971
DAC-2,19,Cu,,43.33200,0.03701
DAC-2,19,Au,,63.38571,0.08372
DAC-2,19,Mo,,29.62160,0.02427
DAC-2,19,bcc-Fe,,21.88953,0.01240
DAC-2,19,MgO,,69.18327,0.08826
DAC-2,19,NaCl-B1,,134.22088,0.17179
DAC-2,19,Pt,last,57.55702,0.04744
DAC-2,20,Pt,first,57.49999,0.02955
DAC-2,20,Ta,,33.68876,0.05018
DAC-2,20,Cu,,43.18093,0.04514
DAC-2,20,Au,,63.21908,0.09662
DAC-2,20,Mo,,29.55580,0.01910
DAC-2,20,bcc-Fe,,21.82813,0.02017
DAC-2,20,MgO,,68.88087,0.10446
DAC-2,20,NaCl-B1,,133.08206,0.08995
DAC-2,20,Pt,last,57.49123,0.03554
DAC-2,21,Pt,first,57.37967,0.04300
DAC-2,21,Ta,,33.58723,0.04403
DAC-2,21,Cu,,43.03867,0.04467
DAC-2,21,Au,,63.06112,0.08584
DAC-2,21,Mo,,29.49017,0.02205
DAC-2,21,bcc-Fe,,21.76379,0.01693
DAC-2,21,MgO,,68.67958,0.12647
DAC-2,21,NaCl-B1,,131.96789,0.11965
DAC-2,21,Pt,last,57.35821,0.04216
DAC-2,22,Pt,first,57.27362,0.04418
DAC-2,22,Ta,,33.49199,0.04141
DAC-2,22,Cu,,42.90423,0.05080
DAC-2,22,Au,,62.89961,0.07334
DAC-2,22,Mo,,29.43372,0.02483
DAC-2,22,hcp-Fe,,20.76078,0.20619
DAC-2,22,MgO,,68.50596,0.15691
DAC-2,22,NaCl-B1,,130.99103,0.10353
DAC-2,22,Pt,last,57.22593,0.04694
DAC-2,23,Pt,first,57.14229,0.03119
DAC-2,23,Ta,,33.39426,0.03567
DAC-2,23,Cu,,42.76905,0.06036
DAC-2,23,Au,,62.75008,0.08003
DAC-2,23,Mo,,29.37734,0.02432
DAC-2,23,hcp-Fe,,20.70602,0.18643
DAC-2,23,MgO,,68.34687,0.15271
DAC-2,23,NaCl-B1,,130.26741,0.19664
DAC-2,23,Pt,last,57.12804,0.03209
DAC-2,24,Pt,first,57.07328,0.00927
DAC-2,24,Ta,,33.30732,0.03691
DAC-2,24,Cu,,42.64439,0.06650
DAC-2,24,Au,,62.60217,0.07682
DAC-2,24,Mo,,29.32336,0.02982
DAC-2,24,hcp-Fe,,20.64661,0.11564
DAC-2,24,MgO,,68.14034,0.13555
DAC-2,24,NaCl-B1,,129.31101,0.08814
DAC-2,24,Pt,last,57.06489,0.00447
DAC-2,25,Pt,first,56.97446,0.03323
DAC-2,25,Ta,,33.21522,0.02326
DAC-2,25,Cu,,42.52172,0.05908
DAC-2,25,Au,,62.45696,0.07777
DAC-2,25,Mo,,29.25956,0.02212
DAC-2,25,hcp-Fe,,20.59612,0.07963
DAC-2,25,MgO,,67.92281,0.22580
DAC-2,25,NaCl-B1,,128.39271,0.11302
DAC-2,25,Pt,last,56.93895,0.03284
DAC-2,26,Pt,first,56.85437,0.02175
DAC-2,26,Ta,,33.13483,0.03493
DAC-2,26,Cu,,42.38405,0.04189
DAC-2,26,Au,,62.31584,0.08591
DAC-2,26,Mo,,29.21106,0.03233
DAC-2,26,hcp-Fe,,20.54897,0.07420
DAC-2,26,MgO,,67.72918,0.15751
DAC-2,26,NaCl-B1,,127.57253,0.08945
DAC-2,26,Pt,last,56.80743,0.02676
DAC-2,27,Pt,first,56.63160,0.03410
DAC-2,27,Ta,,32.83932,0.02255
DAC-2,27,Cu,,42.14686,0.05544
DAC-2,27,Au,,61.97568,0.06213
DAC-2,27,W,,29.93479,0.01010
DAC-2,27,Mo,,29.07296,0.03079
DAC-2,27,hcp-Fe,,20.36915,0.05769
DAC-2,27,MgO,,67.35209,0.06135
DAC-2,27,NaCl-B1,,125.82786,0.09568
DAC-2,27,Pt,last,56.63763,0.03262
DAC-2,28,Pt,first,56.61584,0.03328
DAC-2,28,Ta,,32.83024,0.02402
DAC-2,28,Cu,,42.13619,0.05481
DAC-2,28,Au,,61.96239,0.06424
DAC-2,28,W,,29.93169,0.00954
DAC-2,28,Mo,,29.06639,0.02683
DAC-2,28,hcp-Fe,,20.36644,0.05630
DAC-2,28,MgO,,67.32717,0.10028
DAC-2,28,NaCl-B1,,125.71312,0.11840
DAC-2,28,Pt,last,56.62543,0.03155
DAC-2,29,Pt,first,56.60525,0.03176
DAC-2,29,Ta,,32.82157,0.01834
DAC-2,29,Cu,,42.11700,0.04973
DAC-2,29,Au,,61.95595,0.06986
DAC-2,29,W,,29.92675,0.01031
DAC-2,29,Mo,,29.05768,0.02846
DAC-2,29,hcp-Fe,,20.35097,0.06504
DAC-2,29,MgO,,67.36003,0.09890
DAC-2,29,NaCl-B1,,125.56440,0.13094
DAC-2,29,Pt,last,56.61496,0.03210
DAC-2,30,Pt,first,56.58392,0.03073
DAC-2,30,Ta,,32.80451,0.01805
DAC-2,30,Cu,,42.09833,0.05200
DAC-2,30,Au,,61.93650,0.06707
DAC-2,30,W,,29.92081,0.01099
DAC-2,30,Mo,,29.05031,0.02749
DAC-2,30,hcp-Fe,,20.34513,0.03608
DAC-2,30,MgO,,67.28138,0.09081
DAC-2,30,NaCl-B1,,125.37290,0.08491
DAC-2,30,Pt,last,56.59755,0.02936
DAC-2,31,Pt,first,56.56202,0.02855
DAC-2,31,Ta,,32.78559,0.01738
DAC-2,31,Cu,,42.07066,0.05191
DAC-2,31,Au,,61.90979,0.07540
DAC-2,31,W,,29.91254,0.01027
DAC-2,31,Mo,,29.03442,0.03147
DAC-2,31,hcp-Fe,,20.33306,0.05002
DAC-2,31,MgO,,67.25244,0.16034
DAC-2,31,NaCl-B1,,125.09865,0.10293
DAC-2,31,Pt,last,56.57910,0.02911
DAC-2,32,Pt,first,56.35038,0.05599
DAC-2,32,Ta,,32.64600,0.01206
DAC-2,32,Cu,,41.80335,0.05272
DAC-2,32,Au,,61.59383,0.07125
DAC-2,32,W,,29.82172,0.01585
DAC-2,32,Mo,,28.95920,0.02433
DAC-2,32,hcp-Fe,,20.22077,0.01571
DAC-2,32,MgO,,66.83494,0.04367
DAC-2,32,NaCl-B1,,123.78621,0.14385
DAC-2,32,Pt,last,56.33411,0.05511
DAC-2,33,Pt,first,56.33704,0.05642
DAC-2,33,Ta,,32.63599,0.01429
DAC-2,33,Cu,,41.79761,0.05472
DAC-2,33,Au,,61.58513,0.07401
DAC-2,33,W,,29.82056,0.01650
DAC-2,33,Mo,,28.95091,0.02086
DAC-2,33,hcp-Fe,,20.21878,0.00759
DAC-2,33,MgO,,66.79681,0.08606
DAC-2,33,NaCl-B1,,123.61149,0.08717
DAC-2,33,Pt,last,56.32148,0.05534
DAC-2,34,Pt,first,56.30338,0.05479
DAC-2,34,Ta,,32.61628,0.01537
DAC-2,34,Cu,,41.77661,0.05521
DAC-2,34,Au,,61.57069,0.07890
DAC-2,34,W,,29.81549,0.01989
DAC-2,34,Mo,,28.94049,0.01983
DAC-2,34,hcp-Fe,,20.19815,0.01448
DAC-2,34,MgO,,66.78447,0.06855
DAC-2,34,NaCl-B1,,123.33265,0.09583
DAC-2,34,Pt,last,56.29219,0.05597
DAC-2,35,Pt,first,56.28118,0.05560
DAC-2,35,Ta,,32.59674,0.01584
DAC-2,35,Cu,,41.74471,0.05451
DAC-2,35,Au,,61.54868,0.09025
DAC-2,35,W,,29.80515,0.02460
DAC-2,35,Mo,,28.92049,0.02057
DAC-2,35,hcp-Fe,,20.19154,0.01205
DAC-2,35,MgO,,66.72313,0.07610
DAC-2,35,NaCl-B1,,123.26600,0.08441
DAC-2,35,Pt,last,56.26234,0.05630
DAC-2,36,Pt,first,56.25348,0.05776
DAC-2,36,Ta,,32.57243,0.01267
DAC-2,36,Cu,,41.72100,0.05972
DAC-2,36,Au,,61.51031,0.09145
DAC-2,36,W,,29.78981,0.04958
DAC-2,36,Mo,,28.90686,0.02616
DAC-2,36,hcp-Fe,,20.17604,0.01995
DAC-2,36,MgO,,66.67327,0.12455
DAC-2,36,NaCl-B1,,123.05166,0.08481
DAC-2,36,Pt,last,56.23908,0.05792
DAC-2,37,Pt,first,56.21991,0.05870
DAC-2,37,Ta,,32.53824,0.01408
DAC-2,37,Cu,,41.67636,0.05416
DAC-2,37,Au,,61.46583,0.09003
DAC-2,37,W,,29.76920,0.04620
DAC-2,37,Mo,,28.88569,0.02758
DAC-2,37,hcp-Fe,,20.16536,0.01656
DAC-2,37,MgO,,66.65353,0.03090
DAC-2,37,NaCl-B1,,122.77876,0.07909
DAC-2,37,Pt,last,56.20073,0.05802
DAC-2,38,Pt,first,56.17300,0.04540
DAC-2,38,Ta,,32.50549,0.01654
DAC-2,38,Cu,,41.62228,0.05209
DAC-2,38,Au,,61.40945,0.08626
DAC-2,38,W,,29.74896,0.05348
DAC-2,38,Mo,,28.87201,0.03173
DAC-2,38,hcp-Fe,,20.13750,0.01776
DAC-2,38,MgO,,66.54072,0.07094
DAC-2,38,NaCl-B1,,122.43880,0.09609
DAC-2,38,Pt,last,56.14803,0.04770
DAC-2,39,Pt,first,56.12510,0.03567
DAC-2,39,Ta,,32.46214,0.01718
DAC-2,39,Cu,,41.56167,0.05104
DAC-2,39,Au,,61.34757,0.09728
DAC-2,39,W,,29.72579,0.05047
DAC-2,39,Mo,,28.82179,0.03460
DAC-2,39,hcp-Fe,,20.11781,0.00989
DAC-2,39,MgO,,66.48770,0.08709
DAC-2,39,NaCl-B1,,122.01870,0.06315
DAC-2,39,Pt,last,56.09951,0.03958
DAC-2,40,Pt,first,56.07755,0.03008
DAC-2,40,Ta,,32.41412,0.01562
DAC-2,40,Cu,,41.50789,0.05695
DAC-2,40,Au,,61.27970,0.10768
DAC-2,40,W,,29.69564,0.10874
DAC-2,40,Mo,,28.80183,0.02914
DAC-2,40,hcp-Fe,,20.09203,0.01055
DAC-2,40,MgO,,66.35331,0.09080
DAC-2,40,NaCl-B1,,121.63197,0.08106
DAC-2,40,Pt,last,56.04964,0.03532
DAC-2,41,Pt,first,56.02416,0.02674
DAC-2,41,Ta,,32.36620,0.01389
DAC-2,41,Cu,,41.44443,0.05542
DAC-2,41,Au,,61.21036,0.10716
DAC-2,41,W,,29.67061,0.14145
DAC-2,41,Mo,,28.77743,0.03321
DAC-2,41,hcp-Fe,,20.06632,0.01955
DAC-2,41,MgO,,66.26680,0.07939
DAC-2,41,NaCl-B1,,121.27823,0.09867
DAC-2,41,Pt,last,56.00268,0.02890
DAC-2,42,Pt,first,55.96950,0.02436
DAC-2,42,Ta,,32.32167,0.01359
DAC-2,42,Cu,,41.37410,0.05072
DAC-2,42,Au,,61.12721,0.11291
DAC-2,42,W,,29.64071,0.06746
DAC-2,42,Mo,,28.73851,0.03747
DAC-2,42,hcp-Fe,,20.04208,0.01867
DAC-2,42,MgO,,66.19966,0.06928
DAC-2,42,NaCl-B1,,120.85924,0.10430
DAC-2,42,Pt,last,55.94463,0.02911
DAC-2,43,Pt,first,55.91386,0.02425
DAC-2,43,Ta,,32.27213,0.01838
DAC-2,43,Cu,,41.31176,0.04618
DAC-2,43,Au,,61.04878,0.11711
DAC-2,43,W,,29.61180,0.07995
DAC-2,43,Mo,,28.71473,0.03393
DAC-2,43,hcp-Fe,,20.01231,0.01499
DAC-2,43,MgO,,66.08217,0.07086
DAC-2,43,NaCl-B1,,120.41257,0.07052
DAC-2,43,Pt,last,55.89420,0.02634
DAC-2,44,Pt,first,55.85484,0.02594
DAC-2,44,Ta,,32.22038,0.01280
DAC-2,44,Cu,,41.24800,0.04905
DAC-2,44,Au,,60.97372,0.11694
DAC-2,44,W,,29.58213,0.05378
DAC-2,44,Mo,,28.69401,0.03511
DAC-2,44,hcp-Fe,,19.97635,0.02355
DAC-2,44,MgO,,65.91513,0.07634
DAC-2,44,NaCl-B1,,119.98508,0.09174
DAC-2,44,Pt,last,55.83781,0.02792
DAC-2,45,Pt,first,55.79906,0.02610
DAC-2,45,Ta,,32.17425,0.01121
DAC-2,45,Cu,,41.18405,0.04697
DAC-2,45,Au,,60.88848,0.11895
DAC-2,45,W,,29.55181,0.04905
DAC-2,45,Mo,,28.65290,0.03524
DAC-2,45,hcp-Fe,,19.95399,0.01601
DAC-2,45,MgO,,65.82321,0.07588
DAC-2,45,NaCl-B1,,119.59331,0.06390
DAC-2,45,Pt,last,55.79104,0.02840
DAC-2,46,Pt,first,55.74188,0.02956
DAC-2,46,Ta,,32.13102,0.01062
DAC-2,46,Cu,,41.11599,0.04353
DAC-2,46,Au,,60.81893,0.12234
DAC-2,46,W,,29.52071,0.07945
DAC-2,46,Mo,,28.60605,0.03432
DAC-2,46,hcp-Fe,,19.92564,0.02088
DAC-2,46,MgO,,65.80916,0.03893
DAC-2,46,NaCl-B1,,119.17323,0.03879
DAC-2,46,Pt,last,55.73726,0.03376
DAC-2,47,Pt,first,55.69093,0.03311
DAC-2,47,Ta,,32.08786,0.01068
DAC-2,47,Cu,,41.05475,0.04035
DAC-2,47,Au,,60.74295,0.12742
DAC-2,47,W,,29.49241,0.10431
DAC-2,47,Mo,,28.58081,0.03328
DAC-2,47,hcp-Fe,,19.89684,0.01694
DAC-2,47,MgO,,65.64863,0.10153
DAC-2,47,NaCl-B1,,118.76976,0.06616
DAC-2,47,Pt,last,55.68730,0.03316
DAC-2,48,Pt,first,55.63277,0.03259
DAC-2,48,Ta,,32.04239,0.01141
DAC-2,48,Cu,,40.98927,0.03953
DAC-2,48,Au,,60.67019,0.13071
DAC-2,48,W,,29.46282,0.09382
DAC-2,48,Mo,,28.54731,0.03781
DAC-2,48,hcp-Fe,,19.88018,0.03492
DAC-2,48,MgO,,65.50181,0.10361
DAC-2,48,NaCl-B1,,118.32222,0.10853
DAC-2,48,Pt,last,55.63170,0.03304
DAC-2,49,Pt,first,55.57473,0.03206
DAC-2,49,Ta,,32.00761,0.01593
DAC-2,49,Cu,,40.93541,0.03844
DAC-2,49,Au,,60.58613,0.14012
DAC-2,49,W,,29.43542,0.12444
DAC-2,49,Mo,,28.50734,0.03870
DAC-2,49,hcp-Fe,,19.85480,0.03237
DAC-2,49,MgO,,65.47015,0.05584
DAC-2,49,NaCl-B1,,117.98005,0.06048
DAC-2,49,Pt,last,55.57993,0.03509
DAC-2,50,Pt,first,55.52633,0.03747
DAC-2,50,Ta,,31.96476,0.02180
DAC-2,50,Cu,,40.87942,0.03481
DAC-2,50,Au,,60.51666,0.13580
DAC-2,50,W,,29.40459,0.07262
DAC-2,50,Mo,,28.48683,0.03489
DAC-2,50,hcp-Fe,,19.83082,0.01789
DAC-2,50,MgO,,65.40929,0.05883
DAC-2,50,NaCl-B1,,117.62534,0.10214
DAC-2,50,Pt,last,55.53362,0.04100
DAC-2,51,Pt,first,55.47702,0.03955
DAC-2,51,Ta,,31.93105,0.02159
DAC-2,51,Cu,,40.81699,0.03211
DAC-2,51,Au,,60.44494,0.14125
DAC-2,51,W,,29.37708,0.11585
DAC-2,51,Mo,,28.45556,0.03513
DAC-2,51,hcp-Fe,,19.80481,0.01050
DAC-2,51,MgO,,65.24695,0.12819
DAC-2,51,NaCl-B1,,117.24718,0.14202
DAC-2,51,Pt,last,55.49384,0.04276
DAC-2,52,Pt,first,55.41813,0.03194
DAC-2,52,Ta,,31.87729,0.01947
DAC-2,52,Cu,,40.75925,0.03228
DAC-2,52,Au,,60.37478,0.13928
DAC-2,52,W,,29.34978,0.12336
DAC-2,52,Mo,,28.41957,0.03215
DAC-2,52,hcp-Fe,,19.78266,0.02303
DAC-2,52,MgO,,65.17557,0.18137
DAC-2,52,NaCl-B1,,116.98160,0.09341
DAC-2,52,Pt,last,55.42817,0.03142
DAC-2,53,Pt,first,55.35490,0.03069
DAC-2,53,Ta,,31.83273,0.01921
DAC-2,53,Cu,,40.70183,0.03294
DAC-2,53,Au,,60.30312,0.14670
DAC-2,53,W,,29.31824,0.10550
DAC-2,53,Mo,,28.39289,0.02895
DAC-2,53,hcp-Fe,,19.75951,0.04070
DAC-2,53,MgO,,65.10822,0.15196
DAC-2,53,NaCl-B1,,116.64219,0.12574
DAC-2,53,Pt,last,55.38886,0.02562
DAC-2,54,Pt,first,55.29813,0.02237
DAC-2,54,Ta,,31.78397,0.01559
DAC-2,54,Cu,,40.63672,0.02792
DAC-2,54,Au,,60.22774,0.15002
DAC-2,54,W,,29.28734,0.68240
DAC-2,54,Mo,,28.35500,0.02567
DAC-2,54,hcp-Fe,,19.73076,0.02198
DAC-2,54,MgO,,65.03279,0.07937
DAC-2,54,NaCl-B1,,116.23462,0.18341
DAC-2,54,Pt,last,55.34036,0.02453
DAC-2,55,Pt,first,55.25312,0.02014
DAC-2,55,Ta,,31.74753,0.01550
DAC-2,55,Cu,,40.57150,0.02780
DAC-2,55,Au,,60.15893,0.14487
DAC-2,55,W,,29.25836,0.55454
DAC-2,55,Mo,,28.33552,0.03328
DAC-2,55,hcp-Fe,,19.70968,0.04058
DAC-2,55,MgO,,64.85335,0.11093
DAC-2,55,NaCl-B1,,115.96851,0.19378
DAC-2,55,Pt,last,55.29130,0.02136
DAC-2,56,Pt,first,55.19933,0.02561
DAC-2,56,Ta,,31.70711,0.01785
DAC-2,56,Cu,,40.52918,0.03028
DAC-2,56,Au,,60.09454,0.14285
DAC-2,56,W,,29.23389,0.03440
DAC-2,56,Mo,,28.30473,0.03015
DAC-2,56,hcp-Fe,,19.69317,0.03414
DAC-2,56,MgO,,64.85826,0.15798
DAC-2,56,NaCl-B1,,115.70888,0.14813
DAC-2,56,Pt,last,55.23945,0.02361
DAC-2,57,Pt,first,55.14886,0.02438
DAC-2,57,Ta,,31.67012,0.01645
DAC-2,57,Cu,,40.46560,0.03022
DAC-2,57,Au,,60.02821,0.13988
DAC-2,57,W,,29.20816,0.03463
DAC-2,57,Mo,,28.27629,0.03189
DAC-2,57,hcp-Fe,,19.67394,0.02405
DAC-2,57,MgO,,64.74991,0.04644
DAC-2,57,NaCl-B1,,115.72874,0.31029
DAC-2,57,Pt,last,55.19493,0.02224
DAC-2,58,Pt,first,55.09181,0.02068
DAC-2,58,Ta,,31.63126,0.01787
DAC-2,58,Cu,,40.41588,0.03158
DAC-2,58,Au,,59.96302,0.13330
DAC-2,58,W,,29.18168,0.03378
DAC-2,58,Mo,,28.25520,0.03435
DAC-2,58,hcp-Fe,,19.64828,0.02953
DAC-2,58,MgO,,64.62653,0.13531
DAC-2,58,NaCl-B1,,115.59975,0.40853
DAC-2,58,Pt,last,55.14010,0.02686
DAC-2,59,Pt,first,55.04715,0.02315
DAC-2,59,Ta,,31.59426,0.01183
DAC-2,59,Cu,,40.36075,0.02773
DAC-2,59,Au,,59.89768,0.14366
DAC-2,59,W,,29.15554,0.03464
DAC-2,59,Mo,,28.22772,0.03763
DAC-2,59,hcp-Fe,,19.63064,0.02298
DAC-2,59,MgO,,64.57142,0.11033
DAC-2,59,NaCl-B1,,115.28006,0.41147
DAC-2,59,Pt,last,55.08477,0.02391
DAC-2,60,Pt,first,54.99982,0.02345
DAC-2,60,Ta,,31.56056,0.02052
DAC-2,60,Cu,,40.30920,0.03094
DAC-2,60,Au,,59.83201,0.14157
DAC-2,60,W,,29.12727,0.03639
DAC-2,60,Mo,,28.19993,0.03677
DAC-2,60,hcp-Fe,,19.61206,0.05029
DAC-2,60,MgO,,64.53828,0.14527
DAC-2,60,NaCl-B1,,114.89221,0.36569
DAC-2,60,Pt,last,55.03225,0.02292
DAC-2,61,Pt,first,54.96000,0.02454
DAC-2,61,Ta,,31.52451,0.01809
DAC-2,61,Cu,,40.25328,0.03114
DAC-2,61,Au,,59.76484,0.15125
DAC-2,61,W,,29.09934,0.03747
DAC-2,61,Mo,,28.16685,0.03737
DAC-2,61,hcp-Fe,,19.60008,0.07342
DAC-2,61,MgO,,64.38294,0.05142
DAC-2,61,NaCl-B1,,114.40379,0.16390
DAC-2,61,Pt,last,54.99620,0.02409
DAC-2,62,Pt,first,54.91998,0.02631
DAC-2,62,Ta,,31.49136,0.01816
DAC-2,62,Cu,,40.20166,0.03734
DAC-2,62,Au,,59.70182,0.16519
DAC-2,62,W,,29.07262,0.04150
DAC-2,62,Mo,,28.14552,0.03249
DAC-2,62,hcp-Fe,,19.58082,0.07128
DAC-2,62,MgO,,64.25969,0.19825
DAC-2,62,NaCl-B1,,114.03184,0.17237
DAC-2,62,Pt,last,54.95307,0.02658
DAC-2,63,Pt,first,54.87545,0.02808
DAC-2,63,Ta,,31.45065,0.01854
DAC-2,63,Cu,,40.14602,0.03442
DAC-2,63,Au,,59.63931,0.16660
DAC-2,63,W,,29.04827,0.04273
DAC-2,63,Mo,,28.11432,0.03367
DAC-2,63,hcp-Fe,,19.55358,0.02364
DAC-2,63,MgO,,64.23087,0.18586
DAC-2,63,NaCl-B1,,113.86210,0.26152
DAC-2,63,NaCl-B2,,27.22842,0.01111
DAC-2,63,Pt,last,54.91029,0.02727
DAC-2,64,Pt,first,54.82481,0.02768
DAC-2,64,Ta,,31.41333,0.01840
DAC-2,64,Cu,,40.09257,0.03615
DAC-2,64,Au,,59.57441,0.16126
DAC-2,64,W,,29.02695,0.04447
DAC-2,64,Mo,,28.08573,0.03334
DAC-2,64,hcp-Fe,,19.53090,0.02539
DAC-2,64,MgO,,64.10753,0.06630
DAC-2,64,NaCl-B1,,113.69976,0.60804
DAC-2,64,NaCl-B2,,27.17867,0.02697
DAC-2,64,Pt,last,54.86802,0.02625
DAC-2,65,Pt,first,54.77905,0.02134
DAC-2,65,Ta,,31.38184,0.02229
DAC-2,65,Cu,,40.04471,0.03722
DAC-2,65,Au,,59.51599,0.17345
DAC-2,65,W,,29.00378,0.04306
DAC-2,65,Mo,,28.05902,0.03712
DAC-2,65,hcp-Fe,,19.50994,0.02014
DAC-2,65,MgO,,64.09075,0.09716
DAC-2,65,NaCl-B1,,113.05026,0.38341
DAC-2,65,NaCl-B2,,27.11447,0.01297
DAC-2,65,Pt,last,54.82234,0.02525
DAC-2,66,Pt,first,54.73087,0.02049
DAC-2,66,Ta,,31.35045,0.02165
DAC-2,66,Cu,,39.98581,0.03617
DAC-2,66,Au,,59.45208,0.15399
DAC-2,66,W,,28.97629,0.04414
DAC-2,66,Mo,,28.03402,0.03765
DAC-2,66,hcp-Fe,,19.49254,0.03131
DAC-2,66,MgO,,64.01648,0.20882
DAC-2,66,NaCl-B1,,113.11773,0.28502
DAC-2,66,NaCl-B2,,27.05959,0.04731
DAC-2,66,Pt,last,54.77516,0.02392
DAC-2,67,Pt,first,54.68345,0.02210
DAC-2,67,Ta,,31.32067,0.02010
DAC-2,67,Cu,,39.94319,0.03859
DAC-2,67,Au,,59.39078,0.16317
DAC-2,67,W,,28.95819,0.04393
DAC-2,67,Mo,,28.01500,0.04086
DAC-2,67,hcp-Fe,,19.47538,0.03829
DAC-2,67,MgO,,63.97604,0.14837
DAC-2,67,NaCl-B1,,112.43009,0.45029
DAC-2,67,NaCl-B2,,27.00235,0.00879
DAC-2,67,Pt,last,54.72679,0.02468
DAC-2,68,Pt,first,54.64306,0.02092
DAC-2,68,Ta,,31.28636,0.02472
DAC-2,68,Cu,,39.88998,0.03822
DAC-2,68,Au,,59.32748,0.15565
DAC-2,68,W,,28.93300,0.04539
DAC-2,68,Mo,,27.98302,0.04047
DAC-2,68,hcp-Fe,,19.45287,0.04037
DAC-2,68,MgO,,63.87029,0.15952
DAC-2,68,NaCl-B2,,26.95793,0.00857
DAC-2,68,Pt,last,54.68264,0.02120
DAC-2,69,Pt,first,54.41138,0.03391
DAC-2,69,Ta,,31.05044,0.00867
DAC-2,69,Cu,,39.76776,0.04303
DAC-2,69,Au,,58.90304,0.11839
DAC-2,69,W,,28.84864,0.02143
DAC-2,69,Mo,,27.81334,0.03637
DAC-2,69,hcp-Fe,,19.32131,0.02399
DAC-2,69,MgO,,63.57602,0.16831
DAC-2,69,NaCl-B2,,26.63517,0.03393
DAC-2,69,Pt,last,54.41651,0.03504
DAC-2,70,Pt,first,54.42247,0.02270
DAC-2,70,Ta,,31.04546,0.00837
DAC-2,70,Cu,,39.76138,0.04302
DAC-2,70,Au,,58.90186,0.11884
DAC-2,70,W,,28.84772,0.02352
DAC-2,70,Mo,,27.81188,0.03160
DAC-2,70,hcp-Fe,,19.31999,0.02839
DAC-2,70,MgO,,63.52015,0.06675
DAC-2,70,NaCl-B2,,26.63087,0.00718
DAC-2,70,Pt,last,54.42498,0.02395
DAC-2,71,Pt,first,54.41820,0.02344
DAC-2,71,Ta,,31.03986,0.01088
DAC-2,71,Cu,,39.74767,0.04761
DAC-2,71,Au,,58.88387,0.10787
DAC-2,71,W,,28.83973,0.02460
DAC-2,71,Mo,,27.80074,0.03085
DAC-2,71,hcp-Fe,,19.31642,0.02420
DAC-2,71,MgO,,63.54692,0.03644
DAC-2,71,NaCl-B2,,26.62167,0.01905
DAC-2,71,Pt,last,54.42251,0.02249
DAC-2,72,Pt,first,54.41715,0.02099
DAC-2,72,Ta,,31.03753,0.01050
DAC-2,72,Cu,,39.73002,0.04173
DAC-2,72,Au,,58.86634,0.10746
DAC-2,72,W,,28.83144,0.02655
DAC-2,72,Mo,,27.79567,0.02863
DAC-2,72,hcp-Fe,,19.31761,0.03739
DAC-2,72,MgO,,63.43786,0.05986
DAC-2,72,NaCl-B2,,26.60281,0.03083
DAC-2,72,Pt,last,54.41282,0.02147
DAC-2,73,Pt,first,54.40019,0.02595
DAC-2,73,Ta,,31.02588,0.01262
DAC-2,73,Cu,,39.70619,0.04706
DAC-2,73,Au,,58.84928,0.11114
DAC-2,73,W,,28.82182,0.02884
DAC-2,73,Mo,,27.78624,0.03011
DAC-2,73,hcp-Fe,,19.30435,0.01600
DAC-2,73,MgO,,63.44791,0.16317
DAC-2,73,NaCl-B2,,26.58361,0.01202
DAC-2,73,Pt,last,54.39679,0.02681
DAC-2,74,Pt,first,54.37866,0.03304
DAC-2,74,Ta,,31.00924,0.01389
DAC-2,74,Cu,,39.67950,0.04635
DAC-2,74,Au,,58.81878,0.11357
DAC-2,74,W,,28.80951,0.02970
DAC-2,74,Mo,,27.77666,0.03072
DAC-2,74,hcp-Fe,,19.29566,0.01325
DAC-2,74,MgO,,63.35991,0.03310
DAC-2,74,NaCl-B2,,26.56308,0.03005
DAC-2,74,Pt,last,54.38137,0.03236
DAC-2,75,Pt,first,54.35377,0.02981
DAC-2,75,Ta,,30.98171,0.01388
DAC-2,75,Cu,,39.65111,0.04683
DAC-2,75,Au,,58.79488,0.13011
DAC-2,75,W,,28.79194,0.03196
DAC-2,75,Mo,,27.76270,0.02825
DAC-2,75,hcp-Fe,,19.28786,0.03407
DAC-2,75,MgO,,63.36152,0.04175
DAC-2,75,NaCl-B2,,26.52893,0.03352
DAC-2,75,Pt,last,54.34905,0.03314
DAC-2,76,Pt,first,54.32401,0.03570
DAC-2,76,Ta,,30.96065,0.01408
DAC-2,76,Cu,,39.62095,0.05238
DAC-2,76,Au,,58.75544,0.15089
DAC-2,76,W,,28.77610,0.03129
DAC-2,76,Mo,,27.74684,0.02761
DAC-2,76,hcp-Fe,,19.26875,0.01830
DAC-2,76,MgO,,63.28684,0.09048
DAC-2,76,NaCl-B2,,26.49216,0.02367
DAC-2,76,Pt,last,54.32543,0.03201
DAC-2,77,Pt,first,54.29225,0.03921
DAC-2,77,Ta,,30.93970,0.01126
DAC-2,77,Cu,,39.58166,0.05192
DAC-2,77,Au,,58.71821,0.13010
DAC-2,77,W,,28.75681,0.02909
DAC-2,77,Mo,,27.72940,0.02543
DAC-2,77,hcp-Fe,,19.26447,0.04419
DAC-2,77,MgO,,63.25117,0.09199
DAC-2,77,NaCl-B2,,26.44683,0.01534
DAC-2,77,Pt,last,54.28649,0.03845
DAC-2,78,Pt,first,54.25334,0.04416
DAC-2,78,Ta,,30.91209,0.01095
DAC-2,78,Cu,,39.54029,0.05156
DAC-2,78,Au,,58.67278,0.15124
DAC-2,78,W,,28.73677,0.03130
DAC-2,78,Mo,,27.71230,0.02575
DAC-2,78,hcp-Fe,,19.23873,0.02110
DAC-2,78,MgO,,63.18020,0.08892
DAC-2,78,NaCl-B2,,26.40597,0.00605
DAC-2,78,Pt,last,54.25186,0.04350
DAC-2,79,Pt,first,54.21827,0.04155
DAC-2,79,Ta,,30.88591,0.01252
DAC-2,79,Cu,,39.50255,0.05458
DAC-2,79,Au,,58.62734,0.13176
DAC-2,79,W,,28.71740,0.03311
DAC-2,79,Mo,,27.69251,0.02562
DAC-2,79,hcp-Fe,,19.22917,0.00689
DAC-2,79,MgO,,63.07112,0.15314
DAC-2,79,NaCl-B2,,26.36514,0.02650
DAC-2,79,Pt,last,54.21799,0.04089
DAC-2,80,Pt,first,54.18300,0.04290
DAC-2,80,Ta,,30.86724,0.01067
DAC-2,80,Cu,,39.47237,0.05654
DAC-2,80,Au,,58.57953,0.12799
DAC-2,80,W,,28.69822,0.03507
DAC-2,80,Mo,,27.67306,0.02485
DAC-2,80,hcp-Fe,,19.21347,0.01682
DAC-2,80,MgO,,63.03143,0.07358
DAC-2,80,NaCl-B2,,26.32276,0.00663
DAC-2,80,Pt,last,54.17629,0.04507
DAC-2,81,Pt,first,54.14772,0.04893
DAC-2,81,Ta,,30.83423,0.01169
DAC-2,81,Cu,,39.43132,0.05248
DAC-2,81,Au,,58.53584,0.14086
DAC-2,81,W,,28.67773,0.03468
DAC-2,81,Mo,,27.65124,0.02315
DAC-2,81,hcp-Fe,,19.19593,0.00961
DAC-2,81,MgO,,62.93428,0.11892
DAC-2,81,NaCl-B2,,26.28012,0.01246
DAC-2,81,Pt,last,54.15620,0.04771
DAC-2,82,Pt,first,54.11479,0.05135
DAC-2,82,Ta,,30.80927,0.01290
DAC-2,82,Cu,,39.38952,0.05045
DAC-2,82,Au,,58.48465,0.14294
DAC-2,82,W,,28.65649,0.03212
DAC-2,82,Mo,,27.63137,0.02049
DAC-2,82,hcp-Fe,,19.17758,0.02526
DAC-2,82,MgO,,62.85979,0.17133
DAC-2,82,NaCl-B2,,26.21990,0.00467
DAC-2,82,Pt,last,54.12390,0.05010
DAC-2,83,Pt,first,54.07776,0.05002
DAC-2,83,Ta,,30.78542,0.01955
DAC-2,83,Cu,,39.35079,0.04338
DAC-2,83,Au,,58.43146,0.12902
DAC-2,83,W,,28.63719,0.03232
DAC-2,83,Mo,,27.61078,0.02074
DAC-2,83,hcp-Fe,,19.16121,0.04914
DAC-2,83,MgO,,62.76206,0.13187
DAC-2,83,NaCl-B2,,26.17727,0.01500
DAC-2,83,Pt,last,54.07729,0.05040
DAC-2,84,Pt,first,54.04092,0.05537
DAC-2,84,Ta,,30.76221,0.01751
DAC-2,84,Cu,,39.32104,0.04058
DAC-2,84,Au,,58.38157,0.15604
DAC-2,84,W,,28.61876,0.03089
DAC-2,84,Mo,,27.59147,0.02113
DAC-2,84,hcp-Fe,,19.14454,0.03054
DAC-2,84,MgO,,62.76374,0.04787
DAC-2,84,NaCl-B2,,26.12558,0.00916
DAC-2,84,Pt,last,54.04820,0.04738
DAC-2,85,Pt,first,53.99769,0.04563
DAC-2,85,Ta,,30.72912,0.01254
DAC-2,85,Cu,,39.27597,0.04641
DAC-2,85,Au,,58.33476,0.16034
DAC-2,85,W,,28.59663,0.03123
DAC-2,85,Mo,,27.57558,0.01404
DAC-2,85,hcp-Fe,,19.13931,0.05799
DAC-2,85,MgO,,62.68436,0.08758
DAC-2,85,NaCl-B2,,26.08489,0.00637
DAC-2,85,Pt,last,54.01007,0.04387
DAC-2,86,Pt,first,53.97351,0.03850
DAC-2,86,Ta,,30.70546,0.01671
DAC-2,86,Cu,,39.23759,0.04955
DAC-2,86,Au,,58.28645,0.13722
DAC-2,86,W,,28.58075,0.03043
DAC-2,86,Mo,,27.55417,0.01760
DAC-2,86,hcp-Fe,,19.11682,0.04691
DAC-2,86,MgO,,62.58780,0.09314
DAC-2,86,NaCl-B2,,26.03376,0.03100
DAC-2,86,Pt,last,53.97113,0.04066
DAC-2,87,Pt,first,53.94344,0.03632
DAC-2,87,Ta,,30.68095,0.01681
DAC-2,87,Cu,,39.19918,0.04762
DAC-2,87,Au,,58.23445,0.14428
DAC-2,87,W,,28.56152,0.02975
DAC-2,87,Mo,,27.53509,0.01419
DAC-2,87,hcp-Fe,,19.10361,0.06574
DAC-2,87,MgO,,62.48156,0.08688
DAC-2,87,NaCl-B2,,25.98611,0.00837
DAC-2,87,Pt,last,53.94636,0.04480
DAC-2,88,Pt,first,53.92194,0.05035
DAC-2,88,Ta,,30.66241,0.01701
DAC-2,88,Cu,,39.16458,0.05044
DAC-2,88,Au,,58.18856,0.12418
DAC-2,88,W,,28.54069,0.03060
DAC-2,88,Mo,,27.51664,0.01205
DAC-2,88,hcp-Fe,,19.09090,0.05964
DAC-2,88,MgO,,62.41621,0.15180
DAC-2,88,NaCl-B2,,25.94058,0.01485
DAC-2,88,Pt,last,53.92592,0.05570
DAC-2,89,Pt,first,53.88708,0.06005
DAC-2,89,Ta,,30.63066,0.02032
DAC-2,89,Cu,,39.12688,0.04721
DAC-2,89,Au,,58.13421,0.13731
DAC-2,89,W,,28.52190,0.03151
DAC-2,89,Mo,,27.49850,0.01396
DAC-2,89,hcp-Fe,,19.07807,0.05860
DAC-2,89,MgO,,62.39921,0.12729
DAC-2,89,NaCl-B2,,25.89422,0.02666
DAC-2,89,Pt,last,53.87355,0.05766
DAC-2,90,Pt,first,53.83747,0.05383
DAC-2,90,Ta,,30.60510,0.01807
DAC-2,90,Cu,,39.07426,0.04829
DAC-2,90,Au,,58.06005,0.16426
DAC-2,90,W,,28.49330,0.03267
DAC-2,90,Mo,,27.47056,0.01049
DAC-2,90,hcp-Fe,,19.05228,0.04564
DAC-2,90,MgO,,62.33723,0.10689
DAC-2,90,NaCl-B2,,25.83393,0.00936
DAC-2,90,Pt,last,53.82669,0.05048
DAC-2,91,Pt,first,53.79501,0.04069
DAC-2,91,Ta,,30.57725,0.01913
DAC-2,91,Cu,,39.03262,0.05049
DAC-2,91,Au,,57.99926,0.16135
DAC-2,91,W,,28.46839,0.03294
DAC-2,91,Mo,,27.44627,0.01020
DAC-2,91,hcp-Fe,,19.03413,0.06318
DAC-2,91,MgO,,62.20013,0.05207
DAC-2,91,NaCl-B2,,25.78800,0.02892
DAC-2,91,Pt,last,53.76822,0.03787
DAC-2,92,Pt,first,53.75230,0.03295
DAC-2,92,Ta,,30.54667,0.01699
