Repository: CPrescher/peritheos

# Peritheos

A Python library for thermodynamic equations of state calculations for solid materials.

Built-in EOS evaluation, inversion, bounded robust fitting, and uncertainty
statistics are implemented in Rust and exposed through the established Python API.
NumPy broadcasting and user-defined `EosBase` subclasses remain supported.
The package includes PEP 561 typing metadata for type checkers and IDEs.

Full model, fitting, units, and development documentation is available at
[peritheos.readthedocs.io](https://peritheos.readthedocs.io/).
Rust users can start with the workflow-oriented [Rust API guide](docs/rust-api.md)
and the runnable examples in the unified Rust crate.
Release history is recorded in the [changelog](CHANGELOG.md).
Project goals and guidance for coding agents are in [AGENTS.md](AGENTS.md).

## Features

- Room temperature equations of state (EOS) implementations
  - Birch-Murnaghan
  - Murnaghan
  - Natural strain (orders 2-4)
  - Modified Tait
  - Baonza pseudospinodal
  - Vinet
  - Generalized Rydberg-Stacey
  - Morse and Sun-Morse
  - Holzapfel
- Thermal equations of state (EOS) implementations
  - Mie-Gruneisen-Debye
  - Mie-Gruneisen-Einstein
  - Linear thermal pressure
  - Second-order temperature-compression thermal pressure
  - Logarithmic-volume thermal pressure
  - Holland-Powell Einstein thermal pressure with generic reference isotherms
  - Double-Debye Helmholtz free-energy models
  - Dorogokupets-Oganov four-oscillator model
  - Multi-oscillator Gruneisen thermal pressure
- Phase-specific linear Us-up shock Hugoniots
- P-V and P-V-T parameter fitting with covariance and diagnostics
- Joint reference-isotherm and thermal fitting with cross-covariance
- Correlated observation errors and robust least-squares losses
- Reproducible fit summaries and versioned JSON export
- EOS prediction uncertainty from fitted covariance or published parameter errors
- Thermoelastic derivatives, heat capacities, and vibrational potentials
- Versioned material and EOS-record catalog with explicit literature provenance,
  calibration/data envelopes, extrapolation enabled by default, inversion, and
  measurement/parameter uncertainty
- A Peritheos-owned `.eosmat` schema and a bundled library of material
  documents and EOS records with optional diffraction structure, stable
  identifiers, and Dioptas 0.10 storage-read compatibility
- Recursive pressure-scale normalization across Au, Pt, KCl, ruby R1, and
  diamond Raman standards with source-documented cross-calibration edges
- Native wheels for supported CPython releases on Linux, macOS, and Windows

## Unit conventions

- Public pressure and bulk-modulus values are in GPa.
- Temperatures are in K.
- Birch-Murnaghan, Murnaghan, modified Tait, and Vinet accept any consistent
  volume unit.
- Holzapfel and energy-based thermal EOS implementations require molar volume in
  J bar^-1 mol^-1, which is equivalent to cm^3/mol divided by 10.
- The linear and second-order Taylor thermal-pressure corrections use the same
  volume convention as their reference isotherm.

### Materials and EOS records

Materials group one or more literature-specific EOS records. The calculation
API uses GPa, K, and conventional unit-cell volumes in angstrom cubed. Each EOS
record carries its primary reference, parameter provenance, calibration/data
coverage, and uncertainty assumptions.

```python
from peritheos import get_material, search_eos_records

mgo = get_material("mgo")  # also "periclase", "MgO"
print(mgo.summary())  # records with model, P/T range, reproduction, reference
scale = mgo.get_eos_record("mgo_sokolova_2013_holzapfel_4")
print(scale.reproduction, scale.compared)  # "untested", "source_equation"
print(scale.source_check, scale.warning)  # "verified", None
pressure = scale.pressure(volume=60.0, temperature=2000.0)
recovered_volume = scale.volume(pressure, temperature=2000.0)

prediction = scale.pressure_with_uncertainty(
    volume=60.0,
    temperature=2000.0,
    volume_sigma=0.02,
    temperature_sigma=20.0,
)

# V0 may use any volume unit for a room-temperature EOS; K0 is in GPa here.
eos = BM3(V0=50, K0=130, K0_prime=4.3)

# Infer temperature from volumes measured before and during DAC heating.
ambient_volume = 0.80000
heated_volume = 0.80001
temperature_with_dac = eos.temperature_from_volumes(
    V_ambient=ambient_volume,
    V_heated=heated_volume,
    f_dac=0.25,
)
ambient_pressure = eos.rt_eos.pressure(ambient_volume)
heated_pressure_from_pair = ambient_pressure + eos.dac_thermal_pressure(
    heated_volume,
    temperature_with_dac,
    0.25,
)
```

Both DAC methods use the empirical `f_dac * thermal_pressure_increment`
confinement term and require `0 <= f_dac < 1`; report and sensitivity-test the
assumed fraction.

Multi-oscillator thermal EOS with a freely chosen reference isotherm

```python
from peritheos.eos.rt.holzapfel import Holzapfel
from peritheos.eos.thermal import MultiOscillatorGruneisenThermalEOS

File: peritheos/data/datasets/feo-campbell-2009-table-s2-pvt.csv
source_row,run_id,iron_molar_volume_cm3_mol,iron_molar_volume_uncertainty_cm3_mol,iron_phase,feo_molar_volume_cm3_mol,feo_molar_volume_uncertainty_cm3_mol,nacl_molar_volume_cm3_mol,nacl_molar_volume_uncertainty_cm3_mol,nacl_phase,delta_feo_fe_molar_volume_cm3_mol,delta_feo_fe_molar_volume_uncertainty_cm3_mol,sample_temperature_k,sample_temperature_uncertainty_k,nacl_temperature_k,nacl_temperature_uncertainty_k,reported_pressure_gpa,reported_pressure_uncertainty_gpa
1,FeFeO_030,6.587451822821,0.00681782279841863,fcc,11.4433538834759,0.00753181967685835,19.622625925424,0.0597349721593328,B1,4.85590206065487,0.0101592822263853,1812.08,62.309601186334,1468,391,19.9741252379723,1.19723798548939
2,FeFeO_028,6.54784425704416,0.0191042088366086,fcc,11.4316673987468,0.0111815313721346,19.5741772851064,0.0149377750266677,B1,4.88382314170261,0.0221358857762409,1653.485,42.6791544550733,1345.375,350.125,19.8045351237323,1.04368867750188
3,FeFeO_021,6.57461729745113,0.00623946082275384,fcc,11.3907835678606,0.0079025303695704,19.5468954563167,0.02848172098364,B1,4.8161662704095,0.0100688061656118,1572.975,42.4555723668872,1283.125,329.375,19.7547186522249,0.988112993346833
4,FeFeO_033,6.51072416272596,0.00908312725581594,fcc,11.389072985244,0.00835960729706174,19.6465315061853,0.019389157012429,B1,4.87834882251801,0.0123444819618498,1475.49,52.6970596902711,1207.75,304.25,19.0572197601149,0.907322951860361
5,T0691.023,7.21306770586662,0.00198111519689085,fcc,12.2881012492229,0.00237123642289366,25.5031337625908,0.0691375329052745,B1,5.0750335433563,0.00308991579118418,1273,5,1273,5,4.40702753099139,0.0859210090007983
6,T0691.033,7.08095005593536,0.00938730640521685,fcc,12.107619179795,0.00850070660472053,23.8289405768947,0.0998212939068523,B1,5.02666912385968,0.012664262091609,1273,5,1273,5,6.88420826806315,0.177258259048081
7,T0691.051,6.89146801694935,0.00272593310240179,fcc,11.9040316196133,0.0408080002040559,22.2724109239687,0.00543123466862237,B1,5.01256360266395,0.0408989436530211,1273,5,1273,5,10.1786091993957,0.0201319097801606
8,T0691.042,6.97592227322308,0.0025386017969314,fcc,11.9702342769748,0.0176292197690921,22.7315750033182,0.0996979283168934,B1,4.99431200375168,0.0178110608541527,1273,5,1273,5,9.08432605161026,0.225967088448674
9,T0691.024,7.1206745029265,0.0139462164111516,fcc,12.2378873664715,0.00534230792281801,25.3614294742191,0.0154232738001068,B1,5.11721286354497,0.014934430224447,1073,5,1073,5,3.9954833425198,0.0243769843885321
10,T0691.034,7.01513142658719,0.0253476031387161,fcc,12.0655918585617,0.0104704552148059,23.6013312289085,0.10504994474396,B1,5.05046043197456,0.0274250144445378,1073,5,1073,5,6.70709117993003,0.195942334227753
11,T0691.043,6.91062100235056,0.0056435515075141,fcc,11.9456708105906,0.0232476638745296,22.6880888466851,0.11980235811777,B1,5.03504980824,0.0239228666601868,1073,5,1073,5,8.59157948187823,0.273843401878287
12,T0691.052,6.83739276501357,0.000580166412101682,fcc,11.8594357202249,0.037559294035583,22.2448171096665,0.0234140973238329,B1,5.02204295521128,0.0375637745909155,1073,5,1073,5,9.65582885235768,0.0609130367869059
13,T0691.035,6.91362739956969,0.00471030724248684,fcc,12.0080649410017,0.00300998309712356,23.513753455602,0.109520135692115,B1,5.09443754143206,0.0055899009439876,873,5,873,5,6.28240221568665,0.208092599462811
14,T0691.044,6.84521917210402,0.00745280218865395,fcc,11.8981498806126,0.0206043505338548,22.5890203449682,0.106695089918606,B1,5.05293070850856,0.0219108083234089,873,5,873,5,8.22985586623152,0.24933500703208
15,T0691.053,6.78734788680044,0.012832835311121,fcc,11.797720727629,0.0165421122922453,22.1517500133161,0.0413768557784744,B1,5.01037284082851,0.0209361682552373,873,5,873,5,9.30223232637767,0.10761916303146
16,FeFeO_094,5.74690855162241,0.00150893854870864,hcp,9.97841909746225,0.00593436153724315,14.7039989141398,0.0596544006937507,B2,4.23151054583984,0.00612319707330164,2096.29,56.9877539476684,1687.75,464.25,57.5614962915957,2.20703402945413
17,FeFeO_095,5.74434863304744,0.00150850604220488,hcp,9.97059955482068,0.00767647758609678,14.7536438928796,0.0471203124518845,B2,4.22625092177324,0.00782329205700611,2006.565,53.2199607760096,1618.375,441.125,56.4737630900587,2.03819899329447
18,FeFeO_093,5.74956506163894,0.00150971445821394,hcp,9.96879780312488,0.00679524427659337,14.7833026895602,0.0680291140251341,B2,4.21923274148594,0.00696093259009992,1941.575,54.8963170440422,1568.125,424.375,55.9507104077153,2.08435583932684
19,FeFeO_076,5.8832795743292,0.00275732891605554,hcp,10.2554726660679,0.00768514181798835,15.3524907229197,0.0137322454648507,B2,4.3721930917387,0.00816481889045369,1751.455,46.4898056029491,1421.125,375.375,47.593716643029,1.60939384860619
20,FeFeO_092,5.75467701681666,0.00151146240848187,hcp,9.94877171031648,0.00422887930227674,14.7010394597511,0.0367151587798987,B2,4.19409469349982,0.00449087282891404,1731.57,49.5784721426548,1405.75,370.25,56.2736741898665,1.6958961219935
21,FeFeO_075,5.85442109865287,0.0020082448477734,hcp,10.2373115857036,0.0136599863484092,15.2958512010017,0.0308379154408953,B2,4.38289048705069,0.0138068198513392,1670.46,47.8920828530144,1358.5,354.5,48.0540324358088,1.55873444235962
22,FeFeO_040,6.01206060985047,0.00317865656047746,hcp,10.6974399619606,0.0115918124176365,16.4265763657067,0.0229494743564445,B2,4.6853793521101,0.0120197326365913,1655.91,42.5155042308097,1347.25,350.75,36.0207077276771,1.46275364756018
23,FeFeO_072,5.8436308538359,0.0030580665591132,hcp,10.1777331867753,0.0111705574619793,15.2475079651938,0.0215234837847904,B2,4.33410233293939,0.0115815856035065,1562.79,44.0161799796393,1275.25,326.75,48.2733529888627,1.41814333804531
24,FeFeO_071,5.82267505406574,0.00272210407019605,hcp,10.1563177261262,0.00808758205316342,15.203571034531,0.0199193325584702,B2,4.33364267206051,0.00853339522321737,1486.16,41.4510024004245,1216,307,48.567495831539,1.33156369083917
25,FeFeO_091,5.68788208432576,0.00203688656221152,hcp,9.90355020884385,0.00588073297663205,14.7066153665575,0.0141992306189499,B2,4.21566812451808,0.0062234979882511,1436.69,41.6028376436031,1177.75,294.25,55.1248168632253,1.28660596737819

File: peritheos/data/datasets/iron-zhang-2025-tables-s1-s3-s4-pvt.csv (part 1 of 8)
source_table,source_row,source_reference_as_published,data_class,dynamic_path,pressure_gpa_raw,pressure_uncertainty_gpa_raw,pressure_calibrant,pressure_gpa_fit,pressure_uncertainty_gpa_fit,pressure_scale,pressure_correction_applied,molar_volume_cm3_mol,molar_volume_uncertainty_cm3_mol,volume_a3_conventional_cell,volume_uncertainty_a3_conventional_cell,temperature_k,temperature_uncertainty_k,temperature_provenance,fit1_observed_minus_model_gpa,fit2_observed_minus_model_gpa,fit5_observed_minus_model_gpa,source_cell_note,used_in_fit
Table S1,3,Jephcoat et al. (1986),static_experiment,,78.61,1.55,ruby,78.50413636,1.547912624,Ye et al. (2018),1,5.24665575,0.01003835,17.424553689774598,0.03333814468992917,300.0,0.0,experimental_reported,-2.80015509563144,-2.72515612816745,0.450398391746773,,1
Table S1,4,Jephcoat et al. (1986),static_experiment,,68.78,1.5,ruby,68.70624153,1.498391426,Ye et al. (2018),1,5.37859308,0.01014972,17.862727871541814,0.03370801316175147,300.0,0.0,experimental_reported,-0.318990143890659,-0.244685490842414,2.96021366786832,,1
Table S1,5,Jephcoat et al. (1986),static_experiment,,62.68,1.1,ruby,62.62405459,1.099018188,Ye et al. (2018),1,5.42096184,0.02771307,18.00343783395724,0.09203727081264702,300.0,0.0,experimental_reported,-2.76856664416678,-2.6944047128156,0.500323846367252,,1
Table S1,6,Jephcoat et al. (1986),static_experiment,,56.93,0.95,ruby,56.88925739,0.949320122,Ye et al. (2018),1,5.50049206,0.01095038,18.2675639086191,0.036367067580798294,300.0,0.0,experimental_reported,-2.05791657591015,-1.9839336178363,1.1680776070069,,1
Table S1,7,Jephcoat et al. (1986),static_experiment,,50.71,1.3,ruby,50.68385608,1.299329775,Ye et al. (2018),1,5.55713725,0.02199407,18.45568701054407,0.07304402496231258,300.0,0.0,experimental_reported,-3.95206883857585,-3.8781506527999,-0.774227016521245,,1
Table S1,8,Jephcoat et al. (1986),static_experiment,,42.81,1.43,ruby,42.79942517,1.429646765,Ye et al. (2018),1,5.69361366,0.0214914,18.90893583164934,0.07137461861652002,300.0,0.0,experimental_reported,-2.32085417323856,-2.24691470988912,0.686501394579565,,1
Table S1,9,Jephcoat et al. (1986),static_experiment,,36.84,0.99,ruby,36.83880998,0.989968021,Ye et al. (2018),1,5.81192171,0.02374589,19.301846109621657,0.07886195605962555,300.0,0.0,experimental_reported,-0.931787560518551,-0.857667830784642,1.87248125114833,,1
Table S1,10,Jephcoat et al. (1986),static_experiment,,28.41,0.77,ruby,28.41824625,0.770223499,Ye et al. (2018),1,5.96799322,0.00664006,19.820171788877285,0.022052158076756746,300.0,0.0,experimental_reported,-0.773738737808547,-0.699214587898055,1.69623621566123,,1
Table S1,11,Jephcoat et al. (1986),static_experiment,,21.21,0.4,ruby,21.22242809,0.400234382,Ye et al. (2018),1,6.11546516,0.00574609,20.30993762424112,0.019083213856993936,300.0,0.0,experimental_reported,-0.883798737773205,-0.808771963027564,1.21273669862563,,1
Table S1,12,Jephcoat et al. (1986),static_experiment,,20.8,0.38,ruby,20.81255083,0.380229294,Ye et al. (2018),1,6.11390297,0.02792377,20.304749469190423,0.0927370219755541,300.0,0.0,experimental_reported,-1.36402074245819,-1.28899974249402,0.736723980566516,,1
Table S1,13,Jephcoat et al. (1986),static_experiment,,18.51,0.3,ruby,18.52299703,0.300210649,Ye et al. (2018),1,6.2254325,0.03409126,20.675147752607497,0.11321973815836214,300.0,0.0,experimental_reported,1.13447296497757,1.20992423286346,2.92274366192109,,1
Table S1,14,Jephcoat et al. (1986),static_experiment,,16.48,0.14,ruby,16.49304534,0.140110822,Ye et al. (2018),1,6.2907495,0.02103087,20.892070613108686,0.06984516250330887,300.0,0.0,experimental_reported,1.69973760073844,1.77545432003351,3.29474609940073,,1
Table S1,15,Jephcoat et al. (1986),static_experiment,,15.5,0.12,ruby,15.51294883,0.120100249,Ye et al. (2018),1,6.27962755,0.01026109,20.855133748152376,0.034077881633573774,300.0,0.0,experimental_reported,0.288090370049645,0.363761346005697,1.91649471778502,,1
Table S1,16,Jephcoat et al. (1986),static_experiment,,13.27,0.15,ruby,13.28243084,0.150140514,Ye et al. (2018),1,6.44948787,0.01031226,21.41925314279768,0.03424782120170834,300.0,0.0,experimental_reported,4.21560314097686,4.29198872489228,5.31482038069141,,1
Table S1,17,Huang et al. (1987),static_experiment,,14.1,0.01,Au,16.13755978,0.113644787,Fei et al. (2007),1,6.37599872,0.00535178,21.17518993362088,0.0177736795378393,573.0,0.0,experimental_reported,2.75653000962363,2.82502336924285,3.40560758801519,,1
Table S1,18,Huang et al. (1987),static_experiment,,14.2,0.01,Au,16.14392378,0.123236059,Fei et al. (2007),1,6.51800149,0.00532168,21.646792228084685,0.017673715085995433,723.0,0.0,experimental_reported,6.17455510298329,6.24110463696923,5.94376164937993,,1
Table S1,19,Huang et al. (1987),static_experiment,,14.5,0.01,Au,16.14392378,0.123236059,Fei et al. (2007),1,6.46899869,0.00552636,21.484050100482875,0.01835347335853372,723.0,0.0,experimental_reported,4.62456490953382,4.69075064751005,4.57379759961723,,1
Table S1,20,Huang et al. (1987),static_experiment,,14.5,0.01,Au,16.21843083,0.099499576,Fei et al. (2007),1,6.22700071,0.00524643,20.680355900548562,0.017423803956385767,298.0,0.0,experimental_reported,-1.09831759934017,-1.02280022037669,0.689656044558152,,1
Table S1,21,Huang et al. (1987),static_experiment,,14.6,0.01,Au,16.21843083,0.099499576,Fei et al. (2007),1,6.26499895,0.00534576,20.806551024556256,0.017753686647470526,298.0,0.0,experimental_reported,0.427485613354914,0.503157008691813,2.1038941169576,,1
Table S1,22,Huang et al. (1987),static_experiment,,14.8,0.01,Au,16.33313078,0.105375037,Fei et al. (2007),1,6.26300031,0.00525245,20.799913384953825,0.017443796846754542,423.0,0.0,experimental_reported,-0.177120679875014,-0.105273953647764,1.21254076046071,,1
Table S1,23,Huang et al. (1987),static_experiment,,14.8,0.01,Au,16.33313078,0.105375037,Fei et al. (2007),1,6.25099944,0.00535479,20.760057558003677,0.017783675983023686,423.0,0.0,experimental_reported,-0.650507501704105,-0.578710829069554,0.77657038980248,,1
Table S1,24,Huang et al. (1987),static_experiment,,14.8,0.01,Au,16.43976588,0.113377696,Fei et al. (2007),1,6.35600028,0.00535178,21.108773551815815,0.0177736795378393,573.0,0.0,experimental_reported,2.34755061236167,2.41592815751752,3.06494217354238,,1
Table S1,25,Huang et al. (1987),static_experiment,,14.8,0.01,Au,16.43976588,0.113377696,Fei et al. (2007),1,6.32000068,0.00538489,20.989216067410553,0.01788364043486755,573.0,0.0,experimental_reported,1.0355206681807,1.10369297563812,1.87457369714875,,1
Table S1,26,Huang et al. (1987),static_experiment,,14.8,0.01,Au,16.64693896,0.122403963,Fei et al. (2007),1,6.49899936,0.00535479,21.58368466963565,0.017783675983023686,723.0,0.0,experimental_reported,6.08436193717669,6.15076998804245,5.92363957768373,,1
Table S1,27,Huang et al. (1987),static_experiment,,15.0,0.01,Au,16.74038056,0.113110679,Fei et al. (2007),1,6.35799892,0.00535178,21.11541119141825,0.0177736795378393,573.0,0.0,experimental_reported,2.71980209630431,2.78819116049227,3.43038917937208,,1
Table S1,28,Huang et al. (1987),static_experiment,,15.1,0.01,Au,16.82049182,0.099529537,Fei et al. (2007),1,6.26399963,0.00536984,20.80323220475504,0.017833658208945617,298.0,0.0,experimental_reported,0.990062184939042,1.06572949483458,2.66943536161396,,1
Table S1,29,Huang et al. (1987),static_experiment,,15.1,0.01,Au,16.84795109,0.122086602,Fei et al. (2007),1,6.45200122,0.00535479,21.427600174526642,0.017783675983023686,723.0,0.0,experimental_reported,4.77529854140247,4.8413589846136,4.78644200815534,,1
Table S1,30,Huang et al. (1987),static_experiment,,15.2,0.01,Au,16.84795109,0.122086602,Fei et al. (2007),1,6.43299909,0.00545713,21.36449261607761,0.01812355511929283,723.0,0.0,experimental_reported,4.14695637188963,4.21287738343687,4.22696353328569,,1
Table S1,31,Huang et al. (1987),static_experiment,,15.4,0.01,Au,16.93620676,0.105193831,Fei et al. (2007),1,6.18499917,0.00530964,20.540865504445634,0.017633729305257886,423.0,0.0,experimental_reported,-2.74186935599246,-2.67033818631248,-1.11332769285792,,1
Table S1,32,Huang et al. (1987),static_experiment,,15.5,0.01,Au,17.12067419,0.099538803,Fei et al. (2007),1,6.2130012,0.00524643,20.63386243399598,0.017423803956385767,298.0,0.0,experimental_reported,-0.771075103537612,-0.695613722346753,1.05738185348023,,1
Table S1,33,Huang et al. (1987),static_experiment,,15.5,0.01,Au,17.12067419,0.099538803,Fei et al. (2007),1,6.21599916,0.00532168,20.64381889339963,0.017673715085995433,298.0,0.0,experimental_reported,-0.647348784158062,-0.57187544753911,1.17246763723553,,1
Table S1,34,Huang et al. (1987),static_experiment,,15.7,0.01,Au,17.14343922,0.112785784,Fei et al. (2007),1,6.33400019,0.00536683,21.035709533963136,0.017823661763761232,573.0,0.0,experimental_reported,2.25433858068834,2.3225901824814,3.04628614006476,,1
Table S1,35,Huang et al. (1987),static_experiment,,15.7,0.01,Au,17.15014022,0.1216322,Fei et al. (2007),1,6.45099889,0.00537887,21.42427135828024,0.01786364754449878,723.0,0.0,experimental_reported,5.04460340844947,5.1106564794505,5.05938864617827,,1
Table S1,36,Huang et al. (1987),static_experiment,,15.9,0.01,Au,17.64532013,0.112390574,Fei et al. (2007),1,6.31100078,0.0053879,20.959326696309237,0.01789363688005194,573.0,0.0,experimental_reported,1.9065480325728,1.97466972924824,2.7757410836935,,1
Table S1,37,Huang et al. (1987),static_experiment,,15.9,0.01,Au,17.84052447,0.104944262,Fei et al. (2007),1,6.231001,0.00524041,20.69364117619861,0.017403811066016996,423.0,0.0,experimental_reported,0.05687746388503,0.128591889971791,1.54578510361728,,1
Table S1,38,Huang et al. (1987),static_experiment,,16.1,0.01,Au,17.84621005,0.112240315,Fei et al. (2007),1,6.30899913,0.00538489,20.95267906026162,0.01788364043486755,573.0,0.0,experimental_reported,2.03267684680263,2.10078732712082,2.90855783812805,,1
Table S1,39,Huang et al. (1987),static_experiment,,16.3,0.01,Au,17.84621005,0.112240315,Fei et al. (2007),1,6.30099855,0.00537285,20.926108508961523,0.017843654654130004,573.0,0.0,experimental_reported,1.73254268286799,1.80060847927433,2.63509850240009,,1
Table S1,40,Huang et al. (1987),static_experiment,,16.3,0.01,Au,17.8543626,0.120637585,Fei et al. (2007),1,6.40400075,0.00535479,21.268186863171227,0.017783675983023686,723.0,0.0,experimental_reported,4.17415453724919,4.23986422428089,4.35850530418421,,1
Table S1,41,Huang et al. (1987),static_experiment,,16.3,0.01,Au,17.8543626,0.120637585,Fei et al. (2007),1,6.38799959,0.00550228,21.21504576057103,0.018273501797058625,723.0,0.0,experimental_reported,3.62310609923753,3.68870001193596,3.86462805790981,,1
Table S1,42,Huang et al. (1987),static_experiment,,16.6,0.01,Au,18.02436245,0.099582113,Fei et al. (2007),1,6.21599916,0.00527352,20.64381889339963,0.01751377196304525,298.0,0.0,experimental_reported,0.256339475841941,0.331812812460893,2.07615589723553,,1
Table S1,43,Huang et al. (1987),static_experiment,,16.6,0.01,Au,18.05637658,0.120375844,Fei et al. (2007),1,6.40500007,0.00538489,21.271505682972446,0.01788364043486755,723.0,0.0,experimental_reported,4.41032796784378,4.47604490583789,4.59109846503707,,1
Table S1,44,Huang et al. (1987),static_experiment,,16.8,0.01,Au,18.15644786,0.120241377,Fei et al. (2007),1,6.39600017,0.00540596,21.24161631187113,0.017953615551158254,723.0,0.0,experimental_reported,4.20167960505912,4.26733132661126,4.41465298025107,,1
Table S1,45,Huang et al. (1987),static_experiment,,16.9,0.01,Au,18.15644786,0.120241377,Fei et al. (2007),1,6.37700105,0.00549325,21.17851874986728,0.018243512461505466,723.0,0.0,experimental_reported,3.54192476163909,3.60743946934106,3.82256973368088,,1
Table S1,46,Huang et al. (1987),static_experiment,,17.0,0.01,Au,18.55033109,0.111748982,Fei et al. (2007),1,6.2940003,0.00538489,20.902866773907824,0.01788364043486755,573.0,0.0,experimental_reported,2.17239762958613,2.24042453738043,3.09821104139324,,1
Table S1,47,Huang et al. (1987),static_experiment,,17.2,0.01,Au,18.55033109,0.111748982,Fei et al. (2007),1,6.25599905,0.0053879,20.77666165345494,0.01789363688005194,573.0,0.0,experimental_reported,0.708697749498047,0.776516874150342,1.75953213374137,,1
Table S1,48,Huang et al. (1987),static_experiment,,17.2,0.01,Au,18.64393822,0.104741226,Fei et al. (2007),1,6.22800003,0.00524041,20.683674720349778,0.017403811066016996,423.0,0.0,experimental_reported,0.739026158306746,0.810728372100794,2.2371545478509,,1
Table S1,49,Huang et al. (1987),static_experiment,,17.2,0.01,Au,19.15419451,0.111361596,Fei et al. (2007),1,6.26600128,0.00539693,20.809879840802658,0.017923626215605098,573.0,0.0,experimental_reported,1.70257094093194,1.77044418217829,2.72071149916693,,1
Table S1,50,Huang et al. (1987),static_experiment,,17.4,0.01,Au,19.36607008,0.118810246,Fei et al. (2007),1,6.38600095,0.00540897,21.208408120968596,0.01796361199634264,723.0,0.0,experimental_reported,5.06544087883394,5.13102037529298,5.31408290420698,,1
Table S1,51,Huang et al. (1987),static_experiment,,17.4,0.01,Au,19.73168239,0.099654962,Fei et al. (2007),1,6.18099888,0.00525546,20.527580228795582,0.01745379329193893,298.0,0.0,experimental_reported,0.498823037889714,0.574158118016772,2.41850989807545,,1
Table S1,52,Huang et al. (1987),static_experiment,,17.8,0.01,Au,19.73168239,0.099654962,Fei et al. (2007),1,6.14899957,0.00530663,20.421308020040367,0.017623732860073498,298.0,0.0,experimental_reported,-0.880184682249077,-0.804973244556798,1.12881792034808,,1
Table S1,53,Huang et al. (1987),static_experiment,,18.1,0.01,Au,19.86883373,0.118266867,Fei et al. (2007),1,6.36099989,0.00539994,21.125377647267083,0.017933622660789482,723.0,0.0,experimental_reported,4.69008597261404,4.75548602682423,5.02738752943286,,1
Table S1,54,Huang et al. (1987),static_experiment,,18.3,0.01,Au,20.15176588,0.104413295,Fei et al. (2007),1,6.19899868,0.00528857,20.587358970998213,0.017563754188967183,423.0,0.0,experimental_reported,1.05833823693987,1.12992425917656,2.64477973350587,,1
Table S1,55,Huang et al. (1987),static_experiment,,18.3,0.01,Au,20.47379295,0.117665477,Fei et al. (2007),1,6.34899902,0.00541198,21.085521820316934,0.017973608441527032,723.0,0.0,experimental_reported,4.86665623472487,4.93197077238744,5.24624126924327,,1
Table S1,56,Huang et al. (1987),static_experiment,,18.8,0.01,Au,20.47379295,0.117665477,Fei et al. (2007),1,6.30399952,0.00543606,20.936074964810352,0.018053580003002122,723.0,0.0,experimental_reported,3.21957757734956,3.28457542820891,3.75603408133366,,1
Table S1,57,Huang et al. (1987),static_experiment,,19.3,0.01,Au,20.63761491,0.099698623,Fei et al. (2007),1,6.17300131,0.00527653,20.501019673940668,0.017523768408229633,298.0,0.0,experimental_reported,1.06370898976444,1.13901290658287,3.00590090984321,,1
Table S1,58,Huang et al. (1987),static_experiment,,19.8,0.01,Au,20.63761491,0.099698623,Fei et al. (2007),1,6.14899957,0.00530964,20.421308020040367,0.017633729305257886,298.0,0.0,experimental_reported,0.0257478377509237,0.100959275443202,2.03475044034808,,1
Table S1,59,Huang et al. (1987),static_experiment,,19.8,0.01,Au,20.76499087,0.110452079,Fei et al. (2007),1,6.25900002,0.0053578,20.786628109303777,0.017793672428208073,573.0,0.0,experimental_reported,3.04073261350745,3.10856793028912,4.08177417516933,,1
Table S1,60,Huang et al. (1987),static_experiment,,19.8,0.01,Au,21.15822333,0.104227701,Fei et al. (2007),1,6.13599938,0.00531867,20.378133373289003,0.01766371864081105,423.0,0.0,experimental_reported,-0.623857040429229,-0.552510998967765,1.1491752273709,,1
Table S1,61,Huang et al. (1987),static_experiment,,19.8,0.01,Au,21.34091247,0.09972389,Fei et al. (2007),1,6.13300142,0.00531566,20.368176913885357,0.01765372219562666,298.0,0.0,experimental_reported,0.0249926923963599,0.100143415748469,2.07790367394034,,1
Table S1,62,Huang et al. (1987),static_experiment,,20.3,0.01,Au,21.38125392,0.116837453,Fei et al. (2007),1,6.31399874,0.00541499,20.969283155712887,0.017983604886711416,723.0,0.0,experimental_reported,4.49867325530791,4.56374090198436,5.00050819798,,1
Table S1,63,Huang et al. (1987),static_experiment,,20.7,0.01,Au,21.38125392,0.116837453,Fei et al. (2007),1,6.30399952,0.0054481,20.936074964810352,0.01809356578373967,723.0,0.0,experimental_reported,4.12703854734956,4.19203639820891,4.66349505133366,,1
Table S1,64,Huang et al. (1987),static_experiment,,20.7,0.01,Au,21.74262984,0.099736834,Fei et al. (2007),1,6.12500084,0.00525546,20.341606362585257,0.01745379329193893,298.0,0.0,experimental_reported,0.0708993742209074,0.146020029780907,2.14557682018784,,1
Table S1,65,Huang et al. (1987),static_experiment,,21.2,0.01,Au,22.04582454,0.099754862,Fei et al. (2007),1,6.11700026,0.00529459,20.315035811285156,0.017583747079335955,298.0,0.0,experimental_reported,0.0157795445407096,0.0908703368064074,2.11209341167099,,1
Table S1,66,Huang et al. (1987),static_experiment,,21.2,0.01,Au,22.06316354,0.104071526,Fei et al. (2007),1,6.15600083,0.00530061,20.444559751539252,0.017603739969704726,423.0,0.0,experimental_reported,1.15090802977764,1.22232830290942,2.86551118985976,,1
Table S1,67,Huang et al. (1987),static_experiment,,21.4,0.01,Au,22.06316354,0.104071526,Fei et al. (2007),1,6.13599938,0.00531265,20.378133373289003,0.017643725750442273,423.0,0.0,experimental_reported,0.281083169570774,0.352429211032238,2.0541154373709,,1
Table S1,68,Huang et al. (1987),static_experiment,,21.4,0.01,Au,22.26518899,0.104042939,Fei et al. (2007),1,6.1279988,0.00530362,20.351562821988903,0.017613736414889114,423.0,0.0,experimental_reported,0.13086091673685,0.202177806725828,1.92704518944324,,1
Table S1,69,Huang et al. (1987),static_experiment,,21.7,0.01,Au,22.4474477,0.099766434,Fei et al. (2007),1,6.10700104,0.0052976,20.281827620382625,0.017593743524520342,298.0,0.0,experimental_reported,-0.0339718990915081,0.0410818661946166,2.08919814647182,,1
Table S1,70,Huang et al. (1987),static_experiment,,21.7,0.01,Au,22.56759159,0.103998118,Fei et al. (2007),1,6.11200065,0.00527051,20.29843171583389,0.01750377551786086,423.0,0.0,experimental_reported,-0.278601423253843,-0.207341863981203,1.56349268424244,,1
Table S1,71,Huang et al. (1987),static_experiment,,21.8,0.01,Au,22.56759159,0.103998118,Fei et al. (2007),1,6.12000123,0.00532469,20.32500226713399,0.01768371153117982,423.0,0.0,experimental_reported,0.0786545494043942,0.149942617155187,1.89785421394309,,1
Table S1,72,Huang et al. (1987),static_experiment,,22.1,0.01,Au,22.89367706,0.115624632,Fei et al. (2007),1,6.27900147,0.00540596,20.853054487554022,0.017953615551158254,723.0,0.0,experimental_reported,4.69596361744616,4.76078853745125,5.31835473389542,,1
Table S1,73,Huang et al. (1987),static_experiment,,22.5,0.01,Au,22.89367706,0.115624632,Fei et al. (2007),1,6.25300109,0.00545713,20.76670519405129,0.01812355511929283,723.0,0.0,experimental_reported,3.6923749783842,3.75702256365225,4.40316954094711,,1
Table S1,74,Huang et al. (1987),static_experiment,,23.5,0.01,Au,23.45470519,0.099807256,Fei et al. (2007),1,6.10599871,0.00529158,20.278498804136223,0.017573750634151567,298.0,0.0,experimental_reported,0.927820710212796,1.00287078245957,3.05367137934104,,1
Table S1,75,Huang et al. (1987),static_experiment,,23.5,0.01,Au,23.45470519,0.099807256,Fei et al. (2007),1,6.09999978,0.00532168,20.25857588888374,0.017673715085995433,298.0,0.0,experimental_reported,0.654876592435546,0.729904634054051,2.79672672056057,,1
Table S1,76,Huang et al. (1987),static_experiment,,23.9,0.01,Au,23.85718203,0.099820845,Fei et al. (2007),1,6.10599871,0.00529459,20.278498804136223,0.017583747079335955,298.0,0.0,experimental_reported,1.3302975502128,1.40534762245958,3.45614821934105,,1
Table S1,77,Mao et al. (1990),static_experiment,,34.8,1.0,Pt,34.73550294,0.998146636,Fei et al. (2007),1,5.81199997,0.0179998,19.302106017196447,0.05977874220263161,300.0,0.0,experimental_reported,-3.03048676392532,-2.95636687424739,-0.22636761182924,,1
Table S1,78,Mao et al. (1990),static_experiment,,35.6,1.1,Pt,35.51364663,1.097331778,Fei et al. (2007),1,5.81100065,0.01300019,19.298787197395235,0.04317464675136554,300.0,0.0,experimental_reported,-2.31120587402371,-2.23708802303555,0.494822867321886,,1
Table S1,79,Mao et al. (1990),static_experiment,,56.1,1.7,Pt,55.29478922,1.675599673,Fei et al. (2007),1,5.47400105,0.01899912,18.179585194551315,0.06309756200384796,300.0,0.0,experimental_reported,-5.74696504712757,-5.67293455149311,-2.50338192182559,,1
Table S1,80,Mao et al. (1990),static_experiment,,80.0,2.4,Pt,78.01781832,2.34053455,Fei et al. (2007),1,5.27600024,0.02200009,17.522009033877183,0.07306401785268135,300.0,0.0,experimental_reported,-0.422359634345611,-0.347550994343535,2.84289628180059,,1
Table S1,81,Mao et al. (1990),static_experiment,,101.6,3.0,Pt,98.34666276,2.903936892,Fei et al. (2007),1,5.08000108,0.00999922,16.871080509250667,0.033208190902532145,300.0,0.0,experimental_reported,-0.829187243232994,-0.752635349308946,2.23895010713079,,1
Table S1,82,Mao et al. (1990),static_experiment,,112.4,3.3,Pt,108.4579625,3.184264024,Fei et al. (2007),1,4.93000074,0.00999922,16.372917659931947,0.033208190902532145,300.0,0.0,experimental_reported,-9.45084595925179,-9.37204181203548,-6.70510835137618,,1
Table S1,83,Mao et al. (1990),static_experiment,,125.4,3.8,Pt,120.5923901,3.654314853,Fei et al. (2007),1,4.90300104,0.01399951,16.283249546628003,0.04649346655258187,300.0,0.0,experimental_reported,-0.989777253456552,-0.910462068393102,1.6806099025053,,1
Table S1,84,Mao et al. (1990),static_experiment,,132.1,4.0,Pt,126.8327373,3.840506806,Fei et al. (2007),1,4.80899874,0.01399951,15.971060563519607,0.04649346655258187,300.0,0.0,experimental_reported,-8.33180544230977,-8.25041527656957,-5.96743174321061,,1
Table S1,85,Mao et al. (1990),static_experiment,,141.2,4.2,Pt,135.2972423,4.024422222,Fei et al. (2007),1,4.71400013,0.01700048,15.655562757055183,0.05645992240141527,300.0,0.0,experimental_reported,-14.9528568654893,-14.8688377245533,-12.969413938086,,1
Table S1,86,Mao et al. (1990),static_experiment,,142.2,4.3,Pt,136.2293696,4.11945351,Fei et al. (2007),1,4.70099994,0.01700048,15.612388110303819,0.05645992240141527,300.0,0.0,experimental_reported,-16.1998654719669,-16.1154397087327,-14.2743334200676,,1
Table S1,87,Mao et al. (1990),static_experiment,,156.7,4.7,Pt,149.6928424,4.48982999,Fei et al. (2007),1,4.66900063,0.01099854,15.506115901548606,0.036527010703748475,300.0,0.0,experimental_reported,-8.22438734761829,-8.1389085185107,-6.44743546093542,,1
Table S1,88,Mao et al. (1990),static_experiment,,170.8,5.1,Pt,162.76186,4.859985282,Fei et al. (2007),1,4.61299958,0.01899912,15.320132038893094,0.06309756200384796,300.0,0.0,experimental_reported,-5.20178879242917,-5.11427732813772,-3.70572539206873,,1
Table S1,89,Mao et al. (1990),static_experiment,,197.3,5.9,Pt,187.2755424,5.600231627,Fei et al. (2007),1,4.47500011,0.01099854,14.861825016524522,0.036527010703748475,300.0,0.0,experimental_reported,-8.0720642391129,-7.97836339280659,-7.38300364419698,,1
Table S1,90,Mao et al. (1990),static_experiment,,208.7,6.3,Pt,197.8114265,5.971308035,Fei et al. (2007),1,4.46799885,0.01200087,14.838573285025639,0.039855826950149206,300.0,0.0,experimental_reported,0.966642774715694,1.06070800011074,1.61039637672906,,1
Table S1,91,Mao et al. (1990),static_experiment,,210.1,6.3,Pt,199.1077508,5.970389481,Fei et al. (2007),1,4.45799963,0.03699892,14.805365094123106,0.12287630420647955,300.0,0.0,experimental_reported,0.105483668039227,0.200078527794318,0.683803059032385,,1
Table S1,92,Mao et al. (1990),static_experiment,,212.1,6.4,Pt,200.9590962,6.063829399,Fei et al. (2007),1,4.41700042,0.01200087,14.669203514266577,0.039855826950149206,300.0,0.0,experimental_reported,-7.13131268679547,-7.03442872761261,-6.83017965165393,,1
Table S1,93,Mao et al. (1990),static_experiment,,227.2,6.8,Pt,214.9031313,6.431959917,Fei et al. (2007),1,4.38500111,0.00599893,14.562931305511364,0.01992291525248241,300.0,0.0,experimental_reported,-0.560059778762707,-0.461251352251594,-0.485099724999628,,1
Table S1,94,Mao et al. (1990),static_experiment,,235.7,7.1,Pt,222.7459429,6.709784448,Fei et al. (2007),1,4.32599909,0.00999922,14.366980987007018,0.033208190902532145,300.0,0.0,experimental_reported,-6.9901603083913,-6.88746076728469,-7.35431884544053,,1
Table S1,95,Mao et al. (1990),static_experiment,,244.8,7.3,Pt,231.1556099,6.893120719,Fei et al. (2007),1,4.32099948,0.01300019,14.350376891555754,0.04317464675136554,300.0,0.0,experimental_reported,0.168000124985866,0.271050995826869,-0.234654948887737,,1
Table S1,96,Mao et al. (1990),static_experiment,,247.3,7.4,Pt,233.4566262,6.985762368,Fei et al. (2007),1,4.31000094,0.00599893,14.313849880852006,0.01992291525248241,300.0,0.0,experimental_reported,-0.308012266017528,-0.204176092227158,-0.796047902596399,,1
Table S1,97,Mao et al. (1990),static_experiment,,256.2,7.7,Pt,241.6753327,7.263466284,Fei et al. (2007),1,4.28900017,0.0089999,14.244104682800538,0.029889371101315804,300.0,0.0,experimental_reported,2.51562896375486,2.621013094353,1.86195343545353,,1
Table S1,98,Mao et al. (1990),static_experiment,,258.2,7.7,Pt,243.5214009,7.262257114,Fei et al. (2007),1,4.28699852,0.01099854,14.237457046752922,0.036527010703748475,300.0,0.0,experimental_reported,3.84104332936252,3.94657839037086,3.17140330850103,,1
Table S1,99,Mao et al. (1990),static_experiment,,264.0,7.9,Pt,248.8778095,7.447479906,Fei et al. (2007),1,4.25399989,0.0089999,14.127866018196494,0.029889371101315804,300.0,0.0,experimental_reported,0.448885512275723,0.556996677141569,-0.488275939612123,,1
Table S1,100,Mao et al. (1990),static_experiment,,270.1,8.1,Pt,254.5121017,7.632536185,Fei et al. (2007),1,4.24300135,0.00800058,14.091339007492746,0.02657055130009947,300.0,0.0,experimental_reported,3.09667621708721,3.2056838578813,2.06857054378995,,1
Table S1,101,Mao et al. (1990),static_experiment,,270.4,8.1,Pt,254.7878659,7.632328823,Fei et al. (2007),1,4.21300068,0.00999922,13.991704438339966,0.033208190902532145,300.0,0.0,experimental_reported,-4.95893133839374,-4.84737784442635,-6.23945448359873,,1
Table S1,102,Mao et al. (1990),static_experiment,,277.8,8.3,Pt,261.6203634,7.816591132,Fei et al. (2007),1,4.16999982,0.00999922,13.848895222435818,0.033208190902532145,300.0,0.0,experimental_reported,-10.5577136666754,-10.4422413169445,-12.2105583859065,,1
Table S1,103,Mao et al. (1990),static_experiment,,292.8,8.8,Pt,275.4695381,8.279139124,Fei et al. (2007),1,4.14700041,0.00999922,13.77251238478192,0.033208190902532145,300.0,0.0,experimental_reported,-3.60424408743574,-3.4865375578222,-5.46095565964686,,1
Table S1,104,Mao et al. (1990),static_experiment,,293.5,8.8,Pt,276.1093616,8.278577111,Fei et al. (2007),1,4.14499876,0.00999922,13.765864748734302,0.033208190902532145,300.0,0.0,experimental_reported,-3.57293145314173,-3.45502574006957,-5.44753205841283,,1
Table S1,105,Mao et al. (1990),static_experiment,,293.7,8.8,Pt,276.3038701,8.278767642,Fei et al. (2007),1,4.14399944,0.00999922,13.762545928933086,0.033208190902532145,300.0,0.0,experimental_reported,-3.68272835548339,-3.56472291185759,-5.56626856682101,,1
Table S1,106,Mao et al. (1990),static_experiment,,294.7,8.8,Pt,277.2209358,8.278059841,Fei et al. (2007),1,4.13700119,0.00999922,13.739304193879388,0.033208190902532145,300.0,0.0,experimental_reported,-4.90622956307919,-4.78752028698779,-6.85253158857421,,1
Table S1,107,Mao et al. (1990),static_experiment,,300.6,9.0,Pt,282.6668774,8.463080162,Fei et al. (2007),1,4.13700119,0.00999922,13.739304193879388,0.033208190902532145,300.0,0.0,experimental_reported,0.539712036920776,0.658421313012184,-1.40658998857424,,1
Table S1,108,Mao et al. (1990),static_experiment,,304.1,9.1,Pt,285.9000141,8.555376943,Fei et al. (2007),1,4.09899994,0.00999922,13.613099073426506,0.033208190902532145,300.0,0.0,experimental_reported,-8.14718250143312,-8.02448115124776,-10.4388475863682,,1
Table S1,109,Uchida et al. (2001),static_experiment,,17.2,0.03,Au,18.00517937,0.031404383,Fei et al. (2007),1,6.3812,0.03311,21.1924637908995,0.10996089702825212,973.0,0.0,experimental_reported,1.21761597844156,1.27949294832683,0.899335423272888,,1
Table S1,110,Uchida et al. (2001),static_experiment,,16.99,0.14,Au,17.67478349,0.145642713,Fei et al. (2007),1,6.36916,0.03311,21.152478010161953,0.10996089702825212,873.0,0.0,experimental_reported,1.41607145975893,1.47916597081991,1.37246056722347,,1
Table S1,111,Uchida et al. (2001),static_experiment,,16.69,0.14,Au,17.31382549,0.177310261,Fei et al. (2007),1,6.37518,0.03311,21.17247090053073,0.10996089702825212,873.0,0.0,experimental_reported,1.26594956378392,1.32909429882346,1.20029905468656,,1
Table S1,112,Uchida et al. (2001),static_experiment,,16.6,0.17,Au,17.24385011,0.144645837,Fei et al. (2007),1,6.34809,0.03311,21.08250289387125,0.10996089702825212,773.0,0.0,experimental_reported,1.15781485125412,1.22226728395725,1.42289269773136,,1
Table S1,113,Uchida et al. (2001),static_experiment,,16.37,0.13,Au,17.00982266,0.13508106,Fei et al. (2007),1,6.35411,0.03311,21.102495784240023,0.10996089702825212,773.0,0.0,experimental_reported,1.13909000502427,1.20358778156128,1.38275127978154,,1
Table S1,114,Uchida et al. (2001),static_experiment,,16.31,0.08,Au,16.90541194,0.178172352,Fei et al. (2007),1,6.39023,0.03612,21.22245312645266,0.11995734221263868,873.0,0.0,experimental_reported,1.37979122735418,1.44306185811064,1.25885398120869,,1
Table S1,115,Uchida et al. (2001),static_experiment,,16.13,0.17,Au,16.89425888,0.08286577,Fei et al. (2007),1,6.33003,0.03311,21.02252422276493,0.10996089702825212,673.0,0.0,experimental_reported,1.03472820785007,1.10084219284777,1.59908703695894,,1
Table S1,116,Uchida et al. (2001),static_experiment,,16.1,0.13,Au,16.55365936,0.17533471,Fei et al. (2007),1,6.33906,0.03311,21.05251355831809,0.10996089702825212,673.0,0.0,experimental_reported,1.02286068707195,1.08903446376208,1.55600041937939,,1
Table S1,117,Uchida et al. (2001),static_experiment,,16.05,0.17,Au,16.52226184,0.133409568,Fei et al. (2007),1,6.31197,0.03311,20.96254555165861,0.10996089702825212,573.0,0.0,experimental_reported,0.819642715043056,0.887769848055225,1.68559536525496,,1
Table S1,118,Uchida et al. (2001),static_experiment,,15.8,0.19,Au,16.41810826,0.197432947,Fei et al. (2007),1,6.36916,0.03311,21.152478010161953,0.10996089702825212,773.0,0.0,experimental_reported,1.08068936380286,1.14530093057605,1.2706109153569,,1
Table S1,119,Uchida et al. (2001),static_experiment,,15.75,0.05,Au,16.10001208,0.133652718,Fei et al. (2007),1,6.31799,0.03311,20.982538442027383,0.10996089702825212,573.0,0.0,experimental_reported,0.62125863164734,0.689419606860833,1.46705508116484,,1
Table S1,120,Uchida et al. (2001),static_experiment,,15.66,0.13,Au,16.08692324,0.248127351,Fei et al. (2007),1,6.35411,0.03612,21.102495784240023,0.11995734221263868,673.0,0.0,experimental_reported,1.098260999679,1.16453500812982,1.57913192501164,,1
Table S1,121,Uchida et al. (2001),static_experiment,,15.56,0.24,Au,16.07451028,0.051030191,Fei et al. (2007),1,6.29993,0.03311,20.922559770921062,0.10996089702825212,473.0,0.0,experimental_reported,0.661060824188638,0.731648981288531,1.81108004203587,,1
Table S1,122,Uchida et al. (2001),static_experiment,,15.41,0.14,Au,15.75539495,0.143137916,Fei et al. (2007),1,6.30896,0.03311,20.952549106474223,0.10996089702825212,473.0,0.0,experimental_reported,0.682621183269802,0.75325167122705,1.8033628595096,,1
Table S1,123,Uchida et al. (2001),static_experiment,,15.41,0.02,Au,15.73423639,0.227582643,Fei et al. (2007),1,6.33906,0.03612,21.05251355831809,0.11995734221263868,573.0,0.0,experimental_reported,1.02977378991549,1.0980542161453,1.80463083421525,,1
Table S1,124,Uchida et al. (2001),static_experiment,,15.31,0.08,Au,15.7099273,0.217761368,Fei et al. (2007),1,6.38421,0.03311,21.20246023608389,0.10996089702825212,773.0,0.0,experimental_reported,0.898839025020372,0.963564966255641,1.03474474678439,,1
Table S1,125,Uchida et al. (2001),static_experiment,,15.17,0.21,Au,15.65837012,0.020322349,Fei et al. (2007),1,6.28488,0.03311,20.87257754499913,0.10996089702825212,373.0,0.0,experimental_reported,0.290335658327573,0.36377892584038,1.73268671694964,,1
Table S1,126,Uchida et al. (2001),static_experiment,,15.15,0.24,Au,15.43275513,0.080641438,Fei et al. (2007),1,6.27886,0.03311,20.85258465463036,0.10996089702825212,298.0,0.0,experimental_reported,0.185953054255865,0.261681295204177,1.82107454501574,,1
Table S1,127,Uchida et al. (2001),static_experiment,,15.15,0.21,Au,15.4973589,0.245502715,Fei et al. (2007),1,6.29391,0.03311,20.902566880552293,0.10996089702825212,373.0,0.0,experimental_reported,0.476688202261155,0.550168108531322,1.89095437038991,,1
Table S1,128,Uchida et al. (2001),static_experiment,,14.94,0.21,Au,15.27091938,0.185102053,Fei et al. (2007),1,6.36615,0.03311,21.14248156497757,0.10996089702825212,673.0,0.0,experimental_reported,0.710848247960701,0.777202940641562,1.14969609110839,,1
Table S1,129,Uchida et al. (2001),static_experiment,,14.85,0.18,Au,15.16276977,0.213131302,Fei et al. (2007),1,6.28789,0.03612,20.882573990183516,0.11995734221263868,298.0,0.0,experimental_reported,0.2669468804157,0.34271232628462,1.87500740109472,,1
Table S1,130,Uchida et al. (2001),static_experiment,,14.84,0.25,Au,15.08212703,0.192322425,Fei et al. (2007),1,6.28187,0.03311,20.862581099814744,0.10996089702825212,298.0,0.0,experimental_reported,-0.0473757490740372,0.028364878886542,1.5787396462145,,1
Table S1,131,Uchida et al. (2001),static_experiment,,14.57,0.23,Au,15.01289125,0.23699142,Fei et al. (2007),1,6.35411,0.03612,21.102495784240023,0.11995734221263868,573.0,0.0,experimental_reported,0.852807681693923,0.92117434395419,1.57663007245747,,1
Table S1,132,Uchida et al. (2001),static_experiment,,14.55,0.28,Au,14.80708514,0.284947343,Fei et al. (2007),1,6.30595,0.03612,20.942552661289838,0.11995734221263868,373.0,0.0,experimental_reported,0.245327893330446,0.318856983804494,1.62195525567312,,1
Table S1,133,Uchida et al. (2001),static_experiment,,14.39,0.24,Au,14.57514437,0.325020641,Fei et al. (2007),1,6.29391,0.03311,20.902566880552293,0.10996089702825212,298.0,0.0,experimental_reported,-0.0882179529170717,-0.0124276321960313,1.5017312753005,,1
Table S1,134,Uchida et al. (2001),static_experiment,,14.15,0.27,Au,14.50429299,0.276760361,Fei et al. (2007),1,6.33906,0.03612,21.05251355831809,0.11995734221263868,473.0,0.0,experimental_reported,0.54785300280782,0.618626554789007,1.5701651769443,,1
Table S1,135,Uchida et al. (2001),static_experiment,,13.93,0.25,Au,14.20641453,0.254960778,Fei et al. (2007),1,6.32702,0.03612,21.012527777580544,0.11995734221263868,373.0,0.0,experimental_reported,0.436249832660152,0.509865866673008,1.74649393258886,,1
Table S1,136,Uchida et al. (2001),static_experiment,,13.73,0.31,Au,14.11612527,0.361686958,Fei et al. (2007),1,6.43839,0.03311,21.382396249402845,0.10996089702825212,773.0,0.0,experimental_reported,1.14347797195485,1.20861991764644,1.08277595089035,,1
Table S1,137,Uchida et al. (2001),static_experiment,,13.66,0.35,Au,13.89177549,0.29470482,Fei et al. (2007),1,6.31197,0.03311,20.96254555165861,0.10996089702825212,298.0,0.0,experimental_reported,-0.0814542562426954,-0.00558898784743178,1.45382846779332,,1
Table S1,138,Uchida et al. (2001),static_experiment,,13.27,0.28,Au,13.64207193,0.287850802,Fei et al. (2007),1,6.42033,0.03612,21.322417578296527,0.11995734221263868,673.0,0.0,experimental_reported,0.955744863087746,1.02246758754218,1.20332734904494,,1
Table S1,139,Uchida et al. (2001),static_experiment,,13.01,0.18,Au,13.51194251,0.32023717,Fei et al. (2007),1,6.39324,0.03612,21.232449571637044,0.11995734221263868,573.0,0.0,experimental_reported,0.734141647744508,0.802735804999639,1.32392638805682,,1
Table S1,140,Uchida et al. (2001),static_experiment,,12.97,0.4,Au,13.36513695,0.412186182,Fei et al. (2007),1,6.40528,0.03612,21.272435352374593,0.11995734221263868,573.0,0.0,experimental_reported,1.00322728447708,1.07189232338717,1.55139576490104,,1
Table S1,141,Uchida et al. (2001),static_experiment,,12.69,0.2,Au,13.09112686,0.206321936,Fei et al. (2007),1,6.45043,0.03612,21.42238203014039,0.11995734221263868,673.0,0.0,experimental_reported,1.40806514096741,1.47499539758997,1.54796418587296,,1
Table S1,142,Uchida et al. (2001),static_experiment,,12.66,0.39,Au,12.92212548,0.398074956,Fei et al. (2007),1,6.39023,0.03612,21.22245312645266,0.11995734221263868,473.0,0.0,experimental_reported,0.797327659314943,0.868350733067953,1.64952054304341,,1
Table S1,143,Uchida et al. (2001),static_experiment,,12.35,0.19,Au,12.70510855,0.14603573,Fei et al. (2007),1,6.49859,0.03612,21.582325153090576,0.11995734221263868,773.0,0.0,experimental_reported,1.67572701646222,1.74133744257743,1.39299159283851,,1
Table S1,144,Uchida et al. (2001),static_experiment,,12.33,0.41,Au,12.68778749,0.195196731,Fei et al. (2007),1,6.42033,0.03311,21.322417578296527,0.10996089702825212,573.0,0.0,experimental_reported,0.839628769537393,0.908382949615085,1.33554095940439,,1
Table S1,145,Uchida et al. (2001),static_experiment,,12.18,0.14,Au,12.53332315,0.416760948,Fei et al. (2007),1,6.37518,0.03612,21.17247090053073,0.11995734221263868,373.0,0.0,experimental_reported,0.518866450252018,0.592684990379714,1.67503564859794,,1
Table S1,146,Uchida et al. (2001),static_experiment,,12.16,0.45,Au,12.33674811,0.195169204,Fei et al. (2007),1,6.41431,0.03612,21.302424687927754,0.11995734221263868,473.0,0.0,experimental_reported,1.04599934542681,1.11714229232513,1.81700415199243,,1
Table S1,147,Uchida et al. (2001),static_experiment,,12.01,0.19,Au,12.28455315,0.454609286,Fei et al. (2007),1,6.36314,0.03612,21.13248511979318,0.11995734221263868,298.0,0.0,experimental_reported,0.208981378980813,0.285061267067819,1.58678371715815,,1
Table S1,148,Dewaele et al. (2006),static_experiment,,17.7,0.1,ruby,17.75720414,0.100323187,Ye et al. (2018),1,6.198192,0.0,20.584679923688796,0.0,298.0,0.0,experimental_reported,-0.750493461502245,-0.675090834147344,1.12041120651012,,1
Table S1,149,Dewaele et al. (2006),static_experiment,,17.8,0.1,ruby,17.85860135,0.100329221,Ye et al. (2018),1,6.189764,0.0,20.556689877172516,0.0,298.0,0.0,experimental_reported,-1.00320723009481,-0.927837806245819,0.89167805616513,,1
Table S1,150,Dewaele et al. (2006),static_experiment,,19.9,0.1,ruby,19.96307896,0.10031698,Ye et al. (2018),1,6.141002,0.0,20.394747465185453,0.0,298.0,0.0,experimental_reported,-0.999515333398072,-0.924334343587045,1.03150073590369,,1
Table S1,151,Dewaele et al. (2006),static_experiment,,21.4,0.1,ruby,21.50807552,0.100505026,Ye et al. (2018),1,6.109096,0.0,20.288785146230957,0.0,298.0,0.0,experimental_reported,-0.878447401374743,-0.803385906272911,1.23911312796238,,1
Table S1,152,Dewaele et al. (2006),static_experiment,,22.9,0.1,ruby,22.99383909,0.100409778,Ye et al. (2018),1,6.071772,0.0,20.164829225944562,0.0,298.0,0.0,experimental_reported,-1.10979849875367,-1.03487239334179,1.10630551710599,,1
Table S1,153,Dewaele et al. (2006),static_experiment,,24.1,0.1,ruby,24.19154299,0.100379846,Ye et al. (2018),1,6.045284,0.0,20.07686050832196,0.0,298.0,0.0,experimental_reported,-1.16532720535397,-1.09049397929289,1.11885986846823,,1
Table S1,154,Dewaele et al. (2006),static_experiment,,27.3,0.1,ruby,27.45545207,0.100569422,Ye et al. (2018),1,5.981472,0.0,19.864935870412967,0.0,298.0,0.0,experimental_reported,-1.04348715375584,-0.968865164469157,1.39800057833199,,1
Table S1,155,Dewaele et al. (2006),static_experiment,,30.3,0.1,ruby,30.47582191,0.10058027,Ye et al. (2018),1,5.9199476,0.0,19.660608530844108,0.0,298.0,0.0,experimental_reported,-1.22515400674666,-1.15071617109846,1.35833170671921,,1
Table S1,156,Dewaele et al. (2006),static_experiment,,30.4,0.1,ruby,30.63055474,0.100758404,Ye et al. (2018),1,5.924282,0.0,19.67500341190962,0.0,298.0,0.0,experimental_reported,-0.839072442568494,-0.764622335721413,1.73473791889251,,1
Table S1,157,Dewaele et al. (2006),static_experiment,,33.6,0.1,ruby,33.87137487,0.100807663,Ye et al. (2018),1,5.864684,0.0,19.477073797258765,0.0,298.0,0.0,experimental_reported,-0.858808541742917,-0.78451678837056,1.84343816328602,,1
