Repository: CPrescher/peritheos

# Peritheos

A Python library for thermodynamic equations of state calculations for solid materials.

Built-in EOS evaluation, inversion, bounded robust fitting, and uncertainty
statistics are implemented in Rust and exposed through the established Python API.
NumPy broadcasting and user-defined `EosBase` subclasses remain supported.
The package includes PEP 561 typing metadata for type checkers and IDEs.

Full model, fitting, units, and development documentation is available at
[peritheos.readthedocs.io](https://peritheos.readthedocs.io/).
Rust users can start with the workflow-oriented [Rust API guide](docs/rust-api.md)
and the runnable examples in the unified Rust crate.

File: peritheos/data/datasets/sakai-2014-table2-pvt.csv
run,material,source_page,source_row,pressure_p1_gpa,pressure_p1_gpa_error,pressure_p4_gpa,pressure_p4_gpa_error,pressure_p6_gpa,pressure_p6_gpa_error,pressure_p7_gpa,pressure_p7_gpa_error,temperature_k,temperature_k_error,a_angstrom,a_angstrom_error,c_angstrom,c_angstrom_error,volume_a3_conventional_cell,volume_a3_conventional_cell_error,nacl_a_angstrom,nacl_a_angstrom_error,nacl_volume_a3,nacl_volume_a3_error,mgo_a_angstrom,mgo_a_angstrom_error,mgo_volume_a3,mgo_volume_a3_error
FNC02_004a,iron,3,1,24.6,0.1,,,,,,,300.0,,2.437,0.001,3.912,0.003,20.11,0.08,4.945,0.001,120.9,0.1,,,,
FNC02_004b,iron,3,2,24.2,0.1,,,,,,,300.0,,2.437,0.001,3.913,0.003,20.12,0.07,4.951,0.001,121.37,0.1,,,,
FNC02_006q,iron,3,3,28.2,0.1,29.6,0.1,28.3,0.1,,,300.0,,2.422,0.001,3.882,0.003,19.72,0.07,3.0209,0.0002,27.57,0.01,,,,
FNC02_008q,iron,3,4,36.0,0.1,37.7,0.1,36.3,0.1,,,300.0,,2.4025,0.0008,3.853,0.001,19.26,0.04,2.972,0.00030000000000000003,26.25,0.02,,,,
FNC02_010q,iron,3,5,39.2,0.2,41.0,0.2,39.6,0.2,,,300.0,,2.3944,0.0006000000000000001,3.842,0.001,19.08,0.03,2.9544,0.0005,25.79,0.02,,,,
FNC02_012q,iron,3,6,42.1,0.1,44.0,0.2,42.6,0.2,,,300.0,,2.3888,0.0004,3.829,0.0008,18.92,0.02,2.9395,0.0004,25.4,0.02,,,,
FNC02_014q,iron,3,7,44.6,0.6000000000000001,46.5,0.6000000000000001,45.2,0.6000000000000001,,,300.0,,2.3846,0.0008,3.821,0.001,18.82,0.04,2.927,0.001,25.08,0.07,,,,
FNC02_016q,iron,3,8,46.3,0.5,48.4,0.5,47.0,0.5,,,300.0,,2.3806,0.0008,3.814,0.001,18.72,0.04,2.919,0.001,24.87,0.06,,,,
FNC02_020q,iron,3,9,51.7,0.2,54.0,0.2,52.6,0.2,,,300.0,,2.3687,0.00030000000000000003,3.7984,0.0009000000000000001,18.46,0.02,2.8946,0.0005,24.25,0.02,,,,
FNC02_022q,iron,3,10,54.5,0.2,56.9,0.30000000000000004,55.5,0.30000000000000004,,,300.0,,2.3637,0.0004,3.788,0.001,18.33,0.02,2.883,0.0005,23.96,0.02,,,,
FNC02_024q,iron,3,11,57.5,0.30000000000000004,60.0,0.30000000000000004,58.6,0.30000000000000004,,,300.0,,2.358,0.0005,3.78,0.001,18.2,0.03,2.8711,0.0006000000000000001,23.67,0.03,,,,
FNC02_026q,iron,3,12,60.2,0.30000000000000004,62.9,0.30000000000000004,61.5,0.30000000000000004,,,300.0,,2.354,0.001,3.769,0.003,18.09,0.06,2.8607,0.0006000000000000001,23.41,0.03,,,,
FNC02_028q,iron,3,13,63.8,0.30000000000000004,66.8,0.30000000000000004,65.3,0.30000000000000004,,,300.0,,2.3488,0.0007,3.762,0.002,17.97,0.05,2.8472,0.0005,23.08,0.02,,,,
FNC02_030q,iron,3,14,66.8,0.2,69.9,0.2,68.4,0.2,,,300.0,,2.3432,0.0005,3.754,0.001,17.85,0.03,2.8367,0.0004,22.83,0.02,,,,
FNC02_032q,iron,3,15,69.7,0.30000000000000004,73.1,0.30000000000000004,71.6,0.30000000000000004,,,300.0,,2.34,0.001,3.744,0.003,17.75,0.07,2.8266,0.0005,22.58,0.02,,,,
FNC02_034q,iron,3,16,72.8,0.4,76.3,0.4,74.8,0.4,,,300.0,,2.3345,0.0009000000000000001,3.738,0.002,17.64,0.06,2.8167,0.0006000000000000001,22.35,0.03,,,,
FNC02_036q,iron,3,17,76.2,0.4,80.0,0.4,78.5,0.4,,,300.0,,2.3285,0.0008,3.73,0.002,17.51,0.05,2.8057,0.0006000000000000001,22.09,0.03,,,,
FNC03_002q,iron,3,18,109.0,3.1,115.2,3.4,113.7,3.4,,,300.0,,2.2843,0.00030000000000000003,3.6552,0.0008,16.52,0.02,2.719,0.003,20.11,0.16,,,,
FNC03_004q,iron,3,19,151.6,4.9,161.4,5.3,160.4,5.4,,,300.0,,2.2443,0.0006000000000000001,3.594,0.002,15.67,0.04,2.637,0.004,18.34,0.17,,,,
FNC03_006q,iron,3,20,173.2,8.6,184.8,9.3,184.5,9.5,,,300.0,,2.2248,0.0007,3.558,0.002,15.25,0.05,2.603,0.006,17.64,0.26,,,,
FNC03_008q,iron,3,21,195.9,8.2,209.3,8.9,209.8,9.2,,,300.0,,2.2069,0.0008,3.528,0.003,14.88,0.06,2.572,0.005,17.02,0.22,,,,
FNC03_010q,iron,3,22,214.0,8.0,228.9,8.6,230.3,9.0,,,300.0,,2.196,0.001,3.505,0.004,14.64,0.08,2.55,0.004,16.57,0.19,,,,
FNC03_012q,iron,3,23,227.2,8.5,243.2,9.1,245.3,9.6,,,300.0,,2.184,0.001,3.491,0.003,14.42,0.07,2.534,0.004,16.28,0.19,,,,
FNC03_014q,iron,3,24,238.7,10.8,255.5,11.6,258.3,12.2,,,300.0,,2.175,0.001,3.479,0.003,14.26,0.07,2.522,0.005,16.03,0.23,,,,
FNC03_016q,iron,3,25,254.2,8.4,272.2,9.0,276.0,9.6,,,300.0,,2.166,0.001,3.46,0.003,14.05,0.07,2.506,0.004,15.73,0.16,,,,
FNC03_018q,iron,3,26,266.4,10.9,285.3,11.7,290.0,12.5,,,300.0,,2.157,0.001,3.449,0.004,13.89,0.08,2.494,0.005,15.5,0.2,,,,
FNC03_020q,iron,3,27,279.2,11.3,299.0,12.1,304.7,13.0,,,300.0,,2.1491,0.0004,3.44,0.001,13.76,0.01,2.481,0.005,15.28,0.2,,,,
F10N06_012,fe09ni01_hcp,3,28,27.1,0.1,,,,,,,300.0,,2.4295,0.0006000000000000001,3.917,0.002,20.02,0.04,4.907,0.001,118.12,0.1,,,,
F10N06_014,fe09ni01_hcp,3,29,28.2,0.1,,,,,,,300.0,,2.424,0.001,3.905,0.002,19.88,0.07,4.889,0.002,116.85,0.17,,,,
F10N06_020,fe09ni01_hcp,3,30,32.3,0.1,,,,,,,300.0,,2.409,0.001,3.882,0.001,19.51,0.05,4.8228,0.0008,112.17,0.07,,,,
F10N06_022,fe09ni01_hcp,3,31,34.7,0.1,36.3,0.1,35.0,0.1,,,300.0,,2.405,0.0005,3.873,0.001,19.4,0.03,2.9795,0.0002,26.45,0.01,,,,
F10N06_024,fe09ni01_hcp,3,32,37.4,0.1,39.1,0.1,37.7,0.1,,,300.0,,2.3998,0.0008,3.86,0.002,19.25,0.05,2.9644,0.0004,26.05,0.02,,,,
F10N06_026,fe09ni01_hcp,3,33,39.6,0.2,41.3,0.2,40.0,0.2,,,300.0,,2.3969,0.0009000000000000001,3.855,0.002,19.18,0.06,2.9526,0.0004,25.74,0.02,,,,
F10N06_028,fe09ni01_hcp,3,34,42.2,0.30000000000000004,44.0,0.30000000000000004,42.7,0.30000000000000004,,,300.0,,2.3911,0.0009000000000000001,3.842,0.002,19.02,0.06,2.9391,0.0007,25.39,0.04,,,,
F10N06_030,fe09ni01_hcp,3,35,44.8,0.30000000000000004,46.7,0.30000000000000004,45.4,0.30000000000000004,,,300.0,,2.388,0.001,3.833,0.003,18.92,0.09,2.9263,0.0006000000000000001,25.06,0.03,,,,
F10N06_032,fe09ni01_hcp,3,36,46.8,0.2,48.8,0.2,47.5,0.2,,,300.0,,2.385,0.002,3.822,0.003,18.83,0.09,2.9168,0.0005,24.81,0.03,,,,
F10N06_034,fe09ni01_hcp,3,37,49.0,0.4,51.2,0.4,49.8,0.4,,,300.0,,2.381,0.002,3.816,0.004,18.73,0.11,2.9066,0.0009000000000000001,24.56,0.05,,,,
F10N06_036,fe09ni01_hcp,3,38,52.2,0.4,54.6,0.4,53.2,0.4,,,300.0,,2.37,0.001,3.806,0.002,18.51,0.06,2.8925,0.0009000000000000001,24.2,0.05,,,,
F10N04_008q,fe09ni01_hcp,3,39,53.7,0.4,56.0,0.4,54.6,0.4,,,300.0,,2.3633,0.0001,3.8011,0.00030000000000000003,18.39,0.01,2.8865,0.0009000000000000001,24.05,0.04,,,,
F10N06_038,fe09ni01_hcp,3,40,56.4,0.5,58.9,0.6000000000000001,57.5,0.6000000000000001,,,300.0,,2.366,0.003,3.792,0.004,18.38,0.13,2.875,0.001,23.77,0.05,,,,
F10N09_001b,fe09ni01_hcp,3,41,70.8,1.9,74.3,2.1,72.8,2.1,71.7,1.3,300.0,,2.342,0.001,3.741,0.005,17.77,0.1,2.823,0.003,22.49,0.15,3.865,0.003,57.71,0.17
F10N09_001,fe09ni01_hcp,3,42,71.4,1.5,74.9,1.6,73.4,1.5,71.5,1.8,300.0,,2.342,0.001,3.739,0.003,17.76,0.08,2.821,0.002,22.45,0.12,3.865,0.004,57.73,0.24
F10N09_002q,fe09ni01_hcp,3,43,87.8,0.8,92.4,0.9,90.9,0.9,92.1,0.5,300.0,,2.3116,0.00030000000000000003,3.715,0.001,17.19,0.02,2.772,0.001,21.3,0.05,3.8083,0.0009000000000000001,55.23,0.06
F10N04_010q,fe09ni01_hcp,3,44,89.9,1.4,94.7,1.5,93.1,1.5,,,300.0,,2.316,0.002,3.707,0.006,17.23,0.13,2.766,0.002,21.17,0.08,,,,
F10N09_002,fe09ni01_hcp,3,45,,,,,,,92.7,4.0,1800.0,160,2.3175,0.0001,3.734,0.00030000000000000003,17.37,0.01,2.777,0.001,21.42,0.07,3.82,0.001,55.75,0.06
F10N09_003,fe09ni01_hcp,3,46,,,,,,,94.2,3.8,1820.0,90,2.3212,0.0004,3.741,0.001,17.46,0.03,2.774,0.001,21.35,0.06,3.8174,0.0005,55.63,0.03
F10N09_005,fe09ni01_hcp,3,47,,,,,,,96.9,3.8,2130.0,50,2.3223,0.0005,3.743,0.003,17.48,0.06,2.777,0.001,21.41,0.05,3.8163,0.00030000000000000003,55.58,0.02
F10N09_004,fe09ni01_hcp,3,48,,,,,,,97.1,3.7,2240.0,100,2.3244,0.0002,3.753,0.001,17.56,0.02,2.774,0.001,21.36,0.06,3.8184,0.0004,55.67,0.02
F10N09_011,fe09ni01_hcp,3,49,97.4,0.5,102.7,0.5,101.1,0.5,104.3,0.2,300.0,,2.2986,0.00030000000000000003,3.691,0.002,16.89,0.04,2.7469,0.0006000000000000001,20.73,0.03,3.7789,0.00030000000000000003,53.96,0.02
F10N09_010,fe09ni01_hcp,3,50,97.5,0.4,102.8,0.5,101.3,0.5,103.7,0.1,300.0,,2.2991,0.0004,3.695,0.002,16.92,0.05,2.7467,0.0005,20.72,0.02,3.7803,0.0002,54.02,0.01
F10N09_006,fe09ni01_hcp,3,51,,,,,,,100.7,3.8,2280.0,80,2.3178,0.0005,3.754,0.002,17.46,0.04,2.7679,0.0005,21.21,0.02,3.8091,0.0002,55.27,0.01
F10N09_007,fe09ni01_hcp,3,52,,,,,,,103.2,4.0,2220.0,100,2.3132,0.0002,3.7382,0.0009000000000000001,17.32,0.02,2.7607,0.00030000000000000003,21.04,0.02,3.8006,0.0005,54.9,0.03
F10N09_009,fe09ni01_hcp,3,53,,,,,,,103.7,4.2,1690.0,50,2.305,0.00030000000000000003,3.72,0.002,17.11,0.04,2.7515,0.0006000000000000001,20.83,0.03,3.7884,0.0004,54.37,0.03
F10N09_008,fe09ni01_hcp,3,54,,,,,,,105.6,4.1,2170.0,80,2.3087,0.00030000000000000003,3.717,0.002,17.16,0.04,2.7533,0.0007,20.87,0.03,3.7924,0.0002,54.54,0.01
F10N09_012,fe09ni01_hcp,3,55,,,,,,,106.4,4.4,1620.0,50,2.2993,0.0007,3.696,0.004,16.92,0.08,2.741,0.001,20.58,0.05,3.7793,0.0004,53.98,0.03
F10N09_018,fe09ni01_hcp,3,56,109.2,0.4,115.5,0.4,114.0,0.4,116.4,0.5,300.0,,2.2866,0.0005,3.663,0.001,16.59,0.03,2.7188,0.0004,20.1,0.02,3.752,0.0007,52.82,0.05
F10N09_019,fe09ni01_hcp,3,57,109.6,0.30000000000000004,115.9,0.30000000000000004,114.3,0.30000000000000004,117.1,0.4,300.0,,2.2856,0.0008,3.664,0.002,16.57,0.05,2.7181,0.00030000000000000003,20.08,0.02,3.7506,0.0005,52.76,0.03
F10N09_013,fe09ni01_hcp,3,58,,,,,,,109.6,4.3,2180.0,100,2.302,0.0002,3.706,0.001,17.01,0.02,2.7411,0.0009000000000000001,20.6,0.04,3.7817,0.0005,54.08,0.03
F10N09_014,fe09ni01_hcp,3,59,,,,,,,111.1,4.4,2160.0,90,2.3017,0.00030000000000000003,3.701,0.001,16.98,0.03,2.7387,0.0007,20.54,0.03,3.7775,0.0005,53.91,0.04
F10N09_015,fe09ni01_hcp,3,60,,,,,,,113.8,4.5,2200.0,140,2.2972,0.0002,3.7024,0.0007,16.92,0.02,2.7332,0.0006000000000000001,20.42,0.03,3.7717,0.0005,53.66,0.04
F10N09_017,fe09ni01_hcp,3,61,,,,,,,114.8,4.6,1750.0,50,2.2904,0.0004,3.685,0.001,16.74,0.03,2.7237,0.0009000000000000001,20.21,0.04,3.7608,0.0008,53.19,0.05
F10N09_016,fe09ni01_hcp,3,62,,,,,,,115.0,4.5,1990.0,80,2.293,0.0005,3.695,0.002,16.83,0.04,2.7264,0.0006000000000000001,20.27,0.03,3.7648,0.0005,53.36,0.04
F10N09_020,fe09ni01_hcp,3,63,,,,,,,117.1,4.8,1510.0,40,2.2843,0.0009000000000000001,3.673,0.002,16.6,0.06,2.7153,0.0005,20.02,0.03,3.7512,0.0009000000000000001,52.78,0.06
F10N09_021,fe09ni01_hcp,3,64,,,,,,,117.7,4.7,1720.0,50,2.2868,0.0004,3.678,0.001,16.66,0.03,2.717,0.00030000000000000003,20.06,0.01,3.7534,0.0007,52.88,0.04
F10N09_043,fe09ni01_hcp,3,65,118.0,0.9,124.9,1.0,123.5,1.0,127.0,0.8,300.0,,2.274,0.0006000000000000001,3.652,0.002,16.35,0.04,2.6998,0.0009000000000000001,19.68,0.04,3.73,0.001,51.9,0.07
F10N09_022,fe09ni01_hcp,3,66,,,,,,,119.3,4.7,2040.0,60,2.2873,0.0005,3.686,0.001,16.7,0.03,2.7155,0.0008,20.02,0.04,3.7551,0.0008,52.95,0.05
F10N04_012q,fe09ni01_hcp,3,67,120.6,2.2,127.8,2.4,126.3,2.4,,,300.0,,2.277,0.001,3.623,0.005,16.27,0.11,2.694,0.002,19.56,0.1,,,,
F10N09_028,fe09ni01_hcp,3,68,120.7,1.3,127.9,1.4,126.5,1.4,129.0,0.9,300.0,,2.2699,0.0004,3.6421,0.0009000000000000001,16.25,0.02,2.694,0.001,19.55,0.06,3.726,0.001,51.73,0.07
F10N09_023,fe09ni01_hcp,3,69,,,,,,,120.8,4.8,2050.0,70,2.2855,0.00030000000000000003,3.6819,0.0009000000000000001,16.66,0.02,2.7116,0.0008,19.94,0.04,3.752,0.001,52.81,0.06
F10N09_027,fe09ni01_hcp,4,70,121.2,0.7000000000000001,128.5,0.8,127.0,0.8,128.6,1.0,300.0,,2.2709,0.0004,3.643,0.001,16.27,0.02,2.6931,0.0007,19.53,0.03,3.727,0.001,51.77,0.08
F10N09_024,fe09ni01_hcp,4,71,,,,,,,123.5,4.9,2020.0,80,2.2818,0.0004,3.677,0.001,16.58,0.02,2.7071,0.0007,19.84,0.03,3.7451,0.0009000000000000001,52.53,0.06
F10N09_026,fe09ni01_hcp,4,72,,,,,,,125.7,5.1,1710.0,50,2.276,0.0006000000000000001,3.665,0.001,16.44,0.03,2.6984,0.0009000000000000001,19.65,0.04,3.7349,0.0009000000000000001,52.1,0.06
F10N09_025,fe09ni01_hcp,4,73,,,,,,,127.2,5.0,2020.0,80,2.2797,0.00030000000000000003,3.6726,0.0008,16.53,0.02,2.7,0.001,19.69,0.05,3.737,0.001,52.18,0.07
F10N09_029,fe09ni01_hcp,4,74,,,,,,,128.4,5.2,1720.0,30,2.2713,0.0005,3.658,0.001,16.34,0.03,2.6921,0.0008,19.51,0.04,3.729,0.001,51.85,0.08
F10N09_030,fe09ni01_hcp,4,75,,,,,,,129.6,5.2,2070.0,80,2.273,0.0002,3.6597,0.0005,16.37,0.01,2.6914,0.0008,19.5,0.04,3.732,0.001,51.97,0.06
F10N09_031,fe09ni01_hcp,4,76,,,,,,,130.4,5.2,1990.0,60,2.2724,0.00030000000000000003,3.66,0.001,16.37,0.02,2.69,0.0005,19.47,0.02,3.729,0.001,51.84,0.08
F10N09_035,fe09ni01_hcp,4,77,130.8,0.8,138.8,0.8,137.5,0.8,139.2,1.3,300.0,,2.2582,0.0002,3.626,0.0004,16.01,0.01,2.6742,0.0007,19.12,0.03,3.707,0.002,50.92,0.1
F10N04_014q,fe09ni01_hcp,4,78,131.1,5.6,139.2,6.1,137.9,6.1,,,300.0,,2.258,0.002,3.615,0.006,15.96,0.14,2.674,0.005,19.11,0.23,,,,
F10N09_036,fe09ni01_hcp,4,79,131.7,0.4,139.8,0.4,138.5,0.4,139.9,1.2,300.0,,2.2581,0.0007,3.621,0.002,15.99,0.04,2.6725,0.00030000000000000003,19.09,0.02,3.705,0.001,50.87,0.1
F10N09_032,fe09ni01_hcp,4,80,,,,,,,133.2,5.3,2020.0,40,2.2698,0.00030000000000000003,3.6579,0.0009000000000000001,16.32,0.02,2.6849,0.0008,19.35,0.04,3.723,0.002,51.62,0.1
F10N09_034,fe09ni01_hcp,4,81,,,,,,,135.4,5.4,1660.0,100,2.2641,0.0002,3.6422,0.0006000000000000001,16.17,0.01,2.6776,0.0004,19.2,0.02,3.7132,0.0006000000000000001,51.2,0.04
F10N09_033,fe09ni01_hcp,4,82,,,,,,,136.5,5.4,2110.0,110,2.2667,0.00030000000000000003,3.651,0.001,16.24,0.02,2.6796,0.0006000000000000001,19.24,0.03,3.718,0.001,51.38,0.08
F10N09_037,fe09ni01_hcp,4,83,,,,,,,142.0,5.6,2120.0,90,2.262,0.0004,3.645,0.001,16.15,0.03,2.6698,0.0005,19.03,0.02,3.707,0.001,50.93,0.09
F10N09_042,fe09ni01_hcp,4,84,142.2,0.8,151.2,0.9,150.0,0.9,150.7,1.3,300.0,,2.2479,0.00030000000000000003,3.6106,0.0009000000000000001,15.8,0.02,2.6533,0.0007,18.68,0.03,3.686,0.002,50.07,0.1
F10N09_038,fe09ni01_hcp,4,85,,,,,,,142.5,5.7,2110.0,70,2.2599,0.0008,3.642,0.002,16.11,0.06,2.6679,0.0006000000000000001,18.99,0.03,3.705,0.002,50.87,0.1
F10N09_039,fe09ni01_hcp,4,86,,,,,,,145.4,5.8,2180.0,90,2.2565,0.00030000000000000003,3.637,0.0007,16.04,0.02,2.6646,0.0009000000000000001,18.92,0.04,3.7,0.002,50.67,0.11
F10N09_041,fe09ni01_hcp,4,87,,,,,,,146.7,6.0,1750.0,60,2.2517,0.0005,3.624,0.002,15.91,0.04,2.6577,0.0005,18.77,0.03,3.692,0.002,50.31,0.1
F10N09_040,fe09ni01_hcp,4,88,,,,,,,148.9,6.0,2300.0,150,2.2522,0.0006000000000000001,3.634,0.002,15.96,0.04,2.6598,0.0005,18.82,0.02,3.695,0.002,50.45,0.11
F10N04_016q,fe09ni01_hcp,4,89,149.4,0.5,159.1,0.5,158.1,0.5,,,300.0,,2.244,0.001,3.573,0.005,15.58,0.11,2.6407,0.0004,18.42,0.02,,,,
F10N04_018q,fe09ni01_hcp,4,90,151.9,4.0,161.7,4.3,160.8,4.4,,,300.0,,2.24,0.001,3.561,0.005,15.47,0.11,2.637,0.003,18.33,0.14,,,,
F10N08_002q,fe09ni01_hcp,4,91,161.1,2.7,171.7,2.9,171.0,3.0,,,300.0,,2.2243,0.0001,3.574,0.00030000000000000003,15.31,0.01,2.622,0.002,18.02,0.09,,,,
F10N04_020q,fe09ni01_hcp,4,92,171.1,4.8,182.6,5.2,182.2,5.4,,,300.0,,2.223,0.001,3.538,0.006,15.15,0.12,2.606,0.003,17.71,0.15,,,,
F10N04_022q,fe09ni01_hcp,4,93,187.7,3.9,200.5,4.2,200.6,4.4,,,300.0,,2.207,0.001,3.52,0.006,14.85,0.13,2.583,0.002,17.24,0.11,,,,
F10N04_024q,fe09ni01_hcp,4,94,201.0,4.9,214.9,5.3,215.6,5.5,,,300.0,,2.196,0.001,3.495,0.005,14.6,0.11,2.566,0.003,16.89,0.12,,,,
F10N04_026q,fe09ni01_hcp,4,95,212.1,6.7,226.8,7.2,228.1,7.5,,,300.0,,2.188,0.001,3.482,0.005,14.44,0.1,2.552,0.004,16.62,0.16,,,,
F10N08_004q,fe09ni01_hcp,4,96,213.7,0.8,228.5,0.9,229.9,0.9,,,300.0,,2.1838,0.00030000000000000003,3.5046,0.0008,14.47,0.02,2.55,0.0004,16.58,0.02,,,,
F10N04_028q,fe09ni01_hcp,4,97,229.5,1.0,245.6,1.1,247.8,1.1,,,300.0,,2.1775,0.0009000000000000001,3.457,0.004,14.2,0.08,2.5318,0.0005,16.23,0.02,,,,
F10N04_030q,fe09ni01_hcp,4,98,234.6,5.3,251.1,5.8,253.6,6.1,,,300.0,,2.173,0.001,3.452,0.004,14.11,0.09,2.526,0.003,16.12,0.11,,,,
F10N08_006q,fe09ni01_hcp,4,99,246.1,2.9,263.4,3.1,266.7,3.3,,,300.0,,2.1628,0.00030000000000000003,3.4663,0.0009000000000000001,14.04,0.02,2.514,0.001,15.89,0.06,,,,
F10N04_032q,fe09ni01_hcp,4,100,246.6,6.3,264.0,6.8,267.3,7.2,,,300.0,,2.166,0.001,3.445,0.004,13.99,0.09,2.513,0.003,15.88,0.13,,,,
F10N04_036q,fe09ni01_hcp,4,101,253.1,6.2,271.0,6.7,274.8,7.1,,,300.0,,2.16,0.001,3.44,0.004,13.9,0.09,2.507,0.003,15.75,0.12,,,,
F10N08_008q,fe09ni01_hcp,4,102,255.5,3.9,273.6,4.1,277.5,4.4,,,300.0,,2.1552,0.0004,3.458,0.001,13.91,0.03,2.504,0.002,15.7,0.07,,,,
F10N08_010q,fe09ni01_hcp,4,103,265.9,7.3,284.7,7.9,289.4,8.4,,,300.0,,2.1487,0.0004,3.446,0.001,13.78,0.03,2.494,0.003,15.51,0.13,,,,
F10N08_012q,fe09ni01_hcp,4,104,271.5,14.0,290.7,15.0,295.8,16.0,,,300.0,,2.1441,0.0005,3.439,0.002,13.69,0.04,2.489,0.006,15.41,0.25,,,,

File: peritheos/data/datasets/iron-zhang-2025-tables-s1-s3-s4-pvt.csv (part 2 of 8)
source_table,source_row,source_reference_as_published,data_class,dynamic_path,pressure_gpa_raw,pressure_uncertainty_gpa_raw,pressure_calibrant,pressure_gpa_fit,pressure_uncertainty_gpa_fit,pressure_scale,pressure_correction_applied,molar_volume_cm3_mol,molar_volume_uncertainty_cm3_mol,volume_a3_conventional_cell,volume_uncertainty_a3_conventional_cell,temperature_k,temperature_uncertainty_k,temperature_provenance,fit1_observed_minus_model_gpa,fit2_observed_minus_model_gpa,fit5_observed_minus_model_gpa,source_cell_note,used_in_fit
Table S1,158,Dewaele et al. (2006),static_experiment,,36.1,0.1,ruby,36.38821796,0.100798388,Ye et al. (2018),1,5.823748,0.0,19.34112214275111,0.0,298.0,0.0,experimental_reported,-0.684022005981234,-0.609824908967795,2.10044571176687,,1
Table S1,159,Dewaele et al. (2006),static_experiment,,36.3,0.1,ruby,36.38821796,0.100243025,Ye et al. (2018),1,5.810504,0.0,19.29713778393981,0.0,298.0,0.0,experimental_reported,-1.46028014221135,-1.38611096103135,1.34969003051561,,1
Table S1,160,Dewaele et al. (2006),static_experiment,,38.0,0.1,ruby,38.38574094,0.101015108,Ye et al. (2018),1,5.774986,0.0,19.179179730764048,0.0,298.0,0.0,experimental_reported,-1.59059385155734,-1.5164924966245,1.28501498356374,,1
Table S1,161,Dewaele et al. (2006),static_experiment,,42.9,0.1,ruby,43.34476859,0.101036757,Ye et al. (2018),1,5.697328,0.0,18.921271445006873,0.0,298.0,0.0,experimental_reported,-1.52754996443277,-1.45355733158951,1.47683805981561,,1
Table S1,162,Dewaele et al. (2006),static_experiment,,47.2,0.1,ruby,47.58770772,0.100184648,Ye et al. (2018),1,5.638332,0.0,18.725341119392898,0.0,298.0,0.0,experimental_reported,-1.24050028400789,-1.16654873382222,1.84722501231212,,1
Table S1,163,Dewaele et al. (2006),static_experiment,,47.5,0.1,ruby,47.69245281,0.101043332,Ye et al. (2018),1,5.632312,0.0,18.705348229024125,0.0,298.0,0.0,experimental_reported,-1.55144748516462,-1.47749788594611,1.54403740980661,,1
Table S1,164,Dewaele et al. (2006),static_experiment,,56.3,0.1,ruby,56.33266887,0.100058026,Ye et al. (2018),1,5.51131,0.0,18.303491132611786,0.0,298.0,0.0,experimental_reported,-1.76944492090119,-1.69543361335285,1.45062452328585,,1
Table S1,165,Dewaele et al. (2006),static_experiment,,65.0,0.1,ruby,65.02888924,0.100044445,Ye et al. (2018),1,5.395726,0.0,17.91962763753134,0.0,298.0,0.0,experimental_reported,-2.50631632475017,-2.43203247220717,0.771700420658121,,1
Table S1,166,Dewaele et al. (2006),static_experiment,,71.2,0.1,ruby,71.18182156,0.099974468,Ye et al. (2018),1,5.330108,0.0,17.701705132511716,0.0,298.0,0.0,experimental_reported,-2.17667309248068,-2.10212065096252,1.10475543545242,,1
Table S1,167,Dewaele et al. (2006),static_experiment,,76.7,0.1,ruby,76.70696369,0.100009079,Ye et al. (2018),1,5.268704,0.0,17.49777765075023,0.0,298.0,0.0,experimental_reported,-2.43460122465811,-2.35970990640898,0.829074064500546,,1
Table S1,168,Dewaele et al. (2006),static_experiment,,82.4,0.1,ruby,82.35704482,0.09994787,Ye et al. (2018),1,5.212718,0.0,17.31184377032064,0.0,298.0,0.0,experimental_reported,-2.35711681352593,-2.28183351833914,0.87167954977005,,1
Table S1,169,Dewaele et al. (2006),static_experiment,,88.9,0.1,ruby,88.78911599,0.099875271,Ye et al. (2018),1,5.148906,0.0,17.099919132411646,0.0,298.0,0.0,experimental_reported,-2.64836561295918,-2.57252720508835,0.517719692814381,,1
Table S1,170,Dewaele et al. (2006),static_experiment,,99.5,0.1,ruby,99.39998706,0.099899484,Ye et al. (2018),1,5.057402,0.0,16.796027198806293,0.0,298.0,0.0,experimental_reported,-2.42394909332933,-2.34708456050043,0.606889511481427,,1
Table S1,171,Dewaele et al. (2006),static_experiment,,115.0,0.1,ruby,114.7864487,0.099814303,Ye et al. (2018),1,4.944828,0.0,16.422160148910237,0.0,298.0,0.0,experimental_reported,-1.1438293985249,-1.06526301586082,1.64200187074164,,1
Table S1,172,Dewaele et al. (2006),static_experiment,,124.0,0.1,ruby,123.6088842,0.099684584,Ye et al. (2018),1,4.872588,0.0,16.18224546448496,0.0,298.0,0.0,experimental_reported,-2.22773118376844,-2.14777062549581,0.352084708392724,,1
Table S1,173,Dewaele et al. (2006),static_experiment,,28.1,0.1,W,28.1,0.1,,0,5.9478804,0.0,19.75337554215521,0.0,298.0,0.0,experimental_reported,-2.12555578520654,-2.05103694268633,0.394690958522176,,1
Table S1,174,Dewaele et al. (2006),static_experiment,,29.0,0.1,W,29.0,0.1,,0,5.933914,0.0,19.706992036499656,0.0,298.0,0.0,experimental_reported,-1.95869500102075,-1.88421722680786,0.593432473508535,,1
Table S1,175,Dewaele et al. (2006),static_experiment,,53.0,0.1,W,53.0,0.1,,0,5.539002,0.0,18.395458428308142,0.0,298.0,0.0,experimental_reported,-2.98747847552887,-2.91349949524798,0.209553414690177,,1
Table S1,176,Dewaele et al. (2006),static_experiment,,55.2,0.1,W,55.2,0.1,,0,5.5145608,0.0,18.314287293410924,0.0,298.0,0.0,experimental_reported,-2.65107928554983,-2.57707238024211,0.566461429936162,,1
Table S1,177,Dewaele et al. (2006),static_experiment,,78.4,0.1,W,78.4,0.1,,0,5.26148,0.0,17.473786182307702,0.0,298.0,0.0,experimental_reported,-1.44415264717175,-1.36921539623585,1.81604511085791,,1
Table S1,178,Dewaele et al. (2006),static_experiment,,90.0,0.1,W,90.0,0.1,,0,5.15613,0.0,17.123910600854174,0.0,298.0,0.0,experimental_reported,-0.655664192440355,-0.579894842543695,2.51878859942708,,1
Table S1,179,Dewaele et al. (2006),static_experiment,,105.0,0.1,W,105.0,0.1,,0,5.0118908,0.0,16.64488094761837,0.0,298.0,0.0,experimental_reported,-2.34144855130863,-2.26395936145407,0.601142112175921,,1
Table S1,180,Dewaele et al. (2006),static_experiment,,106.0,0.1,W,106.0,0.1,,0,5.009844,0.0,16.638083364892985,0.0,298.0,0.0,experimental_reported,-1.59536195953596,-1.51784273565264,1.34292067867077,,1
Table S1,181,Dewaele et al. (2006),static_experiment,,122.0,0.1,W,122.0,0.1,,0,4.8817986,0.0,16.21283458674918,0.0,298.0,0.0,experimental_reported,-2.53394459126568,-2.45417636863911,0.0743417661532959,,1
Table S1,182,Dewaele et al. (2006),static_experiment,,127.0,0.1,W,127.0,0.1,,0,4.858742,0.0,16.136261816636782,0.0,298.0,0.0,experimental_reported,-0.817372070783591,-0.737113941019146,1.71841237122256,,1
Table S1,183,Dewaele et al. (2006),static_experiment,,133.0,0.1,W,133.0,0.1,,0,4.82202,0.0,16.014305185387265,0.0,298.0,0.0,experimental_reported,-0.204507286400116,-0.123409055253319,2.20724637760259,,1
Table S1,184,Dewaele et al. (2006),static_experiment,,136.0,0.1,W,136.0,0.1,,0,4.7851174,0.0,15.891748767426686,0.0,298.0,0.0,experimental_reported,-2.82053267992143,-2.7385117417613,-0.544197066470929,,1
Table S1,185,Dewaele et al. (2006),static_experiment,,143.0,0.1,W,143.0,0.1,,0,4.755198,0.0,15.792384102293884,0.0,298.0,0.0,experimental_reported,-0.528726002441459,-0.445895539154691,1.62974914623129,,1
Table S1,186,Dewaele et al. (2006),static_experiment,,146.0,0.1,W,146.0,0.1,,0,4.7218472,0.0,15.68162348965088,0.0,298.0,0.0,experimental_reported,-2.94676880954842,-2.8629671630857,-0.928315909273323,,1
Table S1,187,Dewaele et al. (2006),static_experiment,,154.0,0.1,W,154.0,0.1,,0,4.682356,0.0,15.55047012883173,0.0,298.0,0.0,experimental_reported,-1.6032897315001,-1.5182383603792,0.237413451923004,,1
Table S1,188,Dewaele et al. (2006),static_experiment,,157.0,0.1,W,157.0,0.1,,0,4.6538814,0.0,15.455903757387432,0.0,298.0,0.0,experimental_reported,-3.5714567530776,-3.48543303272058,-1.86704995043365,,1
Table S1,189,Dewaele et al. (2006),static_experiment,,163.0,0.1,W,163.0,0.1,,0,4.636002,0.0,15.396524872992176,0.0,298.0,0.0,experimental_reported,-0.765641123680524,-0.678974757354268,0.849672116863076,,1
Table S1,190,Dewaele et al. (2006),static_experiment,,167.0,0.1,W,167.0,0.1,,0,4.6115608,0.0,15.315353738094958,0.0,298.0,0.0,experimental_reported,-1.22786893265743,-1.1402822887344,0.261244591561336,,1
Table S1,191,Dewaele et al. (2006),static_experiment,,172.0,0.1,W,172.0,0.1,,0,4.586036,0.0,15.230583882931358,0.0,298.0,0.0,experimental_reported,-1.00920329732136,-0.920601949844581,0.342655841791952,,1
Table S1,192,Dewaele et al. (2006),static_experiment,,176.0,0.1,W,176.0,0.1,,0,4.5567186,0.0,15.133218506835433,0.0,298.0,0.0,experimental_reported,-2.65872248141261,-2.568884808436,-1.47142013743121,,1
Table S1,193,Dewaele et al. (2006),static_experiment,,181.0,0.1,W,181.0,0.1,,0,4.538478,0.0,15.07264004901805,0.0,298.0,0.0,experimental_reported,-1.26133518208027,-1.17068838284922,-0.180151221833654,,1
Table S1,194,Dewaele et al. (2006),static_experiment,,188.0,0.1,W,188.0,0.1,,0,4.4833348,0.0,14.889505173240089,0.0,298.0,0.0,experimental_reported,-5.57824640662383,-5.48495565349566,-4.83529240109098,,1
Table S1,195,Dewaele et al. (2006),static_experiment,,189.0,0.1,W,189.0,0.1,,0,4.501756,0.0,14.950683417768536,0.0,298.0,0.0,experimental_reported,-0.72493941752839,-0.632566071949327,0.133913564296591,,1
Table S1,196,Dewaele et al. (2006),static_experiment,,195.0,0.1,W,195.0,0.1,,0,4.470452,0.0,14.846720387850914,0.0,298.0,0.0,experimental_reported,-1.31762476195991,-1.22367122276483,-0.657453975349739,,1
Table S1,197,Dewaele et al. (2006),static_experiment,,197.0,0.1,W,197.0,0.1,,0,4.4491412,0.0,14.775945555945457,0.0,298.0,0.0,experimental_reported,-3.93140692465656,-3.8363174839813,-3.41129122366289,,1
Table S1,198,Dewaele et al. (2006),static_experiment,,201.0,0.1,W,201.0,0.1,,0,4.428312,0.0,14.706770155269503,0.0,298.0,0.0,experimental_reported,-4.5422802177697,-4.44603137083192,-4.16278824452473,,1
Table S1,199,Dewaele et al. (2006),static_experiment,,202.0,0.1,W,202.0,0.1,,0,4.429516,0.0,14.710768733343256,0.0,298.0,0.0,experimental_reported,-3.27298151601221,-3.17680104286495,-2.88526091985184,,1
Table S1,200,Dewaele et al. (2006),static_experiment,,205.0,0.1,W,205.0,0.1,,0,4.41266,0.0,14.654788640310692,0.0,298.0,0.0,experimental_reported,-4.07460363595229,-3.97745045831624,-3.803196242014,,1
Table S1,201,Dewaele et al. (2008),static_experiment,,17.6,0.0,ruby,17.7542226111432,0.0,Ye et al. (2018),1,6.198192,0.0,20.584679923688796,0.0,300.0,0.0,experimental_reported,-0.761046120120383,-0.685702971262227,1.10568791813523,,1
Table S1,202,Dewaele et al. (2008),static_experiment,,19.7,0.0,ruby,19.9118696309347,0.0,Ye et al. (2018),1,6.141002,0.0,20.394747465185453,0.0,300.0,0.0,experimental_reported,-1.05799917506462,-0.982876878998201,0.96902310736526,,1
Table S1,203,Dewaele et al. (2008),static_experiment,,21.2,0.0,ruby,21.4534653231734,0.0,Ye et al. (2018),1,6.109096,0.0,20.288785146230957,0.0,300.0,0.0,experimental_reported,-0.940167720580085,-0.865164438509851,1.17349758868853,,1
Table S1,204,Dewaele et al. (2008),static_experiment,,23.8,0.0,ruby,24.139334490256,0.0,Ye et al. (2018),1,6.045284,0.0,20.07686050832196,0.0,300.0,0.0,experimental_reported,-1.22431985385934,-1.14954378943301,1.05616850552116,,1
Table S1,205,Dewaele et al. (2008),static_experiment,,27.0,0.0,ruby,27.4492200436097,0.0,Ye et al. (2018),1,5.981472,0.0,19.864935870412967,0.0,300.0,0.0,experimental_reported,-1.05618173155212,-0.981615736413499,1.38180235479129,,1
Table S1,206,Dewaele et al. (2008),static_experiment,,30.0,0.0,ruby,30.5547545453662,0.0,Ye et al. (2018),1,5.924282,0.0,19.67500341190962,0.0,300.0,0.0,experimental_reported,-0.921051293095541,-0.846656039993313,1.64942843915237,,1
Table S1,207,Dewaele et al. (2008),static_experiment,,35.5,0.0,ruby,36.3073561158779,0.0,Ye et al. (2018),1,5.823748,0.0,19.34112214275111,0.0,300.0,0.0,experimental_reported,-0.770574973004528,-0.696430524679521,2.01086053137205,,1
Table S1,208,Dewaele et al. (2008),static_experiment,,33.1,0.0,ruby,33.7977415141661,0.0,Ye et al. (2018),1,5.864684,0.0,19.477073797258765,0.0,300.0,0.0,experimental_reported,-0.938329637422427,-0.864091460068394,1.76076435087357,,1
Table S1,209,Dewaele et al. (2008),static_experiment,,17.7,0.0,ruby,17.8436869305727,0.0,Ye et al. (2018),1,6.189764,0.0,20.556689877172516,0.0,300.0,0.0,experimental_reported,-1.02564892610832,-0.950338871376037,0.86509178981694,,1
Table S1,210,Dewaele et al. (2008),static_experiment,,22.6,0.0,ruby,22.8838895618623,0.0,Ye et al. (2018),1,6.071772,0.0,20.164829225944562,0.0,300.0,0.0,experimental_reported,-1.22666699748844,-1.15179850451624,0.985656868766316,,1
Table S1,211,Dewaele et al. (2008),static_experiment,,29.9,0.0,ruby,30.4600385491954,0.0,Ye et al. (2018),1,5.9199476,0.0,19.660608530844108,0.0,300.0,0.0,experimental_reported,-1.24709468949896,-1.17271161767643,1.33307342265081,,1
Table S1,212,Dewaele et al. (2008),static_experiment,,37.4,0.0,ruby,38.3205292485492,0.0,Ye et al. (2018),1,5.774986,0.0,19.179179730764048,0.0,300.0,0.0,experimental_reported,-1.66126614212284,-1.58721628188567,1.21145193585888,,1
Table S1,213,Dewaele et al. (2008),static_experiment,,42.1,0.0,ruby,43.2915790082673,0.0,Ye et al. (2018),1,5.697328,0.0,18.921271445006873,0.0,300.0,0.0,experimental_reported,-1.58584193326937,-1.51189885589981,1.41587527016286,,1
Table S1,214,Dewaele et al. (2008),static_experiment,,46.2,0.0,ruby,47.6147348239059,0.0,Ye et al. (2018),1,5.632312,0.0,18.705348229024125,0.0,300.0,0.0,experimental_reported,-1.63397704344243,-1.56007529136684,1.45901543788119,,1
Table S1,215,Dewaele et al. (2008),static_experiment,,35.5,0.0,ruby,36.3073561158779,0.0,Ye et al. (2018),1,5.810504,0.0,19.29713778393981,0.0,300.0,0.0,experimental_reported,-1.54677009139218,-1.47265325064037,1.2602065229964,,1
Table S1,216,Dewaele et al. (2008),static_experiment,,46.1,0.0,ruby,47.5133971483657,0.0,Ye et al. (2018),1,5.638332,0.0,18.725341119392898,0.0,300.0,0.0,experimental_reported,-1.31964899058583,-1.24574544865304,1.76556760942088,,1
Table S1,217,Dewaele et al. (2008),static_experiment,,54.3,0.0,ruby,56.26295816324,0.0,Ye et al. (2018),1,5.51131,0.0,18.303491132611786,0.0,300.0,0.0,experimental_reported,-1.84344994409724,-1.76948313810547,1.37444322143136,,1
Table S1,218,Dewaele et al. (2008),static_experiment,,62.4,0.0,ruby,64.9642780310439,0.0,Ye et al. (2018),1,5.395726,0.0,17.91962763753134,0.0,300.0,0.0,experimental_reported,-2.57475911883675,-2.50051642837967,0.701361703105064,,1
Table S1,219,Dewaele et al. (2008),static_experiment,,68.1,0.0,ruby,71.0902935660672,0.0,Ye et al. (2018),1,5.330108,0.0,17.701705132511716,0.0,300.0,0.0,experimental_reported,-2.27178436924551,-2.19727115750629,1.0078972121665,,1
Table S1,220,Dewaele et al. (2008),static_experiment,,73.2,0.0,ruby,76.6287500069797,0.0,Ye et al. (2018),1,5.268704,0.0,17.49777765075023,0.0,300.0,0.0,experimental_reported,-2.51617555955075,-2.44132165261485,0.74588522506285,,1
Table S1,221,Dewaele et al. (2008),static_experiment,,78.4,0.0,ruby,82.2623455192916,0.0,Ye et al. (2018),1,5.212718,0.0,17.31184377032064,0.0,300.0,0.0,experimental_reported,-2.45498209280134,-2.37973455075699,0.772314533025366,,1
Table S1,222,Dewaele et al. (2008),static_experiment,,84.3,0.0,ruby,88.7235085182344,0.0,Ye et al. (2018),1,5.148906,0.0,17.099919132411646,0.0,300.0,0.0,experimental_reported,-2.71692692737952,-2.64112239193214,0.447782410106044,,1
Table S1,223,Dewaele et al. (2008),static_experiment,,94.0,0.0,ruby,99.3364057539683,0.0,Ye et al. (2018),1,5.057402,0.0,16.796027198806293,0.0,300.0,0.0,experimental_reported,-2.49019821169999,-2.41336489089193,0.539428794385358,,1
Table S1,224,Ono et al. (2010),static_experiment,,17.4,0.0,NaCl-B1,17.4,0.0,,0,6.215048,0.006622,20.640660016721363,0.021992179405650427,300.0,0.0,experimental_reported,-0.4149,-0.33949,1.403435,,1
Table S1,225,Ono et al. (2010),static_experiment,,29.1,0.0,NaCl-B2,29.1438342450817,0.0,Fei et al. (2007),1,5.989599,0.036,19.89192627241081,0.11955881283651695,300.0,0.0,experimental_reported,1.0484675136918,1.12305918855091,3.4669419765097,,1
Table S1,226,Ono et al. (2010),static_experiment,,34.6,0.0,NaCl-B2,34.4705341279761,0.0,Fei et al. (2007),1,5.855654,0.047,19.44708446170561,0.1560906723143416,300.0,0.0,experimental_reported,-0.774789899011743,-0.700573447343174,1.94290033495385,,1
Table S1,227,Ono et al. (2010),static_experiment,,40.6,0.0,NaCl-B2,40.3032453326962,0.0,Fei et al. (2007),1,5.768063,0.101,19.156187906839957,0.33542889156911704,300.0,0.0,experimental_reported,-0.101221117688233,-0.0271830606168777,2.78383252574194,,1
Table S1,228,Ono et al. (2010),static_experiment,,44.0,0.0,NaCl-B2,43.6213141920728,0.0,Fei et al. (2007),1,5.690706,0.043,18.899279265601223,0.1428063597769508,300.0,0.0,experimental_reported,-1.68964951914769,-1.61571278354975,1.32208485211228,,1
Table S1,229,Ono et al. (2010),static_experiment,,44.7,0.0,NaCl-B2,44.3065929148623,0.0,Fei et al. (2007),1,5.695823,0.014,18.91627322241468,0.046495093880867706,300.0,0.0,experimental_reported,-0.669132689653416,-0.595191094074572,2.3348751378388,,1
Table S1,230,Ono et al. (2010),static_experiment,,49.4,0.0,NaCl-B2,48.9120979821294,0.0,Fei et al. (2007),1,5.60763,0.035,18.623377378512156,0.11623773470216928,300.0,0.0,experimental_reported,-2.06483815913622,-1.99093910596413,1.05854344554352,,1
Table S1,231,Ono et al. (2010),static_experiment,,50.5,0.0,NaCl-B2,49.9929776288813,0.0,Fei et al. (2007),1,5.614854,0.029,18.647368846954684,0.09631126589608312,300.0,0.0,experimental_reported,-0.474112058497063,-0.400213000805245,2.64062570948155,,1
Table S1,232,Ono et al. (2010),static_experiment,,54.6,0.0,NaCl-B2,54.0321887531616,0.0,Fei et al. (2007),1,5.558868,0.011,18.461434966525093,0.03653185947782463,300.0,0.0,experimental_reported,-0.475502072113606,-0.401585119706063,2.70064914670672,,1
Table S1,233,Ono et al. (2010),static_experiment,,57.4,0.0,NaCl-B2,56.799921296808,0.0,Fei et al. (2007),1,5.559771,0.016,18.464433900080408,0.053137250149563095,300.0,0.0,experimental_reported,2.35905463167051,2.43297095741362,5.53431874450425,,1
Table S1,234,Ono et al. (2010),static_experiment,,58.3,0.0,NaCl-B2,57.6922767397826,0.0,Fei et al. (2007),1,5.479705,0.032,18.198528458175726,0.10627450029912619,300.0,0.0,experimental_reported,-2.8941498240826,-2.82013054283223,0.345918931146031,,1
Table S1,235,Ono et al. (2010),static_experiment,,65.8,0.0,NaCl-B2,65.1506476923776,0.0,Fei et al. (2007),1,5.395425,0.03,17.918627993012905,0.0996323440304308,300.0,0.0,experimental_reported,-2.41429574049832,-2.34005201208873,0.861892096897591,,1
Table S1,236,Ono et al. (2010),static_experiment,,70.4,0.0,NaCl-B2,69.7540816312119,0.0,Fei et al. (2007),1,5.33071,0.006,17.703704421548593,0.019926468806086162,300.0,0.0,experimental_reported,-3.55293518923911,-3.47842488094962,-0.273183219887869,,1
Table S1,237,Ono et al. (2010),static_experiment,,83.7,0.0,NaCl-B2,83.1871591521993,0.0,Fei et al. (2007),1,5.182618,0.008,17.21187931847677,0.026568625074781548,300.0,0.0,experimental_reported,-4.65057801898129,-4.57508291473238,-1.44967862839671,,1
Table S1,238,Ono et al. (2010),static_experiment,,95.7,0.0,NaCl-B2,95.4668012173454,0.0,Fei et al. (2007),1,5.07486,0.01,16.854006580875737,0.033210781343476936,300.0,0.0,experimental_reported,-4.30700133148002,-4.23038706431377,-1.24732217468186,,1
Table S1,239,Ono et al. (2010),static_experiment,,100.7,0.0,NaCl-B2,100.627182956324,0.0,Fei et al. (2007),1,5.042954,0.017,16.748044261921237,0.05645832828391079,300.0,0.0,experimental_reported,-2.92468039297138,-2.84765712298,0.0785071492662439,,1
Table S1,240,Ono et al. (2010),static_experiment,,101.1,0.0,NaCl-B2,101.041867405265,0.0,Fei et al. (2007),1,5.034225,0.009,16.719054570886517,0.02988970320912924,300.0,0.0,experimental_reported,-3.56409420585348,-3.48695227688113,-0.57757607329134,,1
Table S1,241,Ono et al. (2010),static_experiment,,104.5,0.0,NaCl-B2,104.567585247206,0.0,Fei et al. (2007),1,5.015864,0.013,16.658076255261758,0.04317401574652001,300.0,0.0,experimental_reported,-2.28495730237302,-2.20755594981759,0.664769757770856,,1
Table S1,242,Ono et al. (2010),static_experiment,,106.7,0.0,NaCl-B2,106.856439328177,0.0,Fei et al. (2007),1,4.98456,0.01,16.55411322534414,0.033210781343476936,300.0,0.0,experimental_reported,-3.92003187057608,-3.8421563755354,-1.03850847001827,,1
Table S1,243,Sakai et al. (2011),static_experiment,,264.1,0.1,NaCl-B2,264.1,0.1,,0,4.1839,0.03913,13.895058806297316,0.12995378739702523,300.0,0.1,experimental_reported,-3.99491637695041,-3.88074681585647,-5.52610750986889,,1
Table S1,244,Sakai et al. (2011),static_experiment,,263.9,0.1,NaCl-B2,263.9,0.1,,0,4.1839,0.000301,13.895058806297316,0.0009996445184386558,300.0,0.1,experimental_reported,-4.19491637695046,-4.08074681585651,-5.72610750986894,,1
Table S1,245,Sakai et al. (2011),static_experiment,,261.7,0.4,NaCl-B2,261.7,0.4,,0,4.1839,0.000301,13.895058806297316,0.0009996445184386558,640.0,200.0,experimental_reported,-6.96510848142827,-6.85674108371427,-8.64091627567382,,1
Table S1,246,Sakai et al. (2011),static_experiment,,264.3,0.8,NaCl-B2,264.3,0.8,,0,4.18691,0.000301,13.905055251481702,0.0009996445184386558,980.0,200.0,experimental_reported,-5.0956852208854,-4.99775690154956,-6.97165407090165,,1
Table S1,247,Sakai et al. (2011),static_experiment,,264.5,1.2,NaCl-B2,264.5,1.2,,0,4.18691,0.000301,13.905055251481702,0.0009996445184386558,1310.0,200.0,experimental_reported,-7.21553786090993,-7.12682866201976,-9.2761289884304,,1
Table S1,248,Sakai et al. (2011),static_experiment,,265.7,1.5,NaCl-B2,265.7,1.5,,0,4.19293,0.000301,13.925048141850473,0.0009996445184386558,1480.0,200.0,experimental_reported,-5.67714654958093,-5.5930933852058,-7.76490195855513,,1
Table S1,249,Sakai et al. (2011),static_experiment,,265.9,1.8,NaCl-B2,265.9,1.8,,0,4.18992,0.000301,13.915051696666087,0.0009996445184386558,1720.0,40.0,experimental_reported,-8.45340598210993,-8.37414134174691,-10.6532362927506,,1
Table S1,250,Sakai et al. (2011),static_experiment,,268.2,3.1,NaCl-B2,268.2,3.1,,0,4.20798,0.000301,13.975030367772407,0.0009996445184386558,2700.0,170.0,experimental_reported,-10.7198949812573,-10.6568373851184,-12.9988113130093,,1
Table S1,251,Sakai et al. (2011),static_experiment,,270.9,3.9,NaCl-B2,270.9,3.9,,0,4.21099,0.000301,13.985026812956793,0.0009996445184386558,3250.0,220.0,experimental_reported,-12.9823393405493,-12.9253015046622,-15.3063626007568,,1
Table S1,252,Sakai et al. (2011),static_experiment,,271.8,4.7,NaCl-B2,271.8,4.7,,0,4.214,0.000301,13.995023258141181,0.0009996445184386558,3820.0,280.0,experimental_reported,-17.3937067058527,-17.34191926569,-19.7454486237596,,1
Table S1,253,Sakai et al. (2011),static_experiment,,273.0,5.6,NaCl-B2,273.0,5.6,,0,4.20497,0.000301,13.965033922588022,0.0009996445184386558,4490.0,560.0,experimental_reported,-26.0505721854963,-26.0032444683615,-28.4839610331233,,1
Table S1,254,Yamazaki et al. (2012),static_experiment,,19.8,0.2,Au,19.63646479,0.198348129,Fei et al. (2007),1,6.150333,0.002709,20.42573644525705,0.008996800665947902,304.0,0.0,experimental_reported,-0.939382164611832,-0.864342741922023,1.05381447396042,,1
Table S1,255,Yamazaki et al. (2012),static_experiment,,20.7,0.2,Au,20.6050078,0.199082201,Fei et al. (2007),1,6.174413,0.002107,20.505708006732146,0.0069975116290705896,500.0,0.0,experimental_reported,-0.017150780002197,0.0521316421480797,1.46352584921234,,1
Table S1,256,Yamazaki et al. (2012),static_experiment,,21.7,0.1,Au,21.74965647,0.100228832,Fei et al. (2007),1,6.198192,0.003612,20.584679923688796,0.01199573422126387,700.0,0.0,experimental_reported,0.553243755243187,0.617974283013243,1.49872796022802,,1
Table S1,257,Yamazaki et al. (2012),static_experiment,,22.3,0.2,Au,22.40615441,0.296116578,Fei et al. (2007),1,6.113611,0.001204,20.303779814007534,0.003998578073754623,304.0,0.0,experimental_reported,0.201910214773047,0.276812895228321,2.2955657946768,,1
Table S1,258,Yamazaki et al. (2012),static_experiment,,22.7,0.3,Au,22.42815687,0.201149389,Fei et al. (2007),1,6.240633,0.002709,20.72562980078865,0.008996800665947902,900.0,0.0,experimental_reported,1.14084910994845,1.20249493926768,1.49674814170506,,1
Table S1,259,Yamazaki et al. (2012),static_experiment,,23.8,0.1,Au,23.51322099,0.098795046,Fei et al. (2007),1,6.058528,0.00301,20.12084486713326,0.009996445184386558,300.0,0.0,experimental_reported,-1.22023294613433,-1.14541102102994,1.02637011710346,,1
Table S1,260,Yamazaki et al. (2012),static_experiment,,23.9,0.2,Au,23.61650447,0.197627652,Fei et al. (2007),1,6.043478,0.002107,20.07086264121133,0.0069975116290705896,301.0,0.0,experimental_reported,-1.83707522167129,-1.76233401746618,0.446148833638531,,1
Table S1,261,Yamazaki et al. (2012),static_experiment,,24.4,0.1,Au,24.33290383,0.099725016,Fei et al. (2007),1,6.0802,0.002709,20.192819272460845,0.008996800665947902,500.0,0.0,experimental_reported,-0.438390991551707,-0.369494764408003,1.32160205873863,,1
Table S1,262,Yamazaki et al. (2012),static_experiment,,24.8,0.1,Au,24.61774531,0.099265102,Fei et al. (2007),1,6.060334,0.002709,20.126842734243894,0.008996800665947902,500.0,0.0,experimental_reported,-1.07352419202377,-1.00470264207295,0.743038233746976,,1
Table S1,263,Yamazaki et al. (2012),static_experiment,,25.0,0.1,Au,24.98720657,0.099948826,Fei et al. (2007),1,6.108193,0.00301,20.28578621267564,0.009996445184386558,700.0,0.0,experimental_reported,-0.0507100084642822,0.0134741667394245,1.18195222813262,,1
Table S1,264,Yamazaki et al. (2012),static_experiment,,25.5,0.1,Au,25.50243364,0.100009544,Fei et al. (2007),1,6.08622,0.002107,20.212812162829618,0.0069975116290705896,700.0,0.0,experimental_reported,-0.520866253425794,-0.456808196152302,0.779534779422523,,1
Table S1,265,Yamazaki et al. (2012),static_experiment,,25.6,0.1,Au,25.74975772,0.100584991,Fei et al. (2007),1,6.156955,0.003311,20.4477286246627,0.010996089702825214,900.0,0.0,experimental_reported,1.0503011962577,1.111279282528,1.69337970671431,,1
Table S1,266,Yamazaki et al. (2012),static_experiment,,26.4,0.2,Au,26.38881721,0.197669043,Fei et al. (2007),1,6.000435,0.001505,19.927913475074604,0.004998222592193279,302.0,0.0,experimental_reported,-1.17103640359499,-1.09646661066465,1.21758897931121,,1
Table S1,267,Yamazaki et al. (2012),static_experiment,,26.7,0.2,Au,26.58417524,0.201395267,Fei et al. (2007),1,6.134079,0.002408,20.371755641261363,0.007997156147509246,900.0,0.0,experimental_reported,0.907090412096139,0.967891575863977,1.6265350534853,,1
Table S1,268,Yamazaki et al. (2012),static_experiment,,27.7,0.3,Au,27.51080515,0.297950958,Fei et al. (2007),1,6.021204,0.002709,19.99688894684687,0.008996800665947902,500.0,0.0,experimental_reported,-0.0407170020311121,0.0279651607025215,1.88469904121477,,1
Table S1,269,Yamazaki et al. (2012),static_experiment,,29.0,0.2,Au,29.17829135,0.201229596,Fei et al. (2007),1,6.078996,0.002408,20.18882069438709,0.007997156147509246,900.0,0.0,experimental_reported,1.06411718905146,1.12450401462165,1.96329382168471,,1
Table S1,270,Yamazaki et al. (2012),static_experiment,,30.2,0.1,Au,29.75792672,0.098536181,Fei et al. (2007),1,5.960703,0.001204,19.7959603986407,0.003998578073754623,304.0,0.0,experimental_reported,0.178207590434646,0.252597449795317,2.65834957340605,,1
Table S1,271,Yamazaki et al. (2012),static_experiment,,30.4,0.5,Au,30.33410867,0.098487366,Fei et al. (2007),1,5.928195,0.001806,19.687998790649324,0.005997867110631935,301.0,0.0,experimental_reported,-0.9367518273984,-0.862373064131383,1.62325858001265,,1
Table S1,272,Yamazaki et al. (2012),static_experiment,,30.8,0.1,Au,30.51322619,0.098429762,Fei et al. (2007),1,5.910135,0.001505,19.628020119543006,0.004998222592193279,303.0,0.0,experimental_reported,-1.73021980245577,-1.65594631201996,0.86672021829121,,1
Table S1,273,Yamazaki et al. (2012),static_experiment,,31.0,0.1,Au,30.68933053,0.504758726,Fei et al. (2007),1,6.126253,0.001806,20.34576488378196,0.005997867110631935,1100.0,0.0,experimental_reported,2.7762315792073,2.83423733304799,3.10530745852808,,1
Table S1,274,Yamazaki et al. (2012),static_experiment,,31.3,0.1,Au,31.00829242,0.099068027,Fei et al. (2007),1,5.944449,0.001806,19.74197959464501,0.005997867110631935,500.0,0.0,experimental_reported,-0.386051383504171,-0.317609926449791,1.74226487817215,,1
Table S1,275,Yamazaki et al. (2012),static_experiment,,31.7,0.1,Au,31.496101,0.099356785,Fei et al. (2007),1,5.926991,0.001204,19.68400021257557,0.003998578073754623,500.0,0.0,experimental_reported,-0.809700833167508,-0.741307499041564,1.3626675551734,,1
Table S1,276,Yamazaki et al. (2012),static_experiment,,31.9,0.1,Au,31.92913485,0.100091332,Fei et al. (2007),1,5.966723,0.001505,19.81595328900947,0.004998222592193279,700.0,0.0,experimental_reported,0.195747147116673,0.259179663051814,1.84600037089536,,1
Table S1,277,Yamazaki et al. (2012),static_experiment,,32.4,0.1,Au,32.41244834,0.09973061,Fei et al. (2007),1,5.948663,0.000903,19.755974617903153,0.0029989335553159673,700.0,0.0,experimental_reported,-0.23823513923017,-0.174887161830526,1.46193172302098,,1
Table S1,278,Yamazaki et al. (2012),static_experiment,,32.5,0.1,Au,32.54287498,0.100440972,Fei et al. (2007),1,5.997124,0.001505,19.91691738537178,0.004998222592193279,900.0,0.0,experimental_reported,0.578117749897526,0.637924136902761,1.73258267282537,,1
Table S1,279,Yamazaki et al. (2012),static_experiment,,32.9,0.0,Au,33.22277607,0.0,Fei et al. (2007),1,6.041672,0.001505,20.0648647741007,0.004998222592193279,1100.0,0.0,experimental_reported,1.50389142048366,1.56115393031838,2.11857477701708,,1
Table S1,280,Yamazaki et al. (2012),static_experiment,,33.2,0.1,Au,33.33870947,0.1004178,Fei et al. (2007),1,5.972141,0.001806,19.833946890341366,0.005997867110631935,900.0,0.0,experimental_reported,0.141739431763455,0.201378393737542,1.37102655238869,,1
Table S1,281,Yamazaki et al. (2012),static_experiment,,33.7,0.1,Au,34.06028148,0.101069085,Fei et al. (2007),1,6.016388,0.001806,19.980894634551852,0.005997867110631935,1100.0,0.0,experimental_reported,1.14692845098301,1.20397672087771,1.84403357414752,,1
Table S1,282,Yamazaki et al. (2012),static_experiment,,35.2,0.2,Au,34.63062839,0.196764934,Fei et al. (2007),1,5.862577,0.002408,19.4700762856297,0.007997156147509246,306.0,0.0,experimental_reported,-0.241996761183444,-0.167926258603579,2.45189229846538,,1
Table S1,283,Yamazaki et al. (2012),static_experiment,,35.8,0.1,Au,35.20820633,0.295040835,Fei et al. (2007),1,5.851139,0.001204,19.432089793929027,0.003998578073754623,304.0,0.0,experimental_reported,-0.305162146034767,-0.231063890017978,2.41544651535941,,1
Table S1,284,Yamazaki et al. (2012),static_experiment,,35.8,0.3,Au,35.26035344,0.098492607,Fei et al. (2007),1,5.826457,0.001806,19.35011894341706,0.005997867110631935,303.0,0.0,experimental_reported,-1.66863927952541,-1.59456872837969,1.10290440900438,,1
Table S1,285,Yamazaki et al. (2012),static_experiment,,35.9,0.1,Au,35.36482969,0.098509275,Fei et al. (2007),1,5.837895,0.001204,19.388105435117726,0.003998578073754623,301.0,0.0,experimental_reported,-0.896987675993422,-0.822838853625939,1.85502021784698,,1
Table S1,286,Yamazaki et al. (2012),static_experiment,,36.5,0.1,Au,36.20699702,0.099197252,Fei et al. (2007),1,5.841206,0.002107,19.39910152482055,0.0069975116290705896,500.0,0.0,experimental_reported,-0.790939232190894,-0.722742165979213,1.58558070663011,,1
Table S1,287,Yamazaki et al. (2012),static_experiment,,36.5,0.1,Au,36.20699702,0.099197252,Fei et al. (2007),1,5.853246,0.001806,19.4390873055581,0.005997867110631935,500.0,0.0,experimental_reported,-0.110360599997165,-0.042140260246903,2.23879398180696,,1
Table S1,288,Yamazaki et al. (2012),static_experiment,,37.0,0.2,Au,36.9040512,0.199481358,Fei et al. (2007),1,5.85746,0.002709,19.45308232881624,0.008996800665947902,700.0,0.0,experimental_reported,-0.613434546427492,-0.550466292799378,1.32548511107774,,1
Table S1,289,Yamazaki et al. (2012),static_experiment,,37.1,0.1,Au,36.96249016,0.099629354,Fei et al. (2007),1,5.873112,0.001505,19.50506384377505,0.004998222592193279,700.0,0.0,experimental_reported,0.308907684714249,0.371935137321451,2.20850550380552,,1
Table S1,290,Yamazaki et al. (2012),static_experiment,,37.8,0.1,Au,37.90496963,0.100277697,Fei et al. (2007),1,5.898095,0.002107,19.588034338805457,0.0069975116290705896,900.0,0.0,experimental_reported,0.889316843129819,0.948490401311155,2.3310851772556,,1
Table S1,291,Yamazaki et al. (2012),static_experiment,,37.9,0.1,Au,38.07918502,0.100472784,Fei et al. (2007),1,5.883647,0.001806,19.5400514019204,0.005997867110631935,900.0,0.0,experimental_reported,0.288291602813089,0.34738021325272,1.76980744713106,,1
Table S1,292,Yamazaki et al. (2012),static_experiment,,38.2,0.1,Au,38.56708542,0.100960957,Fei et al. (2007),1,5.928195,0.002408,19.687998790649324,0.007997156147509246,1100.0,0.0,experimental_reported,1.26927386853234,1.32560940021651,2.24202860822365,,1
Table S1,293,Yamazaki et al. (2012),static_experiment,,38.2,0.2,Au,38.67840741,0.202504751,Fei et al. (2007),1,5.977258,0.001204,19.850940847154824,0.003998578073754623,1300.0,0.0,experimental_reported,1.90862982288741,1.96297120190324,2.3481510226249,,1
Table S1,294,Yamazaki et al. (2012),static_experiment,,38.6,0.1,Au,38.91146346,0.1008069,Fei et al. (2007),1,5.9598,0.005117,19.792961465085384,0.016993956813457146,1100.0,0.0,experimental_reported,3.22487560728745,3.28145991794507,4.10105650833061,,1
Table S1,295,Yamazaki et al. (2012),static_experiment,,38.6,0.1,Au,38.95319994,0.098366667,Fei et al. (2007),1,5.765053,0.001204,19.146191461655572,0.003998578073754623,304.0,0.0,experimental_reported,-1.64690912536399,-1.57297966627259,1.23766938284531,,1
Table S1,296,Yamazaki et al. (2012),static_experiment,,38.6,0.1,Au,38.96905952,0.100956113,Fei et al. (2007),1,5.90863,0.002107,19.62302189695081,0.0069975116290705896,1100.0,0.0,experimental_reported,0.650640019864213,0.706825620205102,1.68187293971624,,1
Table S1,297,Yamazaki et al. (2012),static_experiment,,39.0,0.1,Au,39.12757016,0.101366762,Fei et al. (2007),1,5.97485,0.001806,19.842943691007317,0.005997867110631935,1300.0,0.0,experimental_reported,2.23877826054468,2.29309726030064,2.68624357196692,,1
Table S1,298,Yamazaki et al. (2012),static_experiment,,39.3,0.1,Au,39.58030638,0.101487965,Fei et al. (2007),1,5.952275,0.002107,19.76797035212442,0.0069975116290705896,1300.0,0.0,experimental_reported,1.56317766440635,1.6172887458979,2.08442678472261,,1
Table S1,299,Yamazaki et al. (2012),static_experiment,,39.6,0.1,Au,39.86509434,0.101437899,Fei et al. (2007),1,5.966422,0.009933,19.814953644491034,0.03298826910847564,1300.0,0.0,experimental_reported,2.55772499253596,2.61196596632832,3.03288342693207,,1
Table S1,300,Yamazaki et al. (2012),static_experiment,,40.5,0.1,Au,39.91714208,0.098318084,Fei et al. (2007),1,5.775889,0.001204,19.182178664319366,0.003998578073754623,305.0,0.0,experimental_reported,-0.023704068938784,0.0502169992182573,2.8400664684487,,1
Table S1,301,Yamazaki et al. (2012),static_experiment,,40.6,0.1,Au,40.10273005,0.39316402,Fei et al. (2007),1,5.768063,0.001204,19.156187906839957,0.003998578073754623,304.0,0.0,experimental_reported,-0.312815759579415,-0.238881444611032,2.56643182734083,,1
Table S1,302,Yamazaki et al. (2012),static_experiment,,40.8,0.4,Au,40.11553082,0.099050693,Fei et al. (2007),1,5.778899,0.002408,19.19217510950375,0.007997156147509246,500.0,0.0,experimental_reported,-0.525011430478564,-0.456910333397197,1.98594202582176,,1
Table S1,303,Yamazaki et al. (2012),static_experiment,,41.0,0.1,Au,40.55840556,0.09892294,Fei et al. (2007),1,5.789133,0.001204,19.226163023130663,0.003998578073754623,500.0,0.0,experimental_reported,0.530333808565338,0.598447739630004,3.02005638929763,,1
Table S1,304,Yamazaki et al. (2012),static_experiment,,41.1,0.1,Au,40.95122736,0.099638023,Fei et al. (2007),1,5.796959,0.001505,19.252153780610072,0.004998222592193279,700.0,0.0,experimental_reported,-0.0229564335123555,0.0398086979361381,2.06104597869583,,1
Table S1,305,Yamazaki et al. (2012),static_experiment,,41.5,0.1,Au,41.19273369,0.196624027,Fei et al. (2007),1,5.74609,0.001806,19.083213856993936,0.005997867110631935,302.0,0.0,experimental_reported,-0.576210468656029,-0.502258184688053,2.34410362365203,,1
Table S1,306,Yamazaki et al. (2012),static_experiment,,41.9,0.2,Au,41.38989919,0.099734697,Fei et al. (2007),1,5.807494,0.001505,19.287141338755422,0.004998222592193279,700.0,0.0,experimental_reported,1.03132898792568,1.09412642534337,3.09088188733683,,1
Table S1,307,Yamazaki et al. (2012),static_experiment,,42.0,0.1,Au,41.71158893,0.198154817,Fei et al. (2007),1,5.759936,0.001505,19.129197504842114,0.004998222592193279,500.0,0.0,experimental_reported,-0.0789402424907024,-0.010859728053866,2.4704379286039,,1
Table S1,308,Yamazaki et al. (2012),static_experiment,,42.1,0.2,Au,42.10872783,0.100258876,Fei et al. (2007),1,5.81532,0.002107,19.313132096234828,0.0069975116290705896,900.0,0.0,experimental_reported,0.511324837733554,0.570040824451169,2.17264372071854,,1
Table S1,309,Yamazaki et al. (2012),static_experiment,,42.2,0.1,Au,42.29552662,0.100226366,Fei et al. (2007),1,5.828564,0.001505,19.35711645504613,0.004998222592193279,900.0,0.0,experimental_reported,1.45445702335358,1.51324129179527,3.08201297867316,,1
Table S1,310,Yamazaki et al. (2012),static_experiment,,42.5,0.2,Au,42.92224444,0.100285618,Fei et al. (2007),1,5.796658,0.002107,19.251154136091632,0.0069975116290705896,900.0,0.0,experimental_reported,0.243557056734758,0.302180249093936,1.95152591449597,,1
Table S1,311,Yamazaki et al. (2012),static_experiment,,42.6,0.1,Au,42.96136885,0.100848284,Fei et al. (2007),1,5.840002,0.001806,19.3951029467468,0.005997867110631935,1100.0,0.0,experimental_reported,0.917224105545152,0.972910984191223,2.14520394581289,,1
Table S1,312,Yamazaki et al. (2012),static_experiment,,42.8,0.1,Au,42.98189233,0.298485363,Fei et al. (2007),1,5.77318,0.001806,19.173181863653415,0.005997867110631935,700.0,0.0,experimental_reported,0.596348863501419,0.659046085331482,2.73422736925907,,1
Table S1,313,Yamazaki et al. (2012),static_experiment,,42.9,0.1,Au,43.09277446,0.202789527,Fei et al. (2007),1,5.904416,0.001505,19.60902687369267,0.004998222592193279,1300.0,0.0,experimental_reported,2.60659634289406,2.66027872580159,3.27997097000932,,1
Table S1,314,Yamazaki et al. (2012),static_experiment,,42.9,0.2,Au,43.20823999,0.100718508,Fei et al. (2007),1,5.855955,0.001204,19.448084106224048,0.003998578073754623,1100.0,0.0,experimental_reported,2.0508795341321,2.10667834666788,3.23432862730436,,1
Table S1,315,Yamazaki et al. (2012),static_experiment,,43.2,0.3,Au,43.72630794,0.203852251,Fei et al. (2007),1,5.939332,0.001204,19.724985637831555,0.003998578073754623,1500.0,0.0,experimental_reported,3.05022085132574,3.10217131342844,3.24418631254289,,1
Table S1,316,Yamazaki et al. (2012),static_experiment,,43.2,0.1,Au,43.82072881,0.101436872,Fei et al. (2007),1,5.870403,0.001505,19.4960670431091,0.004998222592193279,1300.0,0.0,experimental_reported,1.51403144295617,1.56742013312435,2.29177913799954,,1
Table S1,317,Yamazaki et al. (2012),static_experiment,,43.3,0.1,Au,43.88178454,0.101343613,Fei et al. (2007),1,5.887861,0.001806,19.554046425178544,0.005997867110631935,1300.0,0.0,experimental_reported,2.51648470371165,2.57002293369108,3.24106119845118,,1
Table S1,318,Yamazaki et al. (2012),static_experiment,,43.7,0.1,Au,44.44471549,0.101704154,Fei et al. (2007),1,5.91164,0.001204,19.6330183421352,0.003998578073754623,1500.0,0.0,experimental_reported,2.33843830754138,2.39011431980527,2.62481394972936,,1
Table S1,319,Yamazaki et al. (2012),static_experiment,,43.7,0.1,Au,44.44471549,0.101704154,Fei et al. (2007),1,5.935419,0.001806,19.711990259091852,0.005997867110631935,1500.0,0.0,experimental_reported,3.56868765436345,3.62059901839727,3.77583170378729,,1
Table S1,320,Yamazaki et al. (2012),static_experiment,,45.7,0.2,Au,44.9144296,0.196562055,Fei et al. (2007),1,5.681977,0.002107,18.870289574566502,0.0069975116290705896,304.0,0.0,experimental_reported,-0.982284395659846,-0.908454789980986,2.03708879213925,,1
Table S1,321,Yamazaki et al. (2012),static_experiment,,46.0,0.1,Au,45.1995702,0.098259935,Fei et al. (2007),1,5.688599,0.001505,18.892281753972153,0.004998222592193279,305.0,0.0,experimental_reported,-0.26285529098925,-0.189045487701897,2.74532276705661,,1
Table S1,322,Yamazaki et al. (2012),static_experiment,,46.3,0.1,Au,45.67326437,0.294666222,Fei et al. (2007),1,5.670238,0.001505,18.831303438347398,0.004998222592193279,303.0,0.0,experimental_reported,-1.00188405205718,-0.928037961333665,2.03586054506722,,1
Table S1,323,Yamazaki et al. (2012),static_experiment,,46.5,0.3,Au,45.7781435,0.09887288,Fei et al. (2007),1,5.694619,0.001505,18.91227464434093,0.004998222592193279,500.0,0.0,experimental_reported,-0.128500401273051,-0.0604570994045091,2.54375704581254,,1
