Repository: CPrescher/peritheos

# Peritheos

A Python library for thermodynamic equations of state calculations for solid materials.

Built-in EOS evaluation, inversion, bounded robust fitting, and uncertainty
statistics are implemented in Rust and exposed through the established Python API.
NumPy broadcasting and user-defined `EosBase` subclasses remain supported.
The package includes PEP 561 typing metadata for type checkers and IDEs.

Full model, fitting, units, and development documentation is available at
[peritheos.readthedocs.io](https://peritheos.readthedocs.io/).
Rust users can start with the workflow-oriented [Rust API guide](docs/rust-api.md)
and the runnable examples in the unified Rust crate.

File: peritheos/data/datasets/iron-zhang-2025-tables-s1-s3-s4-pvt.csv (part 3 of 8)
source_table,source_row,source_reference_as_published,data_class,dynamic_path,pressure_gpa_raw,pressure_uncertainty_gpa_raw,pressure_calibrant,pressure_gpa_fit,pressure_uncertainty_gpa_fit,pressure_scale,pressure_correction_applied,molar_volume_cm3_mol,molar_volume_uncertainty_cm3_mol,volume_a3_conventional_cell,volume_uncertainty_a3_conventional_cell,temperature_k,temperature_uncertainty_k,temperature_provenance,fit1_observed_minus_model_gpa,fit2_observed_minus_model_gpa,fit5_observed_minus_model_gpa,source_cell_note,used_in_fit
Table S1,324,Yamazaki et al. (2012),static_experiment,,46.6,0.1,Au,46.05361004,0.098827489,Fei et al. (2007),1,5.700037,0.001505,18.930268245672824,0.004998222592193279,500.0,0.0,experimental_reported,0.497775842139781,0.565820149214161,3.16041776108496,,1
Table S1,325,Yamazaki et al. (2012),static_experiment,,46.8,0.2,Au,46.26093849,0.197696318,Fei et al. (2007),1,5.680472,0.001204,18.86529135197431,0.003998578073754623,500.0,0.0,experimental_reported,-0.569921400606944,-0.501878862823155,2.12693456015916,,1
Table S1,326,Yamazaki et al. (2012),static_experiment,,46.9,0.1,Au,46.62780096,0.099419618,Fei et al. (2007),1,5.710271,0.001505,18.964256159299737,0.004998222592193279,700.0,0.0,experimental_reported,0.357720468918629,0.420273623141213,2.62899146214762,,1
Table S1,327,Yamazaki et al. (2012),static_experiment,,47.1,0.1,Au,46.90088632,0.099577253,Fei et al. (2007),1,5.71599,0.001806,18.983249405150072,0.005997867110631935,700.0,0.0,experimental_reported,0.993227514086229,1.05579152209975,3.25293966331959,,1
Table S1,328,Yamazaki et al. (2012),static_experiment,,47.1,0.1,Au,47.24378913,0.298381826,Fei et al. (2007),1,5.694017,0.001204,18.910275355304048,0.003998578073754623,700.0,0.0,experimental_reported,-0.0667362486440624,-0.00421137245627534,2.23674500872399,,1
Table S1,329,Yamazaki et al. (2012),static_experiment,,47.5,0.3,Au,47.31072322,0.294465082,Fei et al. (2007),1,5.656994,0.000903,18.787319079536097,0.0029989335553159673,304.0,0.0,experimental_reported,-0.25816050216924,-0.184346884079801,2.79687776881725,,1
Table S1,330,Yamazaki et al. (2012),static_experiment,,47.8,0.1,Au,47.65859609,0.101185979,Fei et al. (2007),1,5.841808,0.007525,19.401100813857433,0.024991112960966393,1300.0,0.0,experimental_reported,3.77753099042557,3.83068053763228,4.64048648424725,,1
Table S1,331,Yamazaki et al. (2012),static_experiment,,47.9,0.1,Au,47.75988926,0.099916086,Fei et al. (2007),1,5.727127,0.001806,19.020236252332303,0.005997867110631935,900.0,0.0,experimental_reported,0.887015556253139,0.945330787929933,2.75881640008612,,1
Table S1,332,Yamazaki et al. (2012),static_experiment,,48.0,0.2,Au,47.89567508,0.099990971,Fei et al. (2007),1,5.736157,0.001806,19.050225587885464,0.005997867110631935,900.0,0.0,experimental_reported,1.58263845493934,1.64099013383972,3.43408305906848,,1
Table S1,333,Yamazaki et al. (2012),static_experiment,,48.1,0.1,Au,48.03173342,0.200132223,Fei et al. (2007),1,5.710873,0.000903,18.966255448336614,0.0029989335553159673,900.0,0.0,experimental_reported,0.139438403021053,0.197690852371842,2.04716155309051,,1
Table S1,334,Yamazaki et al. (2012),static_experiment,,48.2,0.3,Au,48.69402969,0.100607499,Fei et al. (2007),1,5.760237,0.000602,19.130197149360555,0.0019992890368773115,1100.0,0.0,experimental_reported,2.01832669429186,2.07349460552172,3.45722270753095,,1
Table S1,335,Yamazaki et al. (2012),static_experiment,,48.4,0.1,Au,48.82880075,0.10067794,Fei et al. (2007),1,5.7491,0.000903,19.093210302178324,0.0029989335553159673,1100.0,0.0,experimental_reported,1.47928177630622,1.53438306724225,2.94599183584948,,1
Table S1,336,Yamazaki et al. (2012),static_experiment,,48.5,0.1,Au,48.93970185,0.101745742,Fei et al. (2007),1,5.859567,0.001204,19.46007984044531,0.003998578073754623,1500.0,0.0,experimental_reported,4.04559899360197,4.09677415812845,4.50014984497205,,1
Table S1,337,Yamazaki et al. (2012),static_experiment,,48.7,0.3,Au,49.03146383,0.302041872,Fei et al. (2007),1,5.728632,0.001806,19.025234474924495,0.005997867110631935,1100.0,0.0,experimental_reported,0.425586486394827,0.480569379002994,1.94231643839314,,1
Table S1,338,Yamazaki et al. (2012),static_experiment,,48.9,0.1,Au,49.14086405,0.196563456,Fei et al. (2007),1,5.620874,0.001505,18.667361737323457,0.004998222592193279,306.0,0.0,experimental_reported,-0.918608222315648,-0.844853687538581,2.1812549195563,,1
Table S1,339,Yamazaki et al. (2012),static_experiment,,49.0,0.2,Au,49.49991605,0.101226822,Fei et al. (2007),1,5.786725,0.001505,19.218165866983156,0.004998222592193279,1300.0,0.0,experimental_reported,2.46879534524522,2.52150628231349,3.48896965270728,,1
Table S1,340,Yamazaki et al. (2012),static_experiment,,49.0,0.2,Au,49.56663423,0.202312793,Fei et al. (2007),1,5.775889,0.001204,19.182178664319366,0.003998578073754623,1300.0,0.0,experimental_reported,1.89707445913559,1.94970279805084,2.94705643969495,,1
Table S1,341,Yamazaki et al. (2012),static_experiment,,49.2,0.1,Au,49.56840222,0.196310504,Fei et al. (2007),1,5.636827,0.001806,18.720342896800705,0.005997867110631935,304.0,0.0,experimental_reported,0.621779845533567,0.695585763831417,3.70388026450509,,1
Table S1,342,Yamazaki et al. (2012),static_experiment,,49.3,0.2,Au,49.78617299,0.203208869,Fei et al. (2007),1,5.834283,0.000602,19.376109700896464,0.0019992890368773115,1500.0,0.0,experimental_reported,3.49046880078421,3.54140868555402,4.02390119264837,,1
Table S1,343,Yamazaki et al. (2012),static_experiment,,50.0,0.2,Au,50.02893013,0.098871403,Fei et al. (2007),1,5.633817,0.002107,18.710346451616317,0.0069975116290705896,500.0,0.0,experimental_reported,0.0640743030380833,0.132134152932657,2.83669668367534,,1
Table S1,344,Yamazaki et al. (2012),static_experiment,,50.5,0.2,Au,50.04883933,0.101725283,Fei et al. (2007),1,5.83639,0.001505,19.383107212525534,0.004998222592193279,1500.0,0.0,experimental_reported,3.87116283295048,3.922122113394,4.3980936342869,,1
Table S1,345,Yamazaki et al. (2012),static_experiment,,50.6,0.1,Au,50.18056576,0.203572275,Fei et al. (2007),1,5.817427,0.001204,19.3201296078639,0.003998578073754623,1500.0,0.0,experimental_reported,2.93249298256025,2.98327913428336,3.51745808937328,,1
Table S1,346,Yamazaki et al. (2012),static_experiment,,50.9,0.1,Au,50.32156137,0.098863578,Fei et al. (2007),1,5.647964,0.001505,18.757329743982936,0.004998222592193279,500.0,0.0,experimental_reported,1.32118205939445,1.38923335581544,4.07171491800317,,1
Table S1,347,Yamazaki et al. (2012),static_experiment,,51.3,0.1,Au,50.98652769,0.099388943,Fei et al. (2007),1,5.647061,0.002709,18.754330810427618,0.008996800665947902,700.0,0.0,experimental_reported,0.581792818792408,0.644258263249334,2.97284063146662,,1
Table S1,348,Yamazaki et al. (2012),static_experiment,,51.4,0.1,Au,51.05908212,0.099336736,Fei et al. (2007),1,5.663917,0.001204,18.810310903460184,0.003998578073754623,700.0,0.0,experimental_reported,1.78044891308829,1.84293178085014,4.14101840261192,,1
Table S1,349,Yamazaki et al. (2012),static_experiment,,52.1,0.2,Au,51.82915737,0.196322566,Fei et al. (2007),1,5.596794,0.001204,18.587390175848366,0.003998578073754623,305.0,0.0,experimental_reported,0.0691909035542864,0.142972202075519,3.19905794616884,,1
Table S1,350,Yamazaki et al. (2012),static_experiment,,52.1,0.2,Au,52.09861304,0.199994676,Fei et al. (2007),1,5.662713,0.002107,18.80631232538643,0.0069975116290705896,900.0,0.0,experimental_reported,1.09518505390216,1.15327382962638,3.10374352835815,,1
Table S1,351,Yamazaki et al. (2012),static_experiment,,52.6,0.1,Au,52.09861304,0.199994676,Fei et al. (2007),1,5.683181,0.001204,18.874288152640258,0.003998578073754623,900.0,0.0,experimental_reported,2.43421866395931,2.49237280187268,4.40096473395822,,1
Table S1,352,Yamazaki et al. (2012),static_experiment,,52.7,0.2,Au,52.55438286,0.197572868,Fei et al. (2007),1,5.60763,0.000903,18.623377378512156,0.0029989335553159673,500.0,0.0,experimental_reported,0.77087984155763,0.838963441650463,3.58229950133932,,1
Table S1,353,Yamazaki et al. (2012),static_experiment,,52.8,0.2,Au,52.85698214,0.100488559,Fei et al. (2007),1,5.706358,0.001204,18.951260780560034,0.003998578073754623,1100.0,0.0,experimental_reported,2.85693037485154,2.91179059581094,4.42643922828573,,1
Table S1,354,Yamazaki et al. (2012),static_experiment,,53.2,0.2,Au,53.00010824,0.201138931,Fei et al. (2007),1,5.683482,0.001806,18.875287797158695,0.005997867110631935,1100.0,0.0,experimental_reported,1.53830512458718,1.59304636738328,3.16017238253955,,1
Table S1,355,Yamazaki et al. (2012),static_experiment,,53.2,0.2,Au,53.20684498,0.294502832,Fei et al. (2007),1,5.573316,0.001204,18.50941790341015,0.003998578073754623,304.0,0.0,experimental_reported,-0.247568035107463,-0.173753461156551,2.90924162972631,,1
Table S1,356,Yamazaki et al. (2012),static_experiment,,53.3,0.2,Au,53.56996658,0.198775386,Fei et al. (2007),1,5.620272,0.001505,18.66536244828658,0.004998222592193279,700.0,0.0,experimental_reported,1.3392543486417,1.40170151615417,3.7764707529393,,1
Table S1,357,Yamazaki et al. (2012),static_experiment,,53.6,0.2,Au,53.76524491,0.202124981,Fei et al. (2007),1,5.710572,0.001204,18.965255803818177,0.003998578073754623,1300.0,0.0,experimental_reported,2.11090437225115,2.16306323577248,3.33227420483292,,1
Table S1,358,Yamazaki et al. (2012),static_experiment,,53.7,0.2,Au,53.90729345,0.202278775,Fei et al. (2007),1,5.732244,0.001505,19.037230209145758,0.004998222592193279,1300.0,0.0,experimental_reported,3.60150464665599,3.65381365385505,4.76762301553308,,1
Table S1,359,Yamazaki et al. (2012),static_experiment,,53.9,0.2,Au,54.21559219,0.294117137,Fei et al. (2007),1,5.548634,0.001505,18.427447052898177,0.004998222592193279,303.0,0.0,experimental_reported,-1.06011284748804,-0.986257098026734,2.12240264592353,,1
Table S1,360,Yamazaki et al. (2012),static_experiment,,54.1,0.1,Au,54.44603492,0.199801963,Fei et al. (2007),1,5.638633,0.001505,18.726340763911335,0.004998222592193279,900.0,0.0,experimental_reported,1.83469579325508,1.89271599096175,3.89041146272982,,1
Table S1,361,Yamazaki et al. (2012),static_experiment,,54.2,0.3,Au,54.4674602,0.203236792,Fei et al. (2007),1,5.749401,0.001204,19.09420994669676,0.003998578073754623,1500.0,0.0,experimental_reported,3.22441990557775,3.27461350498109,4.00832041399516,,1
Table S1,362,Yamazaki et al. (2012),static_experiment,,54.3,0.1,Au,54.60802182,0.203381832,Fei et al. (2007),1,5.765354,0.001505,19.147191106174013,0.004998222592193279,1500.0,0.0,experimental_reported,4.3241483797373,4.37447669750737,5.06273800253769,,1
Table S1,363,Yamazaki et al. (2012),static_experiment,,54.5,0.2,Au,54.70035153,0.197474193,Fei et al. (2007),1,5.557965,0.001806,18.45843603296978,0.005997867110631935,500.0,0.0,experimental_reported,-0.654870913942766,-0.586712515136519,2.22240130731986,,1
Table S1,364,Yamazaki et al. (2012),static_experiment,,55.2,0.2,Au,55.17309039,0.101607901,Fei et al. (2007),1,5.759033,0.002408,19.1261985712868,0.007997156147509246,1500.0,0.0,experimental_reported,4.51083539389535,4.56111000683251,5.26747940172853,,1
Table S1,365,Yamazaki et al. (2012),static_experiment,,55.3,0.3,Au,55.1779149,0.101992449,Fei et al. (2007),1,5.79726,0.000602,19.25315342512851,0.0019992890368773115,1700.0,0.0,experimental_reported,4.74174037481235,4.7904532234844,5.04707742787679,,1
Table S1,366,Yamazaki et al. (2012),static_experiment,,55.4,0.2,Au,55.47778659,0.201006473,Fei et al. (2007),1,5.659101,0.001505,18.794316591165163,0.004998222592193279,1100.0,0.0,experimental_reported,2.42392937671183,2.4785520121301,4.09947696944943,,1
Table S1,367,Yamazaki et al. (2012),static_experiment,,55.8,0.2,Au,55.72519861,0.294323232,Fei et al. (2007),1,5.528166,0.000602,18.35947122564435,0.0019992890368773115,303.0,0.0,experimental_reported,-1.09438548267231,-1.02050847514482,2.1064761675544,,1
Table S1,368,Yamazaki et al. (2012),static_experiment,,56.3,0.3,Au,55.93564552,0.298058502,Fei et al. (2007),1,5.567597,0.000903,18.490424657559814,0.0029989335553159673,700.0,0.0,experimental_reported,-0.0196397266338266,0.0428071596510335,2.49990883417912,,1
Table S1,369,Yamazaki et al. (2012),static_experiment,,56.5,0.2,Au,56.0692623,0.098023186,Fei et al. (2007),1,5.537497,0.001204,18.39046020571595,0.003998578073754623,306.0,0.0,experimental_reported,-0.0497788687800025,0.0240180947846156,3.13949465166046,,1
Table S1,370,Yamazaki et al. (2012),static_experiment,,56.8,0.3,Au,56.43984292,0.202293344,Fei et al. (2007),1,5.683482,0.001204,18.875287797158695,0.003998578073754623,1300.0,0.0,experimental_reported,3.06177436507772,3.113753959915,4.34986004966293,,1
Table S1,371,Yamazaki et al. (2012),static_experiment,,56.8,0.3,Au,56.50921263,0.296376989,Fei et al. (2007),1,5.537497,0.001204,18.39046020571595,0.003998578073754623,500.0,0.0,experimental_reported,-0.366229264598516,-0.298028056277531,2.53512648590595,,1
Table S1,372,Yamazaki et al. (2012),static_experiment,,56.9,0.2,Au,56.62009907,0.098128421,Fei et al. (2007),1,5.53539,0.001204,18.383462694086877,0.003998578073754623,304.0,0.0,experimental_reported,0.346453685696964,0.420299418583213,3.53990609990294,,1
Table S1,373,Yamazaki et al. (2012),static_experiment,,57.2,0.1,Au,56.79345522,0.299965432,Fei et al. (2007),1,5.584152,0.001204,18.54540510607394,0.003998578073754623,900.0,0.0,experimental_reported,0.409821986727458,0.467722340058657,2.56377759974777,,1
Table S1,374,Yamazaki et al. (2012),static_experiment,,57.2,0.3,Au,56.98806916,0.197190551,Fei et al. (2007),1,5.548032,0.001204,18.425447763861303,0.003998578073754623,500.0,0.0,experimental_reported,0.898680653782193,0.966858924167333,3.78786827871566,,1
Table S1,375,Yamazaki et al. (2012),static_experiment,,57.3,0.2,Au,57.38934963,0.09877685,Fei et al. (2007),1,5.545624,0.001505,18.417450607713793,0.004998222592193279,500.0,0.0,experimental_reported,1.12096548542996,1.18914882859021,4.01297719657698,,1
Table S1,376,Yamazaki et al. (2012),static_experiment,,57.7,0.1,Au,57.40600554,0.203207099,Fei et al. (2007),1,5.714184,0.001204,18.97725153803944,0.003998578073754623,1500.0,0.0,experimental_reported,3.99551462424477,4.04542082244621,4.8763897820371,,1
Table S1,377,Yamazaki et al. (2012),static_experiment,,57.8,0.2,Au,57.73938686,0.198758647,Fei et al. (2007),1,5.549838,0.001505,18.431445630971936,0.004998222592193279,700.0,0.0,experimental_reported,0.486959399091965,0.549417459350956,3.03164234802117,,1
Table S1,378,Yamazaki et al. (2012),static_experiment,,57.8,0.3,Au,57.97777002,0.099277003,Fei et al. (2007),1,5.562781,0.000903,18.474430345264796,0.0029989335553159673,700.0,0.0,experimental_reported,1.6728222530194,1.73527158936226,4.19932058496614,,1
Table S1,379,Yamazaki et al. (2012),static_experiment,,58.1,0.1,Au,58.08571721,0.204167723,Fei et al. (2007),1,5.737662,0.002408,19.055223810477656,0.007997156147509246,1700.0,0.0,experimental_reported,4.10200209689913,4.15015283608632,4.58868257663836,,1
Table S1,380,Yamazaki et al. (2012),static_experiment,,58.1,0.2,Au,58.0937852,0.294394182,Fei et al. (2007),1,5.511611,0.000903,18.304490777130226,0.0029989335553159673,304.0,0.0,experimental_reported,0.00186405556947022,0.0757401434071028,3.21510766162697,,1
Table S1,381,Yamazaki et al. (2012),static_experiment,,58.4,0.1,Au,58.11846235,0.301652919,Fei et al. (2007),1,5.599202,0.001806,18.595387331995873,0.005997867110631935,1100.0,0.0,experimental_reported,0.99820228850826,1.05257213404813,2.79590056722814,,1
Table S1,382,Yamazaki et al. (2012),static_experiment,,58.5,0.1,Au,58.14123358,0.202936243,Fei et al. (2007),1,5.716592,0.002709,18.98524869418695,0.008996800665947902,1500.0,0.0,experimental_reported,4.88117427585805,4.93109967019398,5.75555540772195,,1
Table S1,383,Yamazaki et al. (2012),static_experiment,,58.6,0.3,Au,58.29674366,0.198626043,Fei et al. (2007),1,5.559169,0.001806,18.46243461104353,0.005997867110631935,700.0,0.0,experimental_reported,1.72852429948495,1.79097575520472,4.26016991580165,,1
Table S1,384,Yamazaki et al. (2012),static_experiment,,58.7,0.2,Au,58.50451144,0.299511151,Fei et al. (2007),1,5.563383,0.001505,18.476429634301674,0.004998222592193279,900.0,0.0,experimental_reported,0.632074556019809,0.689942927487088,2.82026802689063,,1
Table S1,385,Yamazaki et al. (2012),static_experiment,,59.1,0.1,Au,59.136211,0.199784497,Fei et al. (2007),1,5.577229,0.001505,18.522413282149852,0.004998222592193279,900.0,0.0,experimental_reported,2.25948733417644,2.31737615470648,4.42505745100588,,1
Table S1,386,Yamazaki et al. (2012),static_experiment,,59.2,0.3,Au,59.21553357,0.299572682,Fei et al. (2007),1,5.579336,0.001204,18.529410793778922,0.003998578073754623,900.0,0.0,experimental_reported,2.4892154529775,2.54710769204925,4.65127195821459,,1
Table S1,387,Yamazaki et al. (2012),static_experiment,,59.2,0.2,Au,59.27902011,0.100302911,Fei et al. (2007),1,5.581443,0.001204,18.536408305407992,0.003998578073754623,1100.0,0.0,experimental_reported,0.90930075859778,0.963606931433183,2.74044228643023,,1
Table S1,388,Yamazaki et al. (2012),static_experiment,,59.3,0.3,Au,59.69589624,0.102044267,Fei et al. (2007),1,5.739167,0.00301,19.06022203306985,0.009996445184386558,1700.0,0.0,experimental_reported,5.80415354565638,5.85231803885871,6.28639907365142,,1
Table S1,389,Yamazaki et al. (2012),static_experiment,,59.8,0.2,Au,60.06254678,0.200878083,Fei et al. (2007),1,5.597396,0.001204,18.58938946488524,0.003998578073754623,1100.0,0.0,experimental_reported,2.81615815120803,2.87052127652134,4.61731681205483,,1
Table S1,390,Yamazaki et al. (2012),static_experiment,,59.8,0.2,Au,60.06254678,0.200878083,Fei et al. (2007),1,5.598299,0.001204,18.59238839844056,0.003998578073754623,1100.0,0.0,experimental_reported,2.87924874871634,2.93361522728298,4.6786788875133,,1
Table S1,391,Yamazaki et al. (2012),static_experiment,,60.3,0.2,Au,60.83787855,0.201784008,Fei et al. (2007),1,5.621777,0.001505,18.67036067087877,0.004998222592193279,1300.0,0.0,experimental_reported,3.36979755332624,3.4214065951976,4.79962957152902,,1
Table S1,392,Yamazaki et al. (2012),static_experiment,,60.5,0.1,Au,61.15076879,0.302726578,Fei et al. (2007),1,5.620272,0.001505,18.66536244828658,0.004998222592193279,1300.0,0.0,experimental_reported,3.58000095860669,3.63160166133117,5.01310591624816,,1
Table S1,393,Yamazaki et al. (2012),static_experiment,,60.6,0.3,Au,61.3809824,0.294158063,Fei et al. (2007),1,5.467063,0.000602,18.156543388401303,0.0019992890368773115,304.0,0.0,experimental_reported,-0.226271381673676,-0.152314270819446,3.01718790209031,,1
Table S1,394,Yamazaki et al. (2012),static_experiment,,60.9,0.2,Au,61.38824065,0.101468166,Fei et al. (2007),1,5.650071,0.001806,18.764327255612006,0.005997867110631935,1500.0,0.0,experimental_reported,3.84806045169016,3.89748207615392,4.89412789980715,,1
Table S1,395,Yamazaki et al. (2012),static_experiment,,60.9,0.3,Au,61.85257938,0.20312834,Fei et al. (2007),1,5.650673,0.001505,18.766326544648884,0.004998222592193279,1500.0,0.0,experimental_reported,4.35231617864815,4.40174210330859,5.39690365409308,,1
Table S1,396,Yamazaki et al. (2012),static_experiment,,61.2,0.2,Au,61.89841177,0.294287219,Fei et al. (2007),1,5.44509,0.000903,18.083569338555282,0.0029989335553159673,304.0,0.0,experimental_reported,-1.49670035060591,-1.4226909387881,1.75826073593958,,1
Table S1,397,Yamazaki et al. (2012),static_experiment,,62.6,0.3,Au,62.02593858,0.305546495,Fei et al. (2007),1,5.684084,0.001505,18.877287086195576,0.004998222592193279,1700.0,0.0,experimental_reported,4.6843019619786,4.73197938179796,5.3237355321593,,1
Table S1,398,Yamazaki et al. (2012),static_experiment,,63.1,0.3,Au,62.40859133,0.203949645,Fei et al. (2007),1,5.689803,0.002107,18.89628033204591,0.0069975116290705896,1700.0,0.0,experimental_reported,5.4332763915968,5.48100275944375,6.05689128627466,,1
Table S1,399,Yamazaki et al. (2012),static_experiment,,63.8,0.2,Au,62.59326792,0.196217141,Fei et al. (2007),1,5.454722,0.001505,18.11555796314532,0.004998222592193279,304.0,0.0,experimental_reported,-0.0136530490867415,0.060332393929798,3.23654833638756,,1
Table S1,400,Yamazaki et al. (2012),static_experiment,,64.0,0.3,Au,63.14047028,0.295970954,Fei et al. (2007),1,5.457431,0.000903,18.124554763811265,0.0029989335553159673,500.0,0.0,experimental_reported,0.0336598196741349,0.102101721203297,3.01109956501553,,1
Table S1,401,Yamazaki et al. (2012),static_experiment,,64.3,0.1,Au,63.39980392,0.098600006,Fei et al. (2007),1,5.464354,0.001204,18.147546587735356,0.003998578073754623,500.0,0.0,experimental_reported,0.850278980221439,0.918695212949324,3.82231974278633,,1
Table S1,402,Yamazaki et al. (2012),static_experiment,,64.4,0.3,Au,63.65379241,0.196159607,Fei et al. (2007),1,5.441779,0.001806,18.072573248852457,0.005997867110631935,305.0,0.0,experimental_reported,-0.0159791717635827,0.0580170150278789,3.23948506385194,,1
Table S1,403,Yamazaki et al. (2012),static_experiment,,64.8,0.2,Au,63.92223262,0.297774376,Fei et al. (2007),1,5.466461,0.001806,18.154544099364426,0.005997867110631935,700.0,0.0,experimental_reported,0.285537263197135,0.348130721210836,2.92946292560396,,1
Table S1,404,Yamazaki et al. (2012),static_experiment,,64.9,0.2,Au,64.08883551,0.195990323,Fei et al. (2007),1,5.431545,0.000903,18.03858533522554,0.0029989335553159673,304.0,0.0,experimental_reported,-0.426626385550947,-0.352580448149681,2.83427357690419,,1
Table S1,405,Yamazaki et al. (2012),static_experiment,,64.9,0.2,Au,64.35142796,0.198615518,Fei et al. (2007),1,5.476996,0.000903,18.18953165750978,0.0029989335553159673,700.0,0.0,experimental_reported,1.54902955453565,1.61159796407797,4.18218159372844,,1
Table S1,406,Yamazaki et al. (2012),static_experiment,,65.2,0.2,Au,64.44511439,0.197079861,Fei et al. (2007),1,5.453819,0.001204,18.112559029590003,0.003998578073754623,500.0,0.0,experimental_reported,1.04611732759546,1.11457300402415,4.0262825976549,,1
Table S1,407,Yamazaki et al. (2012),static_experiment,,65.3,0.1,Au,64.71754031,0.199437721,Fei et al. (2007),1,5.48121,0.001806,18.20352668076792,0.005997867110631935,900.0,0.0,experimental_reported,0.664832096884425,0.722655509992563,2.96999088073931,,1
Table S1,408,Yamazaki et al. (2012),static_experiment,,65.3,0.2,Au,65.14334098,0.099760093,Fei et al. (2007),1,5.493852,0.000903,18.245511750542345,0.0029989335553159673,900.0,0.0,experimental_reported,2.07249616184932,2.13031755055647,4.36164974988215,,1
Table S1,409,Yamazaki et al. (2012),static_experiment,,65.4,0.2,Au,65.43746618,0.20042103,Fei et al. (2007),1,5.500474,0.001806,18.267503929947992,0.005997867110631935,1100.0,0.0,experimental_reported,1.10285677940279,1.15694501114018,3.06935313269976,,1
Table S1,410,Yamazaki et al. (2012),static_experiment,,65.4,0.2,Au,65.56487373,0.198380858,Fei et al. (2007),1,5.46315,0.001204,18.1435480096616,0.003998578073754623,700.0,0.0,experimental_reported,1.66427131926508,1.72687314731664,4.31147407514605,,1
Table S1,411,Yamazaki et al. (2012),static_experiment,,65.9,0.1,Au,66.07854933,0.202694937,Fei et al. (2007),1,5.587764,0.000602,18.557400840295205,0.0019992890368773115,1500.0,0.0,experimental_reported,4.28494519493729,4.33394983325882,5.47649640916507,,1
Table S1,412,Yamazaki et al. (2012),static_experiment,,66.1,0.2,Au,66.11374526,0.100324348,Fei et al. (2007),1,5.513116,0.000903,18.30948899972242,0.0029989335553159673,1100.0,0.0,experimental_reported,2.74029881362841,2.79441282132085,4.68757510265904,,1
Table S1,413,Yamazaki et al. (2012),static_experiment,,66.4,0.2,Au,66.52055034,0.099880706,Fei et al. (2007),1,5.480608,0.001505,18.201527391731045,0.004998222592193279,900.0,0.0,experimental_reported,2.42079702278355,2.47862061738975,4.72669934691706,,1
Table S1,414,Yamazaki et al. (2012),static_experiment,,66.6,0.1,Au,66.92028175,0.201567114,Fei et al. (2007),1,5.535691,0.000903,18.384462338605317,0.0029989335553159673,1300.0,0.0,experimental_reported,3.3427033929832,3.39389461893707,4.94475647397509,,1
Table S1,415,Yamazaki et al. (2012),static_experiment,,66.6,0.1,Au,67.31053776,0.100313767,Fei et al. (2007),1,5.495056,0.002408,18.249510328616097,0.007997156147509246,1100.0,0.0,experimental_reported,2.56052007359374,2.61459824431769,4.53502958212734,,1
Table S1,416,Yamazaki et al. (2012),static_experiment,,66.6,0.2,Au,67.56601825,0.101450478,Fei et al. (2007),1,5.563082,0.001505,18.475429989783233,0.004998222592193279,1500.0,0.0,experimental_reported,4.01863233903977,4.06748817075617,5.26344471205169,,1
Table S1,417,Yamazaki et al. (2012),static_experiment,,67.0,0.2,Au,67.89066783,0.203875879,Fei et al. (2007),1,5.615155,0.002107,18.64836849147312,0.0069975116290705896,1700.0,0.0,experimental_reported,5.97929699393697,6.0264170424844,6.7997403104094,,1
Table S1,418,Yamazaki et al. (2012),static_experiment,,67.1,0.1,Au,68.1518341,0.202531453,Fei et al. (2007),1,5.55646,0.000903,18.453437810377586,0.0029989335553159673,1500.0,0.0,experimental_reported,4.12706033574598,4.17587793086437,5.38572405200728,,1
Table S1,419,Yamazaki et al. (2012),static_experiment,,67.3,0.2,Au,68.27872575,0.201709677,Fei et al. (2007),1,5.519738,0.001204,18.33148117912807,0.003998578073754623,1300.0,0.0,experimental_reported,3.51441282696682,3.56554077668625,5.1448915997612,,1
Table S1,420,Yamazaki et al. (2012),static_experiment,,67.7,0.2,Au,68.30293909,0.20388937,Fei et al. (2007),1,5.606727,0.001204,18.62037844495684,0.003998578073754623,1700.0,0.0,experimental_reported,5.81267910400507,5.85973539896594,6.6539881728466,,1
Table S1,421,Yamazaki et al. (2012),static_experiment,,68.1,0.1,Au,68.99595039,0.101315639,Fei et al. (2007),1,5.545624,0.002107,18.417450607713793,0.0069975116290705896,1500.0,0.0,experimental_reported,4.18364476708641,4.23240137812046,5.46456758809365,,1
Table S1,422,Yamazaki et al. (2012),static_experiment,,68.5,0.2,Au,69.39937719,0.098021719,Fei et al. (2007),1,5.368034,0.000903,17.827660341834985,0.0029989335553159673,305.0,0.0,experimental_reported,-0.563259419024746,-0.489016400444058,2.71242924933453,,1
Table S1,423,Yamazaki et al. (2012),static_experiment,,69.0,0.2,Au,69.72034675,0.203563056,Fei et al. (2007),1,5.585657,0.002107,18.550403328666135,0.0069975116290705896,1700.0,0.0,experimental_reported,5.76301303902537,5.80991445625153,6.65522855205023,,1
Table S1,424,Yamazaki et al. (2012),static_experiment,,69.9,0.2,Au,69.96619364,0.195983736,Fei et al. (2007),1,5.364422,0.001204,17.815664607613723,0.003998578073754623,305.0,0.0,experimental_reported,-0.315898387049032,-0.241640490711561,2.96007250752473,,1
Table S1,425,Yamazaki et al. (2012),static_experiment,,70.8,0.1,Au,70.14844204,0.098523093,Fei et al. (2007),1,5.377967,0.000903,17.86064861094346,0.0029989335553159673,500.0,0.0,experimental_reported,0.380331102505039,0.449139682697265,3.40281884433408,,1
Table S1,426,Yamazaki et al. (2012),static_experiment,,71.2,0.1,Au,70.31110528,0.203800305,Fei et al. (2007),1,5.574219,0.001806,18.512416836965468,0.005997867110631935,1700.0,0.0,experimental_reported,5.54531818009696,5.59213829828018,6.46440325136556,,1
Table S1,427,Yamazaki et al. (2012),static_experiment,,71.4,0.2,Au,70.6394665,0.195948589,Fei et al. (2007),1,5.352081,0.000903,17.774679182357737,0.0029989335553159673,306.0,0.0,experimental_reported,-0.744189926259537,-0.669899767483884,2.53130147502756,,1
Table S1,428,Yamazaki et al. (2012),static_experiment,,71.6,0.1,Au,71.05922757,0.099244731,Fei et al. (2007),1,5.392114,0.000903,17.90763190331008,0.0029989335553159673,700.0,0.0,experimental_reported,1.29500778403425,1.35784929945929,3.9995837428383,,1
Table S1,429,Yamazaki et al. (2012),static_experiment,,72.1,0.2,Au,71.4884335,0.204544874,Fei et al. (2007),1,5.585657,0.001806,18.550403328666135,0.005997867110631935,1850.0,0.0,experimental_reported,5.99753897321959,6.04303737611234,6.66458335607958,,1
Table S1,430,Yamazaki et al. (2012),static_experiment,,72.1,0.1,Au,71.56151405,0.098569579,Fei et al. (2007),1,5.362315,0.001204,17.80866709598465,0.003998578073754623,500.0,0.0,experimental_reported,0.421883818811764,0.490781170030274,3.44944334247857,,1
Table S1,431,Yamazaki et al. (2012),static_experiment,,72.5,0.1,Au,71.88985055,0.099708531,Fei et al. (2007),1,5.407766,0.001204,17.959613418268887,0.003998578073754623,900.0,0.0,experimental_reported,1.89736935451552,1.95527496048432,4.28034891660941,,1
Table S1,432,Yamazaki et al. (2012),static_experiment,,72.6,0.1,Au,72.36935383,0.099136101,Fei et al. (2007),1,5.374054,0.001204,17.847653232203758,0.003998578073754623,700.0,0.0,experimental_reported,1.05096393417068,1.11388565905227,3.76605473846637,,1
Table S1,433,Yamazaki et al. (2012),static_experiment,,73.0,0.1,Au,72.6372681,0.100189335,Fei et al. (2007),1,5.42703,0.000903,18.023590667448964,0.0029989335553159673,1100.0,0.0,experimental_reported,2.48844737546278,2.54245230515303,4.5517517940558,,1
Table S1,434,Yamazaki et al. (2012),static_experiment,,73.1,0.2,Au,72.94357102,0.490212171,Fei et al. (2007),1,5.329205,0.000903,17.698706198956398,0.0029989335553159673,304.0,0.0,experimental_reported,-0.508491121178494,-0.434053273963457,2.76753313079762,,1
Table S1,435,Yamazaki et al. (2012),static_experiment,,73.3,0.1,Au,73.28440084,0.099571197,Fei et al. (2007),1,5.389706,0.001204,17.89963474716257,0.003998578073754623,900.0,0.0,experimental_reported,1.76747875815087,1.82542412363256,4.1654797710697,,1
Table S1,436,Yamazaki et al. (2012),static_experiment,,73.5,0.1,Au,73.66524636,0.201546502,Fei et al. (2007),1,5.446294,0.001505,18.087567916629038,0.004998222592193279,1300.0,0.0,experimental_reported,3.20383509878276,3.25473571690286,4.95011137033904,,1
Table S1,437,Yamazaki et al. (2012),static_experiment,,73.6,0.1,Au,73.77096423,0.394497135,Fei et al. (2007),1,5.337031,0.000903,17.724696956435803,0.0029989335553159673,500.0,0.0,experimental_reported,0.372725904382847,0.441778954213021,3.40572676097354,,1
Table S1,438,Yamazaki et al. (2012),static_experiment,,73.8,0.1,Au,74.1777442,0.297504322,Fei et al. (2007),1,5.351479,0.001204,17.77267989332086,0.003998578073754623,700.0,0.0,experimental_reported,0.879064471340953,0.942098132978586,3.60488680029825,,1
Table S1,439,Yamazaki et al. (2012),static_experiment,,74.1,0.1,Au,74.29991192,0.100269787,Fei et al. (2007),1,5.40596,0.001505,17.953615551158258,0.004998222592193279,1100.0,0.0,experimental_reported,2.4078034195951,2.46180678593247,4.49401415732218,,1
Table S1,440,Yamazaki et al. (2012),static_experiment,,74.4,0.5,Au,74.42504719,0.101258568,Fei et al. (2007),1,5.47218,0.000903,18.17353734521476,0.0029989335553159673,1500.0,0.0,experimental_reported,4.06059236063881,4.10899082651487,5.47858657225774,,1
Table S1,441,Yamazaki et al. (2012),static_experiment,,74.6,0.1,Au,74.9901952,0.10230586,Fei et al. (2007),1,5.566092,0.001806,18.48542643496762,0.005997867110631935,1900.0,0.0,experimental_reported,7.59764668407574,7.64254867039979,8.23911553785706,,1
Table S1,442,Yamazaki et al. (2012),static_experiment,,74.8,0.4,Au,75.10151341,0.101763568,Fei et al. (2007),1,5.504387,0.001204,18.2804993086877,0.003998578073754623,1700.0,0.0,experimental_reported,5.20956000558944,5.25592940905172,6.28051232933863,,1
Table S1,443,Yamazaki et al. (2012),static_experiment,,74.8,0.3,Au,75.13439401,0.100716346,Fei et al. (2007),1,5.427632,0.002107,18.025589956485838,0.0069975116290705896,1300.0,0.0,experimental_reported,3.16187291069362,3.21273370714137,4.93346427801826,,1
Table S1,444,Yamazaki et al. (2012),static_experiment,,75.0,0.1,Au,75.56073406,0.099684346,Fei et al. (2007),1,5.369238,0.000903,17.83165891990874,0.0029989335553159673,900.0,0.0,experimental_reported,2.2844468134408,2.34244717888349,4.69742973582407,,1
Table S1,445,Yamazaki et al. (2012),static_experiment,,75.5,0.1,Au,75.97444837,0.101299264,Fei et al. (2007),1,5.455023,0.001204,18.116557607663758,0.003998578073754623,1500.0,0.0,experimental_reported,4.2572154043182,4.30554503747911,5.70362734483973,,1
Table S1,446,Yamazaki et al. (2012),static_experiment,,75.8,0.1,Au,76.23518525,0.19597734,Fei et al. (2007),1,5.292182,0.001204,17.575749923188447,0.003998578073754623,305.0,0.0,experimental_reported,-0.668018744005195,-0.593402988938308,2.59900702360784,,1
Table S1,447,Yamazaki et al. (2012),static_experiment,,76.5,0.2,Au,76.66051722,0.200419653,Fei et al. (2007),1,5.392114,0.000602,17.90763190331008,0.0019992890368773115,1100.0,0.0,experimental_reported,3.60384946872107,3.65785759064789,5.70388459268398,,1
Table S1,448,Yamazaki et al. (2012),static_experiment,,77.8,0.2,Au,76.81954258,0.101747739,Fei et al. (2007),1,5.489638,0.002107,18.231516727284205,0.0069975116290705896,1700.0,0.0,experimental_reported,5.8016702032737,5.84795514338791,6.90191690299906,,1
Table S1,449,Yamazaki et al. (2012),static_experiment,,78.1,0.2,Au,76.93330545,0.197012306,Fei et al. (2007),1,5.302115,0.001204,17.60873819229692,0.003998578073754623,500.0,0.0,experimental_reported,0.326212791719939,0.395506915058817,3.36099925979315,,1
Table S1,450,Yamazaki et al. (2012),static_experiment,,78.6,0.2,Au,77.9022003,0.198224428,Fei et al. (2007),1,5.313854,0.001204,17.647724328516027,0.003998578073754623,700.0,0.0,experimental_reported,1.20768375010296,1.27093405753359,3.94527730839103,,1
Table S1,451,Yamazaki et al. (2012),static_experiment,,79.0,0.2,Au,78.68438946,0.199200986,Fei et al. (2007),1,5.329205,0.000903,17.698706198956398,0.0029989335553159673,900.0,0.0,experimental_reported,1.86702825468412,1.92516811089986,4.30286897570016,,1
Table S1,452,Yamazaki et al. (2012),static_experiment,,79.6,0.1,Au,79.67293027,0.100091621,Fei et al. (2007),1,5.346964,0.000903,17.75768522554428,0.0029989335553159673,1100.0,0.0,experimental_reported,2.71130296492771,2.76536000987316,4.84945598248498,,1
Table S1,453,Yamazaki et al. (2012),static_experiment,,79.9,0.2,Au,80.09800865,0.295564608,Fei et al. (2007),1,5.268403,0.000903,17.496778006231793,0.0029989335553159673,500.0,0.0,experimental_reported,0.290544053550576,0.360101167218332,3.32055609347756,,1
Table S1,454,Yamazaki et al. (2012),static_experiment,,80.0,0.1,Au,80.1581884,0.391971581,Fei et al. (2007),1,5.256062,0.001204,17.455792580975807,0.003998578073754623,305.0,0.0,experimental_reported,-0.227903670535696,-0.153062660100673,3.02384990587871,,1
Table S1,455,Yamazaki et al. (2012),static_experiment,,80.5,0.2,Au,80.37184151,0.20118108,Fei et al. (2007),1,5.366228,0.000903,17.821662474724356,0.0029989335553159673,1300.0,0.0,experimental_reported,3.23578813393544,3.28657438760298,5.07824281301625,,1
Table S1,456,Yamazaki et al. (2012),static_experiment,,81.3,0.3,Au,80.8442645,0.099073854,Fei et al. (2007),1,5.279841,0.001204,17.53476449793246,0.003998578073754623,700.0,0.0,experimental_reported,0.973891118162939,1.03737133546542,3.71534053788251,,1
Table S1,457,Yamazaki et al. (2012),static_experiment,,81.6,0.1,Au,80.98112994,0.101226412,Fei et al. (2007),1,5.390609,0.000903,17.902633680717887,0.0029989335553159673,1500.0,0.0,experimental_reported,3.98620917646532,4.03433586430558,5.52640340383095,,1
Table S1,458,Yamazaki et al. (2012),static_experiment,,81.8,0.4,Au,81.79150341,0.203208704,Fei et al. (2007),1,5.428836,0.001204,18.029588534559597,0.003998578073754623,1700.0,0.0,experimental_reported,5.96471788050111,6.01069827318545,7.17489638481919,,1
Table S1,459,Yamazaki et al. (2012),static_experiment,,82.4,0.2,Au,82.11790694,0.199315308,Fei et al. (2007),1,5.295493,0.000903,17.58674601289127,0.0029989335553159673,900.0,0.0,experimental_reported,2.21253656635888,2.270828433513,4.66079682001076,,1
Table S1,460,Yamazaki et al. (2012),static_experiment,,82.9,0.4,Au,82.98689148,0.400419259,Fei et al. (2007),1,5.316563,0.001204,17.656721129181978,0.003998578073754623,1100.0,0.0,experimental_reported,3.30029546147624,3.35441581892071,5.45792336980526,,1
Table S1,461,Anzellini et al. (2013),static_experiment,,73.8,0.0,KCl,73.8,0.0,,0,5.4983362575646,0.0,18.26040432028892,0.0,2493.0,0.0,experimental_reported,-4.78149021409277,-4.74179301165393,-4.80977740677334,Table S1!D461 is numeric text in the source workbook; parsed as a number,1
Table S1,462,Anzellini et al. (2013),static_experiment,,73.9,0.0,KCl,73.9,0.0,,0,5.47358263569384,0.0,18.17819560794803,0.0,2622.0,0.0,experimental_reported,-7.95011359997824,-7.91152679398058,-8.08773867316204,,1
Table S1,463,Anzellini et al. (2013),static_experiment,,74.1,0.0,KCl,74.1,0.0,,0,5.47756466051168,0.0,18.191420223500987,0.0,2679.0,0.0,experimental_reported,-8.0438383746516,-8.00560517210479,-8.26947400458478,,1
Table S1,464,Anzellini et al. (2013),static_experiment,,73.9,0.0,KCl,73.9,0.0,,0,5.52216913814732,0.0,18.33955517887071,0.0,2681.0,0.0,experimental_reported,-4.87390839648856,-4.8352851463346,-5.23047473839542,,1
Table S1,465,Anzellini et al. (2013),static_experiment,,74.5,0.0,KCl,74.5,0.0,,0,5.51603819851085,0.0,18.319193849301026,0.0,2894.0,0.0,experimental_reported,-6.9925379354253,-6.95534982790137,-7.62604662684046,,1
Table S1,466,Anzellini et al. (2013),static_experiment,,74.3,0.0,KCl,74.3,0.0,,0,5.51748635765985,0.0,18.324003298985826,0.0,2911.0,0.0,experimental_reported,-7.2649683187766,-7.22787290077032,-7.92655018702671,,1
Table S1,467,Anzellini et al. (2013),static_experiment,,74.7,0.0,KCl,74.7,0.0,,0,5.54302366591415,0.0,18.40881469503928,0.0,2966.0,0.0,experimental_reported,-5.56243995648605,-5.52542965373149,-6.38352039680477,,1
Table S1,468,Anzellini et al. (2013),static_experiment,,74.7,0.0,KCl,74.7,0.0,,0,5.5765294594269,0.0,18.52009005324844,0.0,3153.0,0.0,experimental_reported,-5.14491883593199,-5.10867307742078,-6.34774455197463,,1
Table S1,469,Anzellini et al. (2013),static_experiment,,86.5,0.0,KCl,86.5,0.0,,0,5.41316815672173,0.0,17.977554402835743,0.0,2654.0,0.0,experimental_reported,-0.530455962419424,-0.492573568021569,-0.555051127097187,,1
Table S1,470,Anzellini et al. (2013),static_experiment,,86.5,0.0,KCl,86.5,0.0,,0,5.41459794228874,0.0,17.982302832419148,0.0,2687.0,0.0,experimental_reported,-0.762196326958218,-0.724531258370689,-0.833069772634971,,1
Table S1,471,Anzellini et al. (2013),static_experiment,,86.8,0.0,KCl,86.8,0.0,,0,5.41922283888964,0.0,17.997662475394016,0.0,2736.0,0.0,experimental_reported,-0.601778515936886,-0.564412216541442,-0.747829768464669,,1
Table S1,472,Anzellini et al. (2013),static_experiment,,86.9,0.0,KCl,86.9,0.0,,0,5.43639492076623,0.0,18.054692301035587,0.0,2816.0,0.0,experimental_reported,0.045180707268571,0.0821509455135754,-0.250338582651665,,1
Table S1,473,Anzellini et al. (2013),static_experiment,,87.1,0.0,KCl,87.1,0.0,,0,5.44281306410962,0.0,18.07600745655643,0.0,2936.0,0.0,experimental_reported,-0.515080497449802,-0.478833916147437,-0.985963480474283,,1
Table S1,474,Anzellini et al. (2013),static_experiment,,87.5,0.0,KCl,87.5,0.0,,0,5.46537087180196,0.0,18.150923698442277,0.0,3078.0,0.0,experimental_reported,0.161177344257226,0.196738084489667,-0.564383298099074,,1
Table S1,475,Anzellini et al. (2013),static_experiment,,87.2,0.0,KCl,87.2,0.0,,0,5.44668829979737,0.0,18.08887741706446,0.0,3232.0,0.0,experimental_reported,-3.26424565012523,-3.22979220138441,-4.13524754391126,,1
Table S1,476,Anzellini et al. (2013),static_experiment,,85.0,0.0,KCl,85.0,0.0,,0,5.43353290712013,0.0,18.04518733009532,0.0,2995.0,0.0,experimental_reported,-3.99106127570627,-3.95526947567603,-4.5127647901831,,1
Table S1,477,Anzellini et al. (2013),static_experiment,,84.9,0.0,KCl,84.9,0.0,,0,5.42923988665098,0.0,18.03092987368492,0.0,2929.0,0.0,experimental_reported,-3.73583213016137,-3.69965663536794,-4.15945215552863,,1
Table S1,478,Anzellini et al. (2013),static_experiment,,85.0,0.0,KCl,85.0,0.0,,0,5.44315209078016,0.0,18.07713339061892,0.0,3065.0,0.0,experimental_reported,-3.96304536254527,-3.92760710195404,-4.60427816856193,,1
Table S1,479,Anzellini et al. (2013),static_experiment,,85.0,0.0,KCl,85.0,0.0,,0,5.4399461623113,0.0,18.066486251680708,0.0,3068.0,0.0,experimental_reported,-4.25246392890125,-4.21707279960995,-4.88814577068959,,1
Table S1,480,Anzellini et al. (2013),static_experiment,,85.0,0.0,KCl,85.0,0.0,,0,5.46105950903167,0.0,18.136605325816628,0.0,3097.0,0.0,experimental_reported,-2.88085121911931,-2.84544708413537,-3.61839768800675,,1
Table S1,481,Anzellini et al. (2013),static_experiment,,85.0,0.0,KCl,85.0,0.0,,0,5.46393375087853,0.0,18.146150907567062,0.0,3119.0,0.0,experimental_reported,-2.88941155866506,-2.85411498093981,-3.66507556405369,,1
Table S1,482,Anzellini et al. (2013),static_experiment,,51.3,0.0,KCl,51.3,0.0,,0,5.74900558842528,0.0,19.092896753961895,0.0,1771.0,0.0,experimental_reported,-2.72034624334239,-2.67272225854528,-2.38413115594445,,1
