Repository: CPrescher/peritheos

# Peritheos

A Python library for thermodynamic equations of state calculations for solid materials.

Built-in EOS evaluation, inversion, bounded robust fitting, and uncertainty
statistics are implemented in Rust and exposed through the established Python API.
NumPy broadcasting and user-defined `EosBase` subclasses remain supported.
The package includes PEP 561 typing metadata for type checkers and IDEs.

Full model, fitting, units, and development documentation is available at
[peritheos.readthedocs.io](https://peritheos.readthedocs.io/).
Rust users can start with the workflow-oriented [Rust API guide](docs/rust-api.md)
and the runnable examples in the unified Rust crate.

File: peritheos/data/datasets/iron-zhang-2025-tables-s1-s3-s4-pvt.csv (part 4 of 8)
source_table,source_row,source_reference_as_published,data_class,dynamic_path,pressure_gpa_raw,pressure_uncertainty_gpa_raw,pressure_calibrant,pressure_gpa_fit,pressure_uncertainty_gpa_fit,pressure_scale,pressure_correction_applied,molar_volume_cm3_mol,molar_volume_uncertainty_cm3_mol,volume_a3_conventional_cell,volume_uncertainty_a3_conventional_cell,temperature_k,temperature_uncertainty_k,temperature_provenance,fit1_observed_minus_model_gpa,fit2_observed_minus_model_gpa,fit5_observed_minus_model_gpa,source_cell_note,used_in_fit
Table S1,483,Anzellini et al. (2013),static_experiment,,51.3,0.0,KCl,51.3,0.0,,0,5.7415606187433,0.0,19.068171427940186,0.0,1823.0,0.0,experimental_reported,-3.70658790397972,-3.65948247171642,-3.43277594326192,,1
Table S1,484,Anzellini et al. (2013),static_experiment,,51.4,0.0,KCl,51.4,0.0,,0,5.74900558842528,0.0,19.092896753961895,0.0,1855.0,0.0,experimental_reported,-3.48421795799339,-3.43730907166435,-3.28568709127624,,1
Table S1,485,Anzellini et al. (2013),static_experiment,,51.4,0.0,KCl,51.4,0.0,,0,5.76389552778924,0.0,19.142347406005303,0.0,1863.0,0.0,experimental_reported,-2.672033286322,-2.62504291879665,-2.53344579657488,,1
Table S1,486,Anzellini et al. (2013),static_experiment,,51.4,0.0,KCl,51.4,0.0,,0,5.77240370264191,0.0,19.17060371947171,0.0,1896.0,0.0,experimental_reported,-2.50694040626528,-2.46013325707039,-2.45003869017196,,1
Table S1,487,Anzellini et al. (2013),static_experiment,,51.4,0.0,KCl,51.4,0.0,,0,5.77389643698446,0.0,19.175561206857143,0.0,1938.0,0.0,experimental_reported,-2.85304143128705,-2.80655460288317,-2.87037358848004,,1
Table S1,488,Anzellini et al. (2013),static_experiment,,51.5,0.0,KCl,51.5,0.0,,0,5.77389643698446,0.0,19.175561206857143,0.0,1946.0,0.0,experimental_reported,-2.83588707141735,-2.78946339908553,-2.86642694761889,,1
Table S1,489,Anzellini et al. (2013),static_experiment,,51.7,0.0,KCl,51.7,0.0,,0,5.77688190566956,0.0,19.18547618162801,0.0,1977.0,0.0,experimental_reported,-2.78091310957436,-2.73470064935294,-2.87246588282132,,1
Table S1,490,Anzellini et al. (2013),static_experiment,,51.7,0.0,KCl,51.7,0.0,,0,5.78469902921111,0.0,19.211437459695347,0.0,2025.0,0.0,experimental_reported,-2.81999004850039,-2.77406252356158,-3.01704064601548,,1
Table S1,491,Anzellini et al. (2013),static_experiment,,51.8,0.0,KCl,51.8,0.0,,0,5.79655094130531,0.0,19.250798585801604,0.0,2115.0,0.0,experimental_reported,-2.96689567287841,-2.92150617251539,-3.35384711238382,,1
Table S1,492,Anzellini et al. (2013),static_experiment,,51.8,0.0,KCl,51.8,0.0,,0,5.81196116102512,0.0,19.30197712955856,0.0,2201.0,0.0,experimental_reported,-2.97881016710102,-2.93385979241958,-3.56369410921445,,1
Table S1,493,Anzellini et al. (2013),static_experiment,,52.0,0.0,KCl,52.0,0.0,,0,5.80897069991834,0.0,19.292045574565215,0.0,2192.0,0.0,experimental_reported,-2.85571591425364,-2.81073658906739,-3.41480196939143,,1
Table S1,494,Anzellini et al. (2013),static_experiment,,52.1,0.0,KCl,52.1,0.0,,0,5.80860274420785,0.0,19.2908235649007,0.0,2214.0,0.0,experimental_reported,-3.00688659833231,-2.96206523817347,-3.60130822484985,,1
Table S1,495,Anzellini et al. (2013),static_experiment,,51.3,0.0,KCl,51.3,0.0,,0,5.76527726077626,0.0,19.146936249216004,0.0,1815.0,0.0,experimental_reported,-2.1951341553544,-2.14772974441307,-1.98168427483967,,1
Table S1,496,Anzellini et al. (2013),static_experiment,,51.4,0.0,KCl,51.4,0.0,,0,5.79137543601249,0.0,19.233610328339417,0.0,1889.0,0.0,experimental_reported,-1.32080138281878,-1.2737429228,-1.31402064945913,,1
Table S1,497,Anzellini et al. (2013),static_experiment,,51.5,0.0,KCl,51.5,0.0,,0,5.80104787764457,0.0,19.265733262749475,0.0,1945.0,0.0,experimental_reported,-1.23969063011599,-1.19297419025848,-1.3586580194364,,1
Table S1,498,Anzellini et al. (2013),static_experiment,,75.0,0.0,KCl,75.0,0.0,,0,5.49622755895481,0.0,18.253401167444018,0.0,2173.0,0.0,experimental_reported,-0.385349584574769,-0.343269024520708,0.0351224857943038,,1
Table S1,499,Anzellini et al. (2013),static_experiment,,74.9,0.0,KCl,74.9,0.0,,0,5.49978318815869,0.0,18.265209689846873,0.0,2219.0,0.0,experimental_reported,-0.694757123800159,-0.653012414267181,-0.347004885234185,,1
Table S1,500,Anzellini et al. (2013),static_experiment,,75.0,0.0,KCl,75.0,0.0,,0,5.50234394544227,0.0,18.27371416486874,0.0,2273.0,0.0,experimental_reported,-0.965123906503095,-0.923776312431457,-0.698970480450214,,1
Table S1,501,Anzellini et al. (2013),static_experiment,,75.3,0.0,KCl,75.3,0.0,,0,5.50089824288172,0.0,18.268912873706128,0.0,2300.0,0.0,experimental_reported,-1.0576924893391,-1.01656189909765,-0.825456888128585,,1
Table S1,502,Anzellini et al. (2013),static_experiment,,75.1,0.0,KCl,75.1,0.0,,0,5.50234394544227,0.0,18.27371416486874,0.0,2321.0,0.0,experimental_reported,-1.3681331096129,-1.32714907155695,-1.16877845290921,,1
Table S1,503,Anzellini et al. (2013),static_experiment,,75.1,0.0,KCl,75.1,0.0,,0,5.5002183470993,0.0,18.266654886689498,0.0,2360.0,0.0,experimental_reported,-1.93880979855798,-1.89813394397295,-1.78813887674357,,1
Table S1,504,Anzellini et al. (2013),static_experiment,,75.0,0.0,KCl,75.0,0.0,,0,5.49945254032117,0.0,18.264111582543514,0.0,2371.0,0.0,experimental_reported,-2.21256485113749,-2.17197662384017,-2.07515792986379,,1
Table S1,505,Anzellini et al. (2013),static_experiment,,75.0,0.0,KCl,75.0,0.0,,0,5.49945254032117,0.0,18.264111582543514,0.0,2394.0,0.0,experimental_reported,-2.45426979055173,-2.41385057753314,-2.34871775318544,,1
Table S1,506,Anzellini et al. (2013),static_experiment,,74.7,0.0,KCl,74.7,0.0,,0,5.49945254032117,0.0,18.264111582543514,0.0,2410.0,0.0,experimental_reported,-2.92251400844526,-2.88221156763758,-2.83910799141631,,1
Table S1,507,Anzellini et al. (2013),static_experiment,,75.3,0.0,KCl,75.3,0.0,,0,5.53521363217444,0.0,18.38287696275781,0.0,2430.0,0.0,experimental_reported,0.141949792519767,0.182418273704542,0.100208346155227,,1
Table S1,508,Anzellini et al. (2013),static_experiment,,75.2,0.0,KCl,75.2,0.0,,0,5.53734804988889,0.0,18.389965530758833,0.0,2460.0,0.0,experimental_reported,-0.117068384434489,-0.0767934705019684,-0.207297829440179,,1
Table S1,509,Anzellini et al. (2013),static_experiment,,75.1,0.0,KCl,75.1,0.0,,0,5.52762347170279,0.0,18.357669446779223,0.0,2510.0,0.0,experimental_reported,-1.46130614431166,-1.42147007648858,-1.5944182786171,,1
Table S1,510,Anzellini et al. (2013),static_experiment,,75.2,0.0,KCl,75.2,0.0,,0,5.53879989783065,0.0,18.39478723121261,0.0,2540.0,0.0,experimental_reported,-0.854149517726498,-0.814418469576438,-1.06175070045735,,1
Table S1,511,Anzellini et al. (2013),static_experiment,,75.6,0.0,KCl,75.6,0.0,,0,5.53444435400536,0.0,18.380322129851244,0.0,2597.0,0.0,experimental_reported,-1.37625823273612,-1.33695675626134,-1.65150320652586,,1
Table S1,512,Anzellini et al. (2013),static_experiment,,75.3,0.0,KCl,75.3,0.0,,0,5.54494786910116,0.0,18.4152051241697,0.0,2580.0,0.0,experimental_reported,-0.727100707309461,-0.687584996786413,-1.00948235731722,,1
Table S1,513,Anzellini et al. (2013),static_experiment,,75.3,0.0,KCl,75.3,0.0,,0,5.52506791459779,0.0,18.34918224195673,0.0,2678.0,0.0,experimental_reported,-3.22657579275084,-3.18790536326313,-3.58759137241046,,1
Table S1,514,Anzellini et al. (2013),static_experiment,,75.0,0.0,KCl,75.0,0.0,,0,5.548962833423,0.0,18.428539134389148,0.0,2764.0,0.0,experimental_reported,-2.68305587362919,-2.64471584675763,-3.23848638750131,,1
Table S1,515,Anzellini et al. (2013),static_experiment,,75.7,0.0,KCl,75.7,0.0,,0,5.55186652930653,0.0,18.438182535296733,0.0,2834.0,0.0,experimental_reported,-2.51542942288817,-2.47750656701109,-3.17929371129433,,1
Table S1,516,Anzellini et al. (2013),static_experiment,,74.3,0.0,KCl,74.3,0.0,,0,5.54964598189118,0.0,18.43080792382933,0.0,2973.0,0.0,experimental_reported,-5.55462907013371,-5.51759338295979,-6.40768344957421,,1
Table S1,517,Anzellini et al. (2013),static_experiment,,75.9,0.0,KCl,75.9,0.0,,0,5.48644121727625,0.0,18.220899962080093,0.0,2502.0,0.0,experimental_reported,-3.68693931558784,-3.64740680926602,-3.69577184350234,,1
Table S1,518,Anzellini et al. (2013),static_experiment,,75.7,0.0,KCl,75.7,0.0,,0,5.4983362575646,0.0,18.26040432028892,0.0,2543.0,0.0,experimental_reported,-3.40899505211546,-3.36964910431868,-3.50619891714403,,1
Table S1,519,Anzellini et al. (2013),static_experiment,,76.4,0.0,KCl,76.4,0.0,,0,5.4983362575646,0.0,18.26040432028892,0.0,2560.0,0.0,experimental_reported,-2.88850413589226,-2.84927636352627,-3.00911796371162,,1
Table S1,520,Anzellini et al. (2013),static_experiment,,76.4,0.0,KCl,76.4,0.0,,0,5.49608015009308,0.0,18.25291161109652,0.0,2604.0,0.0,experimental_reported,-3.52540145094275,-3.48649662970678,-3.70025471828805,,1
Table S1,521,Anzellini et al. (2013),static_experiment,,76.2,0.0,KCl,76.2,0.0,,0,5.49576397042497,0.0,18.25186155371423,0.0,2638.0,0.0,experimental_reported,-4.10915917612287,-4.07048880902364,-4.32978682297052,,1
Table S1,522,Anzellini et al. (2013),static_experiment,,76.6,0.0,KCl,76.6,0.0,,0,5.50767525589497,0.0,18.291419863440623,0.0,2707.0,0.0,experimental_reported,-3.53590913621065,-3.4975932003673,-3.88572721915389,,1
Table S1,523,Anzellini et al. (2013),static_experiment,,76.4,0.0,KCl,76.4,0.0,,0,5.50509463762559,0.0,18.282849428533087,0.0,2762.0,0.0,experimental_reported,-4.51411433204876,-4.47618404897196,-4.9321115046251,,1
Table S1,524,Anzellini et al. (2013),static_experiment,,76.5,0.0,KCl,76.5,0.0,,0,5.51702217870419,0.0,18.32246172440576,0.0,2802.0,0.0,experimental_reported,-3.94124032486005,-3.90345682912286,-4.45046046460547,,1
Table S1,525,Anzellini et al. (2013),static_experiment,,76.8,0.0,KCl,76.8,0.0,,0,5.52024553320632,0.0,18.333166736562035,0.0,2837.0,0.0,experimental_reported,-3.77213809838039,-3.73454784175989,-4.33983859853484,,1
Table S1,526,Anzellini et al. (2013),static_experiment,,76.8,0.0,KCl,76.8,0.0,,0,5.52783133573595,0.0,18.358359779474668,0.0,2883.0,0.0,experimental_reported,-3.69708225002547,-3.65970906773693,-4.35260661318262,,1
Table S1,527,Anzellini et al. (2013),static_experiment,,76.1,0.0,KCl,76.1,0.0,,0,5.54593721317613,0.0,18.41849081314443,0.0,2962.0,0.0,experimental_reported,-3.90729038259779,-3.87022554157541,-4.73243769932799,,1
Table S1,528,Anzellini et al. (2013),static_experiment,,97.9,0.0,KCl,97.9,0.0,,0,5.2729948788291,0.0,17.51202799460669,0.0,2635.0,0.0,experimental_reported,-1.28182918730666,-1.24465199981879,-0.993799492106973,,1
Table S1,529,Anzellini et al. (2013),static_experiment,,97.8,0.0,KCl,97.8,0.0,,0,5.29823096695451,0.0,17.595839015076457,0.0,2645.0,0.0,experimental_reported,0.858900712230209,0.896122985218554,1.09110579969533,,1
Table S1,530,Anzellini et al. (2013),static_experiment,,98.3,0.0,KCl,98.3,0.0,,0,5.27753958439611,0.0,17.527121316892334,0.0,2767.0,0.0,experimental_reported,-1.85424385668715,-1.81799711754984,-1.72814771905219,,1
Table S1,531,Anzellini et al. (2013),static_experiment,,98.3,0.0,KCl,98.3,0.0,,0,5.29823096695451,0.0,17.595839015076457,0.0,2842.0,0.0,experimental_reported,-0.731465735832487,-0.695633954407043,-0.733024220403379,,1
Table S1,532,Anzellini et al. (2013),static_experiment,,98.2,0.0,KCl,98.2,0.0,,0,5.30561019787092,0.0,17.620346017521253,0.0,2882.0,0.0,experimental_reported,-0.581481541827003,-0.545880756305934,-0.645564765863995,,1
Table S1,533,Anzellini et al. (2013),static_experiment,,98.3,0.0,KCl,98.3,0.0,,0,5.32321458405102,0.0,17.678811559532594,0.0,3076.0,0.0,experimental_reported,-0.957530040004443,-0.923098758711589,-1.29243452481474,,1
Table S1,534,Anzellini et al. (2013),static_experiment,,98.6,0.0,KCl,98.6,0.0,,0,5.34119220771104,0.0,17.738516652377417,0.0,3151.0,0.0,experimental_reported,0.14046705675436,0.174545815365207,-0.32894938434066,,1
Table S1,535,Anzellini et al. (2013),static_experiment,,99.3,0.0,KCl,99.3,0.0,,0,5.36204946864105,0.0,17.80778524559446,0.0,3521.0,0.0,experimental_reported,-1.30369276840769,-1.2716880136075,-2.28231788308408,,1
Table S1,536,Anzellini et al. (2013),static_experiment,,114.0,0.0,KCl,114.0,0.0,,0,5.14797714563169,0.0,17.096834334479055,0.0,3207.0,0.0,experimental_reported,-3.77385453296192,-3.74107662312136,-3.91922439640578,,1
Table S1,537,Anzellini et al. (2013),static_experiment,,115.0,0.0,KCl,115.0,0.0,,0,5.14797714563169,0.0,17.096834334479055,0.0,3266.0,0.0,experimental_reported,-3.40663482640744,-3.37424400774186,-3.61278505892022,,1
Table S1,538,Anzellini et al. (2013),static_experiment,,115.0,0.0,KCl,115.0,0.0,,0,5.14797714563169,0.0,17.096834334479055,0.0,3370.0,0.0,experimental_reported,-4.52353929367274,-4.49181897298914,-4.83662228887304,,1
Table S1,539,Anzellini et al. (2013),static_experiment,,115.0,0.0,KCl,115.0,0.0,,0,5.13355461575189,0.0,17.048935985853277,0.0,3416.0,0.0,experimental_reported,-6.5593599757902,-6.52796739954627,-6.89667062147001,,1
Table S1,540,Anzellini et al. (2013),static_experiment,,115.0,0.0,KCl,115.0,0.0,,0,5.17350293367486,0.0,17.181607471011223,0.0,3506.0,0.0,experimental_reported,-3.31074104620211,-3.27979335566133,-3.80947092912558,,1
Table S1,541,Anzellini et al. (2013),static_experiment,,115.0,0.0,KCl,115.0,0.0,,0,5.17007658817272,0.0,17.170228309883345,0.0,3642.0,0.0,experimental_reported,-5.1316695633417,-5.10156317938585,-5.76595234599073,,1
Table S1,542,Anzellini et al. (2013),static_experiment,,117.0,0.0,KCl,117.0,0.0,,0,5.11595491961204,0.0,16.99048601983206,0.0,2759.0,0.0,experimental_reported,0.556142833684348,0.592031888916409,0.904726905243677,,1
Table S1,543,Anzellini et al. (2013),static_experiment,,116.0,0.0,KCl,116.0,0.0,,0,5.11488389136454,0.0,16.986929051338016,0.0,2775.0,0.0,experimental_reported,-0.730975414221788,-0.695206538035038,-0.39775352089876,,1
Table S1,544,Anzellini et al. (2013),static_experiment,,116.0,0.0,KCl,116.0,0.0,,0,5.10798307661635,0.0,16.964010906368618,0.0,2775.0,0.0,experimental_reported,-1.48947656428919,-1.45370744217109,-1.15081997327276,,1
Table S1,545,Anzellini et al. (2013),static_experiment,,116.0,0.0,KCl,116.0,0.0,,0,5.10981460797596,0.0,16.97009356511939,0.0,2890.0,0.0,experimental_reported,-2.51061102507856,-2.47569042511517,-2.2890899739244,,1
Table S1,546,Anzellini et al. (2013),static_experiment,,116.0,0.0,KCl,116.0,0.0,,0,5.13144584676022,0.0,17.04193259926465,0.0,2920.0,0.0,experimental_reported,-0.473747276461665,-0.439028669939404,-0.303680496182608,,1
Table S1,547,Anzellini et al. (2013),static_experiment,,116.0,0.0,KCl,116.0,0.0,,0,5.14590035165153,0.0,17.089937139402004,0.0,3002.0,0.0,experimental_reported,0.198891459244336,0.233052847754777,0.268010323672797,,1
Table S1,548,Anzellini et al. (2013),static_experiment,,116.0,0.0,KCl,116.0,0.0,,0,5.14376224175555,0.0,17.082836309377633,0.0,2957.0,0.0,experimental_reported,0.451599247753507,0.486071622980944,0.569841063143258,,1
Table S1,549,Anzellini et al. (2013),static_experiment,,115.0,0.0,KCl,115.0,0.0,,0,5.1417526619538,0.0,17.07616233783881,0.0,3059.0,0.0,experimental_reported,-1.85188969589079,-1.81812868737516,-1.836425813356,,1
Table S1,550,Anzellini et al. (2013),static_experiment,,115.0,0.0,KCl,115.0,0.0,,0,5.14451778841895,0.0,17.08534553888093,0.0,3179.0,0.0,experimental_reported,-2.84143664278841,-2.80848065365464,-2.95307859371616,,1
Table S1,551,Anzellini et al. (2013),static_experiment,,117.0,0.0,KCl,117.0,0.0,,0,5.14313522518638,0.0,17.080753938359887,0.0,3188.0,0.0,experimental_reported,-1.08515707773134,-1.05226380206446,-1.20412390208625,,1
Table S1,552,Anzellini et al. (2013),static_experiment,,116.0,0.0,KCl,116.0,0.0,,0,5.16282406628444,0.0,17.1461421180213,0.0,3347.0,0.0,experimental_reported,-1.71212992711857,-1.68022116661942,-2.0256729716742,,1
Table S1,553,Anzellini et al. (2013),static_experiment,,116.0,0.0,KCl,116.0,0.0,,0,5.1631517601682,0.0,17.147230415013418,0.0,3403.0,0.0,experimental_reported,-2.27972156370822,-2.24816690514395,-2.65213277894938,,1
Table S1,554,Anzellini et al. (2013),static_experiment,,117.0,0.0,KCl,117.0,0.0,,0,5.16718937546588,0.0,17.160639650893447,0.0,3692.0,0.0,experimental_reported,-3.97152473606954,-3.94172934974301,-4.65204187692774,,1
Table S1,555,Anzellini et al. (2013),static_experiment,,118.0,0.0,KCl,118.0,0.0,,0,5.1918746844188,0.0,17.242621490696607,0.0,3706.0,0.0,experimental_reported,-0.580475741882083,-0.550661119806961,-1.32786392318508,,1
Table S1,556,Anzellini et al. (2013),static_experiment,,117.0,0.0,KCl,117.0,0.0,,0,5.17284651937452,0.0,17.179427467831292,0.0,3579.0,0.0,experimental_reported,-2.16505122953542,-2.13455299921785,-2.73899489921852,,1
Table S1,557,Anzellini et al. (2013),static_experiment,,117.0,0.0,KCl,117.0,0.0,,0,5.23878271265098,0.0,17.398406717583864,0.0,3841.0,0.0,experimental_reported,1.63085584561335,1.66013065329542,0.624390288402083,,1
Table S1,558,Anzellini et al. (2013),static_experiment,,128.0,0.0,KCl,128.0,0.0,,0,5.04559209029004,0.0,16.756805565899924,0.0,2935.0,0.0,experimental_reported,1.71433809342241,1.74898489513566,1.93619885795312,,1
Table S1,559,Anzellini et al. (2013),static_experiment,,128.0,0.0,KCl,128.0,0.0,,0,5.05757608233219,0.0,16.796605339833306,0.0,3109.0,0.0,experimental_reported,1.25168350034087,1.28506768631462,1.3019829715103,,1
Table S1,560,Anzellini et al. (2013),static_experiment,,129.0,0.0,KCl,129.0,0.0,,0,5.07156506501654,0.0,16.84306384434807,0.0,3178.0,0.0,experimental_reported,3.1219809064967,3.15487898920541,3.09510534739785,,1
Table S1,561,Anzellini et al. (2013),static_experiment,,129.0,0.0,KCl,129.0,0.0,,0,5.05789507831838,0.0,16.797664750427984,0.0,3264.0,0.0,experimental_reported,0.62696263522048,0.659285408700214,0.530558005174072,,1
Table S1,562,Anzellini et al. (2013),static_experiment,,128.0,0.0,KCl,128.0,0.0,,0,5.1273053579113,0.0,17.028181712282993,0.0,3381.0,0.0,experimental_reported,6.14254339831002,6.17414595327298,5.85000019558663,,1
Table S1,563,Anzellini et al. (2013),static_experiment,,129.0,0.0,KCl,129.0,0.0,,0,5.12390711302825,0.0,17.016895875506737,0.0,3532.0,0.0,experimental_reported,5.14867008784979,5.17931204842121,4.70979618887503,,1
Table S1,564,Anzellini et al. (2013),static_experiment,,129.0,0.0,KCl,129.0,0.0,,0,5.11212356546527,0.0,16.977761793350275,0.0,3679.0,0.0,experimental_reported,2.27558482864005,2.30529680801256,1.70988302757085,,1
Table S1,565,Anzellini et al. (2013),static_experiment,,129.0,0.0,KCl,129.0,0.0,,0,5.09880207649325,0.0,16.933520087608347,0.0,3961.0,0.0,experimental_reported,-2.24797834178517,-2.21997588410969,-3.06593636584597,,1
Table S1,566,Anzellini et al. (2013),static_experiment,,133.0,0.0,KCl,133.0,0.0,,0,4.97495327248409,0.0,16.522208532648413,0.0,2725.0,0.0,experimental_reported,0.374214154184727,0.41073679203916,0.796460440435595,,1
Table S1,567,Anzellini et al. (2013),static_experiment,,133.0,0.0,KCl,133.0,0.0,,0,5.00736662314861,0.0,16.629855802801295,0.0,3083.0,0.0,experimental_reported,0.568885847281081,0.602557264140614,0.670518090015577,,1
Table S1,568,Anzellini et al. (2013),static_experiment,,133.0,0.0,KCl,133.0,0.0,,0,5.02059320084592,0.0,16.673782300784083,0.0,3132.0,0.0,experimental_reported,1.64323141636487,1.67651885929837,1.69493814805847,,1
Table S1,569,Anzellini et al. (2013),static_experiment,,133.0,0.0,KCl,133.0,0.0,,0,5.0406072516079,0.0,16.74025052714942,0.0,3276.0,0.0,experimental_reported,2.47913718755689,2.51139619654904,2.38591524818599,,1
Table S1,570,Anzellini et al. (2013),static_experiment,,133.0,0.0,KCl,133.0,0.0,,0,5.02973801764217,0.0,16.704152951888727,0.0,3280.0,0.0,experimental_reported,1.14921243737189,1.18146076945047,1.06035628496633,,1
Table S1,571,Anzellini et al. (2013),static_experiment,,133.0,0.0,KCl,133.0,0.0,,0,5.05588724476938,0.0,16.790996578330994,0.0,3463.0,0.0,experimental_reported,2.25407490833189,2.28508902351294,1.9727098216641,,1
Table S1,572,Anzellini et al. (2013),static_experiment,,134.0,0.0,KCl,134.0,0.0,,0,5.06284676567312,0.0,16.814109691029937,0.0,3559.0,0.0,experimental_reported,3.02419836924912,3.05459936694231,2.64484158138885,,1
Table S1,573,Anzellini et al. (2013),static_experiment,,133.0,0.0,KCl,133.0,0.0,,0,5.0582858255078,0.0,16.798962452374827,0.0,3575.0,0.0,experimental_reported,1.32469093772806,1.35499065572498,0.93579718277374,,1
Table S1,574,Anzellini et al. (2013),static_experiment,,134.0,0.0,KCl,134.0,0.0,,0,5.06850252269369,0.0,16.832892902004136,0.0,3671.0,0.0,experimental_reported,2.46545572553035,2.49515925414525,1.97331157025477,,1
Table S1,575,Anzellini et al. (2013),static_experiment,,134.0,0.0,KCl,134.0,0.0,,0,5.06167349746775,0.0,16.81021317564736,0.0,3777.0,0.0,experimental_reported,0.534128278725632,0.563178644234597,-0.0481571077398826,,1
Table S1,576,Anzellini et al. (2013),static_experiment,,135.0,0.0,KCl,135.0,0.0,,0,5.09817576739235,0.0,16.931440066148006,0.0,3850.0,0.0,experimental_reported,4.88396054524063,4.91261619297396,4.17469752715215,,1
Table S1,577,Anzellini et al. (2013),static_experiment,,136.0,0.0,KCl,136.0,0.0,,0,5.08106712618246,0.0,16.87462093191744,0.0,4114.0,0.0,experimental_reported,1.10100797822096,1.12808920627509,0.169346304670739,,1
Table S1,578,Anzellini et al. (2013),static_experiment,,127.0,0.0,KCl,127.0,0.0,,0,4.95012873486914,0.0,16.439764303580112,0.0,2885.0,0.0,experimental_reported,-10.4820871996645,-10.4466811268171,-10.2047936942423,,1
Table S1,579,Anzellini et al. (2013),static_experiment,,128.0,0.0,KCl,128.0,0.0,,0,4.97566166641292,0.0,16.524561164235955,0.0,3080.0,0.0,experimental_reported,-8.31736305104155,-8.28355061103059,-8.20573205155398,,1
Table S1,580,Anzellini et al. (2013),static_experiment,,128.0,0.0,KCl,128.0,0.0,,0,4.97835996449665,0.0,16.533522423001784,0.0,3020.0,0.0,experimental_reported,-7.337633400589,-7.30339515703088,-7.17399188257164,,1
Table S1,581,Anzellini et al. (2013),static_experiment,,128.0,0.0,KCl,128.0,0.0,,0,5.00465407351527,0.0,16.620847213525675,0.0,3051.0,0.0,experimental_reported,-4.41934309435769,-4.38543305617597,-4.28807713876313,,1
Table S1,582,Anzellini et al. (2013),static_experiment,,129.0,0.0,KCl,129.0,0.0,,0,5.04091948910846,0.0,16.741287492285252,0.0,3346.0,0.0,experimental_reported,-2.23632565504758,-2.20453541030503,-2.39454883783804,,1
Table S1,583,Anzellini et al. (2013),static_experiment,,154.0,0.0,KCl,154.0,0.0,,0,4.89590823189538,0.0,16.25969377672062,0.0,3411.0,0.0,experimental_reported,3.71107646659516,3.74301943521999,3.54727107707623,,1
Table S1,584,Anzellini et al. (2013),static_experiment,,154.0,0.0,KCl,154.0,0.0,,0,4.88952431943324,0.0,16.23849230463102,0.0,3422.0,0.0,experimental_reported,2.7223988605225,2.75431381180437,2.54876946290142,,1
Table S1,585,Anzellini et al. (2013),static_experiment,,156.0,0.0,KCl,156.0,0.0,,0,4.94058379132432,0.0,16.408064800279828,0.0,4092.0,0.0,experimental_reported,4.2762330011584,4.30357130322272,3.55631304763455,,1
Table S1,586,Anzellini et al. (2013),static_experiment,,156.0,0.0,KCl,156.0,0.0,,0,4.94028526525757,0.0,16.40707337188701,0.0,4057.0,0.0,experimental_reported,4.61780269299669,4.64535257447523,3.92650192445694,,1
Table S1,587,Anzellini et al. (2013),static_experiment,,156.0,0.0,KCl,156.0,0.0,,0,4.90589792195752,0.0,16.292870317954904,0.0,4046.0,0.0,experimental_reported,0.187246061917108,0.215023765424633,-0.472315974609927,,1
Table S1,588,Anzellini et al. (2013),static_experiment,,158.0,0.0,KCl,158.0,0.0,,0,4.94685894578833,0.0,16.428905078559904,0.0,4269.0,0.0,experimental_reported,5.16420616591898,5.19047509025879,4.29450834360671,,1
Table S1,589,Anzellini et al. (2013),static_experiment,,178.0,0.0,KCl,178.0,0.0,,0,4.67174220873554,0.0,15.5152208987408,0.0,2855.0,0.0,experimental_reported,-0.50906442318157,-0.469540097806771,-0.605984677310772,,1
Table S1,590,Anzellini et al. (2013),static_experiment,,177.0,0.0,KCl,177.0,0.0,,0,4.67174220873554,0.0,15.5152208987408,0.0,2859.0,0.0,experimental_reported,-1.55149812388214,-1.51200891166968,-1.65074563151347,,1
Table S1,591,Anzellini et al. (2013),static_experiment,,178.0,0.0,KCl,178.0,0.0,,0,4.67304316730104,0.0,15.519541483786375,0.0,2911.0,0.0,experimental_reported,-0.882021880855632,-0.843014545611936,-1.00809322114316,,1
Table S1,592,Anzellini et al. (2013),static_experiment,,178.0,0.0,KCl,178.0,0.0,,0,4.67592554607578,0.0,15.52911408891007,0.0,2972.0,0.0,experimental_reported,-1.04103065757502,-1.00260840180226,-1.19519542991202,,1
Table S1,593,Anzellini et al. (2013),static_experiment,,177.0,0.0,KCl,177.0,0.0,,0,4.67722766959181,0.0,15.533438542847378,0.0,2985.0,0.0,experimental_reported,-1.95862103721032,-1.9203371764024,-2.11710986196627,,1
Table S1,594,Anzellini et al. (2013),static_experiment,,177.0,0.0,KCl,177.0,0.0,,0,4.67592554607578,0.0,15.52911408891007,0.0,2912.0,0.0,experimental_reported,-1.40254788743474,-1.36361439885485,-1.52183816140746,,1
Table S1,595,Anzellini et al. (2013),static_experiment,,179.0,0.0,KCl,179.0,0.0,,0,4.68532391152578,0.0,15.560326794904674,0.0,3083.0,0.0,experimental_reported,0.362288362942223,0.39958717692781,0.165984128290802,,1
Table S1,596,Anzellini et al. (2013),static_experiment,,178.0,0.0,KCl,178.0,0.0,,0,4.68011075557415,0.0,15.543013496662772,0.0,2949.0,0.0,experimental_reported,-0.0870951135943301,-0.0485710584446508,-0.217510545200184,,1
Table S1,597,Anzellini et al. (2013),static_experiment,,178.0,0.0,KCl,178.0,0.0,,0,4.68429783723065,0.0,15.556919121998902,0.0,3087.0,0.0,experimental_reported,-0.85308286096685,-0.815794754834002,-1.05406910485979,,1
Table S1,598,Anzellini et al. (2013),static_experiment,,178.0,0.0,KCl,178.0,0.0,,0,4.67880746658625,0.0,15.53868517210232,0.0,3012.0,0.0,experimental_reported,-0.978858051867093,-0.940834792842537,-1.14916761822505,,1
Table S1,599,Anzellini et al. (2013),static_experiment,,179.0,0.0,KCl,179.0,0.0,,0,4.69109803403668,0.0,15.57950310692067,0.0,2981.0,0.0,experimental_reported,2.41899761649907,2.45701486249439,2.29610771302455,,1
Table S1,600,Anzellini et al. (2013),static_experiment,,179.0,0.0,KCl,179.0,0.0,,0,4.68848679104528,0.0,15.570830964918462,0.0,3045.0,0.0,experimental_reported,1.29921978013976,1.33676203261831,1.13243509420116,,1
Table S1,601,Anzellini et al. (2013),static_experiment,,179.0,0.0,KCl,179.0,0.0,,0,4.68560229221178,0.0,15.561251318913975,0.0,3099.0,0.0,experimental_reported,0.238000471839825,0.275163691241005,0.0329972864701347,,1
Table S1,602,Anzellini et al. (2013),static_experiment,,179.0,0.0,KCl,179.0,0.0,,0,4.67880746658625,0.0,15.53868517210232,0.0,3020.0,0.0,experimental_reported,-0.0642005073222833,-0.0262437622002949,-0.239152469976801,,1
Table S1,603,Anzellini et al. (2013),static_experiment,,179.0,0.0,KCl,179.0,0.0,,0,4.68299338224953,0.0,15.552586925083865,0.0,3130.0,0.0,experimental_reported,-0.53280297067144,-0.495834236955972,-0.76173166402009,,1
Table S1,604,Anzellini et al. (2013),static_experiment,,180.0,0.0,KCl,180.0,0.0,,0,4.69948622732668,0.0,15.607360952242772,0.0,3234.0,0.0,experimental_reported,2.10840843629816,2.14422047340179,1.85386830968068,,1
Table S1,605,Anzellini et al. (2013),static_experiment,,180.0,0.0,KCl,180.0,0.0,,0,4.70814818060163,0.0,15.636127975864948,0.0,3153.0,0.0,experimental_reported,4.40602469783897,4.44230098281304,4.21729388630331,,1
Table S1,606,Anzellini et al. (2013),static_experiment,,180.0,0.0,KCl,180.0,0.0,,0,4.70395103511766,0.0,15.62218892777146,0.0,3161.0,0.0,experimental_reported,3.62949529436543,3.66579009130427,3.4274371784939,,1
Table S1,607,Anzellini et al. (2013),static_experiment,,180.0,0.0,KCl,180.0,0.0,,0,4.69817827123781,0.0,15.603017127875338,0.0,3128.0,0.0,experimental_reported,3.02790933937459,3.06458040787888,2.83348875692931,,1
Table S1,608,Anzellini et al. (2013),static_experiment,,180.0,0.0,KCl,180.0,0.0,,0,4.74282412038789,0.0,15.751289481277052,0.0,3383.0,0.0,experimental_reported,7.53010910139824,7.56402207047097,7.2603416836867,,1
Table S1,609,Anzellini et al. (2013),static_experiment,,180.0,0.0,KCl,180.0,0.0,,0,4.7362551119109,0.0,15.729473290859778,0.0,3383.0,0.0,experimental_reported,6.48528306886169,6.51930411398359,6.20559359176801,,1
Table S1,610,Anzellini et al. (2013),static_experiment,,182.0,0.0,KCl,182.0,0.0,,0,4.77717041488747,0.0,15.865356208935475,0.0,3834.0,0.0,experimental_reported,10.0022114443682,10.0324981236984,9.48196180568013,,1
Table S1,611,Anzellini et al. (2013),static_experiment,,181.0,0.0,KCl,181.0,0.0,,0,4.7172104639506,0.0,15.666224526942477,0.0,3865.0,0.0,experimental_reported,-0.800619501380766,-0.769651051200611,-1.39851397748646,,1
Table S1,612,Anzellini et al. (2013),static_experiment,,182.0,0.0,KCl,182.0,0.0,,0,4.73872490999292,0.0,15.737675683266227,0.0,3982.0,0.0,experimental_reported,2.39028921452217,2.4201455743576,1.7451930282935,,1
Table S1,613,Anzellini et al. (2013),static_experiment,,181.0,0.0,KCl,181.0,0.0,,0,4.79036701824352,0.0,15.909183159788913,0.0,4208.0,0.0,experimental_reported,6.93959303306954,6.96734024177596,6.18116571363606,,1
Table S1,614,Anzellini et al. (2013),static_experiment,,182.0,0.0,KCl,182.0,0.0,,0,4.79828498025714,0.0,15.935479330300941,0.0,4316.0,0.0,experimental_reported,7.95311435441954,7.98011478263143,7.12458480677017,,1
Table S1,615,Anzellini et al. (2013),static_experiment,,183.0,0.0,KCl,183.0,0.0,,0,4.81108893715557,0.0,15.978002271589448,0.0,4460.0,0.0,experimental_reported,9.28787339196356,9.31388169940564,8.36223409985038,,1
Table S1,616,Anzellini et al. (2013),static_experiment,,182.0,0.0,KCl,182.0,0.0,,0,4.77992460400777,0.0,15.874503086200763,0.0,4669.0,0.0,experimental_reported,1.31350944105714,1.33861883339387,0.255693215581317,,1
Table S1,617,Anzellini et al. (2013),static_experiment,,198.0,0.0,KCl,198.0,0.0,,0,4.56006890744047,0.0,15.14434513961932,0.0,3350.0,0.0,experimental_reported,-5.98420336359209,-5.94582321880642,-6.65891853338093,,1
Table S1,618,Anzellini et al. (2013),static_experiment,,196.0,0.0,KCl,196.0,0.0,,0,4.58069800985125,0.0,15.212856000566983,0.0,3381.0,0.0,experimental_reported,-4.41122002396733,-4.37369695283007,-5.03715112947756,,1
Table S1,619,Anzellini et al. (2013),static_experiment,,206.0,0.0,KCl,206.0,0.0,,0,4.5992403185801,0.0,15.27443645664669,0.0,4083.0,0.0,experimental_reported,1.41346235759784,1.44543141037804,0.50845934203582,,1
Table S1,620,Anzellini et al. (2013),static_experiment,,202.0,0.0,KCl,202.0,0.0,,0,4.61352846024682,0.0,15.321888491516495,0.0,4059.0,0.0,experimental_reported,0.28199106106166,0.313768230377065,-0.583190980221474,,1
Table S1,621,Anzellini et al. (2013),static_experiment,,203.0,0.0,KCl,203.0,0.0,,0,4.61352846024682,0.0,15.321888491516495,0.0,4162.0,0.0,experimental_reported,0.157720826636421,0.188816084787391,-0.75662907281415,,1
Table S1,622,Anzellini et al. (2013),static_experiment,,204.0,0.0,KCl,204.0,0.0,,0,4.61352846024682,0.0,15.321888491516495,0.0,4190.0,0.0,experimental_reported,0.851829645173211,0.882741575274679,-0.0758457556748908,,1
Table S1,623,Anzellini et al. (2013),static_experiment,,204.0,0.0,KCl,204.0,0.0,,0,4.63244772209774,0.0,15.384720838367583,0.0,4333.0,0.0,experimental_reported,2.68123671869969,2.7107950952913,1.71553091201841,,1
Table S1,624,Anzellini et al. (2013),static_experiment,,204.0,0.0,KCl,204.0,0.0,,0,4.69893176301085,0.0,15.605519532927191,0.0,4695.0,0.0,experimental_reported,10.1290053998892,10.155074837889,9.04041458079732,,1
Table S1,625,Anzellini et al. (2013),static_experiment,,200.0,0.0,KCl,200.0,0.0,,0,4.70313192527094,0.0,15.619468599969888,0.0,4673.0,0.0,experimental_reported,7.06576633687706,7.09189788125852,5.99162010956235,,1
Table S1,626,Anzellini et al. (2013),static_experiment,,201.0,0.0,KCl,201.0,0.0,,0,4.72547351303638,0.0,15.6936667585843,0.0,4562.0,0.0,experimental_reported,12.9316051224915,12.9580520529314,11.9315295518387,,1
Table S1,627,Anzellini et al. (2013),static_experiment,,164.0,0.0,KCl,164.0,0.0,,0,4.75464833564648,0.0,15.790558624028177,0.0,2459.0,0.0,experimental_reported,3.21541408513568,3.25688168767792,3.57358369345823,,1
Table S1,628,Anzellini et al. (2013),static_experiment,,163.0,0.0,KCl,163.0,0.0,,0,4.73838318978159,0.0,15.736540803744315,0.0,2537.0,0.0,experimental_reported,-1.17036999028053,-1.12934738560301,-0.902740832007112,,1
Table S1,629,Anzellini et al. (2013),static_experiment,,162.0,0.0,KCl,162.0,0.0,,0,4.7834728853429,0.0,15.886287205757377,0.0,2624.0,0.0,experimental_reported,3.93709560907942,3.97650288371165,4.24035430174771,,1
Table S1,630,Anzellini et al. (2013),static_experiment,,163.0,0.0,KCl,163.0,0.0,,0,4.75710313404553,0.0,15.798711201315495,0.0,2697.0,0.0,experimental_reported,0.100977723481577,0.14017286175357,0.302363556824048,,1
Table S1,631,Anzellini et al. (2013),static_experiment,,164.0,0.0,KCl,164.0,0.0,,0,4.75814291951379,0.0,15.802164410098545,0.0,2815.0,0.0,experimental_reported,0.0149244028464182,0.0530690995008172,0.139140581142954,,1
Table S1,632,Anzellini et al. (2013),static_experiment,,165.0,0.0,KCl,165.0,0.0,,0,4.76778635260046,0.0,15.83419100486273,0.0,2887.0,0.0,experimental_reported,1.74836636610752,1.78574239322864,1.84192855613307,,1
Table S1,633,Anzellini et al. (2013),static_experiment,,171.0,0.0,KCl,171.0,0.0,,0,4.80162973177984,0.0,15.946587511447808,0.0,4111.0,0.0,experimental_reported,-0.310763947330287,-0.282541194074554,-1.00205588928017,,1
Table S1,634,Anzellini et al. (2013),static_experiment,,172.0,0.0,KCl,172.0,0.0,,0,4.84901968354413,0.0,16.10397324403998,0.0,4389.0,0.0,experimental_reported,4.57296438629632,4.59906060728753,3.68498370059092,,1
Table S1,635,Sakai et al. (2014),static_experiment,,279.2,11.3,NaCl-B2,280.9989525,11.37280861,Fei et al. (2007),1,4.14176,0.00301,13.755108573715901,0.009996445184386558,300.0,0.0,experimental_reported,0.329186453349962,0.44741608968701,-1.57440762891196,,1
Table S1,636,Sakai et al. (2014),static_experiment,,266.4,10.9,NaCl-B2,268.0232244,10.96641571,Fei et al. (2007),1,4.18089,0.02408,13.885062361112928,0.07997156147509246,300.0,0.0,experimental_reported,-0.950559889020155,-0.836111190645681,-2.50799176622615,,1
Table S1,637,Sakai et al. (2014),static_experiment,,254.2,8.4,NaCl-B2,255.2306619,8.434058066,Fei et al. (2007),1,4.22905,0.02107,14.045005484063113,0.0699751162907059,300.0,0.0,experimental_reported,-0.0250856864053333,0.0850872895398425,-1.16979379892436,,1
Table S1,638,Sakai et al. (2014),static_experiment,,238.7,10.8,NaCl-B2,239.6417341,10.84260883,Fei et al. (2007),1,4.29226,0.02107,14.25493083293523,0.0699751162907059,300.0,0.0,experimental_reported,1.32753808811253,1.43267769378372,0.699796451564623,,1
Table S1,639,Sakai et al. (2014),static_experiment,,227.2,8.5,NaCl-B2,227.5255977,8.512181252,Fei et al. (2007),1,4.34042,0.02107,14.414873955885415,0.0699751162907059,300.0,0.0,experimental_reported,1.36184228441763,1.46354786272042,1.10761027572161,,1
Table S1,640,Sakai et al. (2014),static_experiment,,214.0,8.0,NaCl-B2,214.3847478,8.014383097,Fei et al. (2007),1,4.40664,0.02408,14.63479574994192,0.07997156147509246,300.0,0.0,experimental_reported,3.93465438225954,4.03214779148882,4.1634961882105,,1
Table S1,641,Sakai et al. (2014),static_experiment,,195.9,8.2,NaCl-B2,195.7536125,8.193872497,Fei et al. (2007),1,4.47888,0.01806,14.874710434367197,0.05997867110631934,300.0,0.0,experimental_reported,1.23096601582051,1.32446719751005,1.94495366458207,,1
Table S1,642,Sakai et al. (2014),static_experiment,,173.2,8.6,NaCl-B2,173.1542023,8.59772598,Fei et al. (2007),1,4.59025,0.01505,15.244578906189501,0.049982225921932785,300.0,0.0,experimental_reported,0.941537107918009,1.02994792883854,2.31584289522303,,1
Table S1,643,Sakai et al. (2014),static_experiment,,151.6,4.9,NaCl-B2,151.2526418,4.888772724,Fei et al. (2007),1,4.71667,0.01204,15.664429603933733,0.03998578073754623,300.0,0.0,experimental_reported,1.44653401380361,1.53047111980587,3.44169578406118,,1
Table S1,644,Sakai et al. (2014),static_experiment,,109.0,3.1,NaCl-B2,108.8583373,3.095971061,Fei et al. (2007),1,4.97252,0.00602,16.514127444606594,0.019992890368773115,300.0,0.0,experimental_reported,-3.45950656246094,-3.38143760611378,-0.606081215363005,,1
Table S1,645,Sakai et al. (2014),static_experiment,,76.2,4.0,NaCl-B2,76.63282986,4.022720728,Fei et al. (2007),1,5.27051,0.01505,17.50377551786086,0.049982225921932785,300.0,0.0,experimental_reported,-2.33720166597482,-2.26235908853836,0.925678169091967,,1
Table S1,646,Sakai et al. (2014),static_experiment,,72.8,4.0,NaCl-B2,73.25322289,4.024902357,Fei et al. (2007),1,5.30964,0.01806,17.633729305257887,0.05997867110631934,300.0,0.0,experimental_reported,-1.99953532732945,-1.92491848649352,1.2765856850136,,1
Table S1,647,Sakai et al. (2014),static_experiment,,69.7,3.0,NaCl-B2,70.39887557,3.030080727,Fei et al. (2007),1,5.34275,0.02107,17.74369020228614,0.0699751162907059,300.0,0.0,experimental_reported,-1.81340919380806,-1.73895525789588,1.46734286022878,,1
Table S1,648,Sakai et al. (2014),static_experiment,,66.8,2.0,NaCl-B2,67.4326088,2.018940383,Fei et al. (2007),1,5.37285,0.00903,17.843654654130003,0.02998933555315967,300.0,0.0,experimental_reported,-2.09613624664792,-2.0218094904083,1.18376523012908,,1
Table S1,649,Sakai et al. (2014),static_experiment,,63.8,3.0,NaCl-B2,64.60081396,3.037655829,Fei et al. (2007),1,5.40897,0.01505,17.963611996342642,0.049982225921932785,300.0,0.0,experimental_reported,-1.8054929576783,-1.7312941799152,1.46722872265517,,1
Table S1,650,Sakai et al. (2014),static_experiment,,60.2,3.0,NaCl-B2,61.05657991,3.042686707,Fei et al. (2007),1,5.44509,0.01806,18.083569338555282,0.05997867110631934,300.0,0.0,experimental_reported,-2.33029318299878,-2.25619726671825,0.928754990769157,,1
Table S1,651,Sakai et al. (2014),static_experiment,,57.5,3.0,NaCl-B2,58.41022753,3.047490132,Fei et al. (2007),1,5.4782,0.00903,18.193530235583534,0.02998933555315967,300.0,0.0,experimental_reported,-2.29610573146473,-2.22208354423744,0.944904953229432,,1
Table S1,652,Sakai et al. (2014),static_experiment,,54.5,2.0,NaCl-B2,55.60109141,2.040407024,Fei et al. (2007),1,5.51733,0.00602,18.32348402298056,0.019992890368773115,300.0,0.0,experimental_reported,-2.04105361981575,-1.96709500746568,1.17210436449601,,1
Table S1,653,Sakai et al. (2014),static_experiment,,51.7,2.0,NaCl-B2,52.93358651,2.047720948,Fei et al. (2007),1,5.55646,0.00602,18.453437810377586,0.019992890368773115,300.0,0.0,experimental_reported,-1.75257228611819,-1.67865360615072,1.42592760779419,,1
Table S1,654,Sakai et al. (2014),static_experiment,,46.3,5.0,NaCl-B2,47.66760262,5.147689268,Fei et al. (2007),1,5.63472,0.01204,18.713345385171635,0.03998578073754623,300.0,0.0,experimental_reported,-1.41457002785938,-1.3406676120456,1.67532904850305,,1
Table S1,655,Sakai et al. (2014),static_experiment,,44.6,6.0,NaCl-B2,46.00887603,6.189534891,Fei et al. (2007),1,5.66482,0.01204,18.8133098370155,0.03998578073754623,300.0,0.0,experimental_reported,-1.02199258250361,-0.948076109326365,2.02735164995163,,1
Table S1,656,Sakai et al. (2014),static_experiment,,42.1,1.0,NaCl-B2,43.59361474,1.035477785,Fei et al. (2007),1,5.69492,0.00602,18.913274288859366,0.019992890368773115,300.0,0.0,experimental_reported,-1.4411578886065,-1.3672171707091,1.5642203684016,,1
Table S1,657,Sakai et al. (2014),static_experiment,,39.2,2.0,NaCl-B2,40.8224195,2.082776505,Fei et al. (2007),1,5.74308,0.00903,19.07321741180955,0.02998933555315967,300.0,0.0,experimental_reported,-1.12940130101648,-1.05540225357319,1.79883286850953,,1
Table S1,658,Sakai et al. (2014),static_experiment,,36.0,1.0,NaCl-B2,37.77909471,1.049419298,Fei et al. (2007),1,5.79726,0.01204,19.25315342512851,0.03998578073754623,300.0,0.0,experimental_reported,-0.860487579753119,-0.786396942897277,1.97147732764523,,1
Table S1,659,Sakai et al. (2014),static_experiment,,28.2,1.0,NaCl-B2,30.22387963,1.071768781,Fei et al. (2007),1,5.93572,0.02107,19.71298990361029,0.0699751162907059,300.0,0.0,experimental_reported,-0.645735928418048,-0.571307995034772,1.8989331710354,,1
Table S1,660,Sakai et al. (2014),static_experiment,,24.6,1.0,NaCl-B1,24.6,1.0,,0,6.05311,0.02408,20.102851265801366,0.07997156147509246,300.0,0.0,experimental_reported,-0.390375311500222,-0.315572234757592,1.87013796494994,,1
Table S1,661,Sakai et al. (2014),static_experiment,,24.2,1.0,NaCl-B1,24.2,1.0,,0,6.05612,0.02107,20.112847710985754,0.0699751162907059,300.0,0.0,experimental_reported,-0.647489955730073,-0.572676422407316,1.60530359410274,,1
Table S1,662,Dewaele et al. (2015),static_experiment,,14.5,0.1,ruby,14.51276833,0.100088057,Ye et al. (2018),1,6.256586,0.00532168,20.778610960265897,0.017673715085995433,300.0,0.0,experimental_reported,-1.61953403801756,-1.54395715667991,0.0774313432398426,,1
