Repository: CPrescher/peritheos

# Peritheos

A Python library for thermodynamic equations of state calculations for solid materials.

Built-in EOS evaluation, inversion, bounded robust fitting, and uncertainty
statistics are implemented in Rust and exposed through the established Python API.
NumPy broadcasting and user-defined `EosBase` subclasses remain supported.
The package includes PEP 561 typing metadata for type checkers and IDEs.

Full model, fitting, units, and development documentation is available at
[peritheos.readthedocs.io](https://peritheos.readthedocs.io/).
Rust users can start with the workflow-oriented [Rust API guide](docs/rust-api.md)
and the runnable examples in the unified Rust crate.

File: peritheos/data/datasets/iron-zhang-2025-tables-s1-s3-s4-pvt.csv (part 5 of 8)
source_table,source_row,source_reference_as_published,data_class,dynamic_path,pressure_gpa_raw,pressure_uncertainty_gpa_raw,pressure_calibrant,pressure_gpa_fit,pressure_uncertainty_gpa_fit,pressure_scale,pressure_correction_applied,molar_volume_cm3_mol,molar_volume_uncertainty_cm3_mol,volume_a3_conventional_cell,volume_uncertainty_a3_conventional_cell,temperature_k,temperature_uncertainty_k,temperature_provenance,fit1_observed_minus_model_gpa,fit2_observed_minus_model_gpa,fit5_observed_minus_model_gpa,source_cell_note,used_in_fit
Table S1,663,Dewaele et al. (2015),static_experiment,,18.3,0.1,ruby,18.31301735,0.100071133,Ye et al. (2018),1,6.18254,0.00527653,20.53269840872999,0.017523768408229633,300.0,0.0,experimental_reported,-0.861886005985408,-0.786604175212631,1.04932820752221,,1
Table S1,664,Dewaele et al. (2015),static_experiment,,19.0,0.1,ruby,19.01293606,0.100068085,Ye et al. (2018),1,6.168092,0.00527051,20.484715471844932,0.01750377551786086,300.0,0.0,experimental_reported,-0.778920062584199,-0.703694269092797,1.1729494330081,,1
Table S1,665,Dewaele et al. (2015),static_experiment,,19.4,0.1,ruby,19.41287227,0.100066352,Ye et al. (2018),1,6.156052,0.00526148,20.444729691107387,0.017473786182307702,300.0,0.0,experimental_reported,-0.899098849350239,-0.82391931651992,1.08634755745968,,1
Table S1,666,Fei et al. (2016),static_experiment,,18.72,0.1,Ne,18.72,0.1,,0,6.1495203,0.00354879,20.42303740505727,0.011785808872391751,300.0,0.0,experimental_reported,-1.87643443680917,-1.80127982699894,0.127110366988795,,1
Table S1,667,Fei et al. (2016),static_experiment,,21.93,0.1,Ne,21.93,0.1,,0,6.0715914,0.0038829,20.164229439233498,0.012895414287858658,300.0,0.0,experimental_reported,-2.18900190449784,-2.11413405116583,0.02379202029433,,1
Table S1,668,Fei et al. (2016),static_experiment,,25.71,0.1,Ne,25.71,0.1,,0,6.0226187,0.00350063,20.00158727608353,0.011625865749441565,300.0,0.0,experimental_reported,-0.749364019770589,-0.674664711885065,1.58817831103592,,1
Table S1,669,Fei et al. (2016),static_experiment,,26.84,0.1,Ne,26.84,0.1,,0,5.9666026,0.00347956,19.815553431202098,0.01155589063315086,300.0,0.0,experimental_reported,-2.42328773299475,-2.34876784622554,0.0499614700973154,,1
Table S1,670,Fei et al. (2016),static_experiment,,28.6,0.1,Ne,28.6,0.1,,0,5.9181717,0.00381668,19.654710628185317,0.012675492493802154,300.0,0.0,experimental_reported,-3.20217071281133,-3.12779259922229,-0.61804785391292,,1
Table S1,671,Fei et al. (2016),static_experiment,,31.18,0.1,Ne,31.18,0.1,,0,5.8840985,0.00336819,19.541550868698064,0.011186022161328558,300.0,0.0,experimental_reported,-2.47496343340475,-2.40067663366317,0.183340798859771,,1
Table S1,672,Fei et al. (2016),static_experiment,,34.35,0.1,Ne,34.35,0.1,,0,5.8379853,0.00335013,19.388405328473258,0.011126043490222238,300.0,0.0,experimental_reported,-1.90371473151371,-1.82953909100922,0.849658095508971,,1
Table S1,673,Fei et al. (2016),static_experiment,,36.78,0.1,Ne,36.78,0.1,,0,5.8061395,0.00333809,19.28264293842245,0.011086057709484693,300.0,0.0,experimental_reported,-1.33194075270092,-1.25783270462708,1.48333216687632,,1
Table S1,674,Fei et al. (2016),static_experiment,,37.76,0.1,Ne,37.76,0.1,,0,5.7717352,0.00375347,19.168383569964913,0.012465567144930037,300.0,0.0,experimental_reported,-2.4199396830917,-2.3458954176824,0.458590501452498,,1
Table S1,675,Fei et al. (2016),static_experiment,,40.1,0.1,Ne,40.1,0.1,,0,5.7757385,0.00332605,19.181678842060144,0.011046071928747146,300.0,0.0,experimental_reported,0.163988946253163,0.238040114750248,3.03535666003944,,1
Table S1,676,Fei et al. (2016),static_experiment,,43.1,0.1,Ne,43.1,0.1,,0,5.7267056,0.00459326,19.01883675000649,0.015254575351373886,300.0,0.0,experimental_reported,0.114966723109703,0.188943365768416,3.07034565481424,,1
Table S1,677,Fei et al. (2016),static_experiment,,43.3,0.1,Ne,43.3,0.1,,0,5.7393175,0.00629391,19.060721855329067,0.02090256688055229,300.0,0.0,experimental_reported,1.11211517965184,1.18610885231778,4.04666865990239,,1
Table S1,678,Fei et al. (2016),static_experiment,,43.86,0.1,Ne,43.86,0.1,,0,5.6826091,0.00371434,18.872388828055225,0.01233561335753301,300.0,0.0,experimental_reported,-1.98460875438387,-1.91067914032468,1.03915616409029,,1
Table S1,679,Fei et al. (2016),static_experiment,,45.09,0.1,Ne,45.09,0.1,,0,5.6903448,0.00329294,18.8980796921791,0.010936111031718893,300.0,0.0,experimental_reported,-0.244686239783007,-0.170749836786897,2.76758992869463,,1
Table S1,680,Fei et al. (2016),static_experiment,,45.09,0.1,Ne,45.09,0.1,,0,5.6397166,0.00327488,18.729939484177716,0.010876132360612575,300.0,0.0,experimental_reported,-3.64776420155286,-3.57386018664125,-0.564355992863149,,1
Table S1,681,Fei et al. (2016),static_experiment,,46.34,0.1,Ne,46.34,0.1,,0,5.6837529,0.00329294,18.87618747722529,0.010936111031718893,300.0,0.0,experimental_reported,0.571013370653027,0.644943948072886,3.5930934135338,,1
Table S1,682,Fei et al. (2016),static_experiment,,48.18,0.1,Ne,48.18,0.1,,0,5.6421848,0.00327488,18.738136569228914,0.010876132360612575,300.0,0.0,experimental_reported,-0.388210721205162,-0.314305806698293,2.6919554097793,,1
Table S1,683,Fei et al. (2016),static_experiment,,49.01,0.1,Ne,49.01,0.1,,0,5.6178339,0.00326585,18.657265327687227,0.010846143025059414,300.0,0.0,experimental_reported,-1.24775306464633,-1.1738538137415,1.86335838256115,,1
Table S1,684,Fei et al. (2016),static_experiment,,50.54,0.1,Ne,50.54,0.1,,0,5.608232,0.00326284,18.625376667549034,0.010836146579875028,300.0,0.0,experimental_reported,-0.394320694563071,-0.320421666275727,2.72834858248853,,1
Table S1,685,Fei et al. (2016),static_experiment,,51.28,0.1,Ne,51.28,0.1,,0,5.5880349,0.00325381,18.5583005203618,0.010806157244321869,300.0,0.0,experimental_reported,-1.0969151890679,-1.02301276898107,2.04885115403995,,1
Table S1,686,Fei et al. (2016),static_experiment,,52.23,0.1,NaCl-B2,52.23,0.1,,0,5.5548647,0.00323876,18.448139694429862,0.010756175018399934,300.0,0.0,experimental_reported,-2.57461062900924,-2.50069075915464,0.605431667608507,,1
Table S1,687,Fei et al. (2016),static_experiment,,52.34,0.1,Ne,52.34,0.1,,0,5.6101584,0.00497553,18.63177439246704,0.01652412388979098,300.0,0.0,experimental_reported,1.54189180064891,1.61579078027476,4.66227184702359,,1
Table S1,688,Fei et al. (2016),static_experiment,,52.4,0.1,Ne,52.4,0.1,,0,5.6069678,0.00204078,18.62117816057159,0.006777589835014085,300.0,0.0,experimental_reported,1.3761598655456,1.45005895142592,4.50032334725729,,1
Table S1,689,Fei et al. (2016),static_experiment,,55.9,0.1,Ne,55.9,0.1,,0,5.5216945,0.00322973,18.33797886849792,0.010726185682846777,300.0,0.0,experimental_reported,-1.4071563804392,-1.33320335831442,1.80246782256611,,1
Table S1,690,Fei et al. (2016),static_experiment,,56.65,0.1,Ne,56.65,0.1,,0,5.5110993,0.00322371,18.302791381448877,0.010706192792478001,300.0,0.0,experimental_reported,-1.47270388680883,-1.39873678382219,1.7453520799393,,1
Table S1,691,Fei et al. (2016),static_experiment,,56.86,0.1,NaCl-B2,56.86,0.1,,0,5.4865678,0.00321468,18.22132035319613,0.010676203456924844,300.0,0.0,experimental_reported,-3.18175615565822,-3.10774964847596,0.0538848135406411,,1
Table S1,692,Fei et al. (2016),static_experiment,,57.66,0.1,Ne,57.66,0.1,,0,5.5123334,0.00393407,18.306889923974477,0.01306535385599323,300.0,0.0,experimental_reported,-0.367302058303807,-0.293336684994671,2.84979753448745,,1
Table S1,693,Fei et al. (2016),static_experiment,,57.9,0.1,NaCl-B2,57.9,0.1,,0,5.5007148,0.0032207,18.268303645562746,0.010696196347293616,300.0,0.0,experimental_reported,-1.02977820879133,-0.955795602002588,2.19605449412159,,1
Table S1,694,Fei et al. (2016),static_experiment,,58.05,0.1,Ne,58.05,0.1,,0,5.5073368,0.00732935,18.290295824968396,0.024341344023981266,300.0,0.0,experimental_reported,-0.364232066146009,-0.290259542528517,2.8566975797428,,1
Table S1,695,Fei et al. (2016),static_experiment,,58.63,0.1,Ne,58.63,0.1,,0,5.481812,0.00321167,18.205525969804796,0.010666207011740456,300.0,0.0,experimental_reported,-1.78883648962124,-1.71482121329375,1.449895963675,,1
Table S1,696,Fei et al. (2016),static_experiment,,61.75,0.1,Ne,61.75,0.1,,0,5.4514411,0.00319963,18.104661837894337,0.010626221231002911,300.0,0.0,experimental_reported,-1.11631991066069,-1.04223961786855,2.13967041800959,,1
Table S1,697,Fei et al. (2016),static_experiment,,67.44,0.1,Ne,67.44,0.1,,0,5.386696,0.00317555,17.88963830197818,0.010546249669527817,300.0,0.0,experimental_reported,-0.879389823322825,-0.805115210691653,2.39854205287649,,1
Table S1,698,Fei et al. (2016),static_experiment,,68.37,0.1,Ne,68.37,0.1,,0,5.3806459,0.00727216,17.869545447157567,0.024151411565477923,300.0,0.0,experimental_reported,-0.475907327954744,-0.401610411543857,2.80300600264799,,1
Table S1,699,Fei et al. (2016),static_experiment,,68.82,0.1,Ne,68.82,0.1,,0,5.3685156,0.00316953,17.82925977306449,0.010526256779159044,300.0,0.0,experimental_reported,-1.09054397133311,-1.01620008228547,2.18977140098887,,1
Table S1,700,Fei et al. (2016),static_experiment,,69.26,0.1,Ne,69.26,0.1,,0,5.3845589,0.00324779,17.88254082589727,0.010786164353953095,300.0,0.0,experimental_reported,0.754965093309067,0.829247499817797,4.03326499150199,,1
Table S1,701,Fei et al. (2016),static_experiment,,69.42,0.1,Ne,69.42,0.1,,0,5.3579204,0.00316351,17.79407228601545,0.010506263888790272,300.0,0.0,experimental_reported,-1.43035482076851,-1.35596739533007,1.85056158510646,,1
Table S1,702,Fei et al. (2016),static_experiment,,69.46,0.1,NaCl-B2,69.46,0.1,,0,5.3468135,0.0031605,17.75718540328506,0.010496267443605885,300.0,0.0,experimental_reported,-2.38558676571603,-2.311151133979,0.895328492788167,,1
Table S1,703,Fei et al. (2016),static_experiment,,72.15,0.1,Ne,72.15,0.1,,0,5.311446,0.00314545,17.63972717236852,0.010446285217683952,300.0,0.0,experimental_reported,-2.93446989432488,-2.85986258592048,0.3420570786231,,1
Table S1,704,Fei et al. (2016),static_experiment,,73.07,0.1,Ne,73.07,0.1,,0,5.3410343,0.00332906,17.737992228531038,0.011056068373931532,300.0,0.0,experimental_reported,0.702468355050357,0.776930127982979,3.98312517371086,,1
Table S1,705,Fei et al. (2016),static_experiment,,73.46,0.1,Ne,73.46,0.1,,0,5.3407935,0.002408,17.737192512916288,0.007997156147509246,300.0,0.0,experimental_reported,1.07065937655047,1.14512225459566,4.35130157549985,,1
Table S1,706,Fei et al. (2016),static_experiment,,75.52,0.1,NaCl-B2,75.52,0.1,,0,5.2930248,0.00313943,17.578548927840075,0.010426292327315179,300.0,0.0,experimental_reported,-1.29447524478043,-1.21976709011751,1.97706750944096,,1
Table S1,707,Fei et al. (2016),static_experiment,,77.38,0.1,Ne,77.38,0.1,,0,5.2778243,0.00313341,17.52806687965892,0.010406299436946407,300.0,0.0,experimental_reported,-0.884746737832558,-0.809949206132103,2.38126079330469,,1
Table S1,708,Fei et al. (2016),static_experiment,,77.71,0.1,Ne,77.71,0.1,,0,5.2615402,0.00312739,17.47398611121139,0.010386306546577632,300.0,0.0,experimental_reported,-2.13161324460202,-2.05671358093024,1.12701522799628,,1
Table S1,709,Fei et al. (2016),static_experiment,,80.37,0.1,Ne,80.37,0.1,,0,5.2521791,0.00319361,17.44289716668795,0.010606228340634138,300.0,0.0,experimental_reported,-0.389117456334148,-0.314156012777161,2.86458191971339,,1
Table S1,710,Fei et al. (2016),static_experiment,,80.65,0.1,Ne,80.65,0.1,,0,5.2566941,0.00220934,17.457891834464526,0.0073373907653397335,300.0,0.0,experimental_reported,0.334420972535554,0.409352335294614,3.59056075972991,,1
Table S1,711,Fei et al. (2016),static_experiment,,84.96,0.1,Ne,84.96,0.1,,0,5.2212664,0.00246519,17.3402336746443,0.00818708860601259,300.0,0.0,experimental_reported,1.11272878158856,1.18791073469401,4.34652580497932,,1
Table S1,712,Fei et al. (2016),static_experiment,,85.42,0.1,Ne,85.42,0.1,,0,5.2078117,0.00272405,17.29554956467009,0.009046782891869835,300.0,0.0,experimental_reported,0.200112978486203,0.275399092755336,3.42348111502545,,1
Table S1,713,Fei et al. (2016),static_experiment,,85.68,0.1,Ne,85.68,0.1,,0,5.2058853,0.00327488,17.289151839752083,0.010876132360612575,300.0,0.0,experimental_reported,0.262148282722805,0.33744972873005,3.48393436117747,,1
Table S1,714,Fei et al. (2016),static_experiment,,86.16,0.1,NaCl-B2,86.16,0.1,,0,5.1845745,0.00271502,17.218377007846627,0.009016793556316674,300.0,0.0,experimental_reported,-1.47218534516325,-1.39670713726088,1.73059771195462,,1
Table S1,715,Fei et al. (2016),static_experiment,,87.41,0.1,Ne,87.41,0.1,,0,5.1825277,0.00271502,17.21157942512124,0.009016793556316674,300.0,0.0,experimental_reported,-0.437233424627436,-0.361737537794298,2.76357845918513,,1
Table S1,716,Fei et al. (2016),static_experiment,,87.47,0.1,Ne,87.47,0.1,,0,5.1834608,0.00271502,17.2146783231284,0.009016793556316674,300.0,0.0,experimental_reported,-0.279144829167237,-0.203657017317099,2.92256887238581,,1
Table S1,717,Fei et al. (2016),static_experiment,,90.62,0.1,Ne,90.62,0.1,,0,5.160344,0.00263074,17.137905624112314,0.008736893091153851,300.0,0.0,experimental_reported,0.414919959822527,0.49061557449788,3.59270443951173,,1
Table S1,718,Fei et al. (2016),static_experiment,,92.8,0.1,Ne,92.8,0.1,,0,5.1398459,0.00244111,17.06982983240664,0.008107117044537497,300.0,0.0,experimental_reported,0.371402338032468,0.447296096273163,3.5251672716368,,1
Table S1,719,Fei et al. (2016),static_experiment,,93.7,0.1,Ne,93.7,0.1,,0,5.1227792,0.0026187,17.01314998821117,0.008696907310416304,300.0,0.0,experimental_reported,-0.613456411074083,-0.537387340885971,2.51826696551021,,1
Table S1,720,Fei et al. (2016),static_experiment,,94.13,0.1,Ne,94.13,0.1,,0,5.1130268,0.00131537,16.980761505813756,0.0043684465455769254,300.0,0.0,experimental_reported,-1.27444431735555,-1.19827072569599,1.84383956481834,,1
Table S1,721,Fei et al. (2016),static_experiment,,97.55,0.1,NaCl-B2,97.55,0.1,,0,5.0660106,0.00260064,16.82461703203364,0.008636928639309985,300.0,0.0,experimental_reported,-3.26003591461404,-3.18331202141607,-0.215332363903983,,1
Table S1,722,Fei et al. (2016),static_experiment,,151.3,0.1,MgO,145.874906393505,0.0964143465918738,Ye et al. (2018),1,4.6952087,0.00289562,15.59315494976906,0.009616580267379868,300.0,0.0,experimental_reported,-7.5343642734982,-7.44975348815268,-5.63508479239562,,1
Table S1,723,Fei et al. (2016),static_experiment,,155.99,0.1,MgO,150.311563359696,0.0963597431628284,Ye et al. (2018),1,4.6597509,0.00288358,15.475396825496984,0.009576594486642323,300.0,0.0,experimental_reported,-9.22562689191989,-9.13982938377168,-7.49323203818267,,1
Table S1,724,Fei et al. (2016),static_experiment,,156.58,0.1,MgO,150.869736894418,0.0963531337938549,Ye et al. (2018),1,4.6727541,0.00288659,15.518581468693535,0.009586590931826709,300.0,0.0,experimental_reported,-6.39447051989978,-6.30911915103471,-4.59964405584898,,1
Table S1,725,Fei et al. (2016),static_experiment,,159.72,0.1,MgO,153.838352762853,0.0963175261475413,Ye et al. (2018),1,4.6570419,0.00288057,15.466400024831039,0.009566598041457935,300.0,0.0,experimental_reported,-6.17618280822521,-6.09029072313544,-4.45697467671093,,1
Table S1,726,Fei et al. (2016),static_experiment,,161.6,0.1,MgO,155.615192960357,0.0962965302972506,Ye et al. (2018),1,4.6232095,0.00380765,15.354039980958532,0.012645503158248994,300.0,0.0,experimental_reported,-10.4736021091292,-10.3864800674043,-8.9243358299467,,1
Table S1,727,Fei et al. (2016),static_experiment,,164.56,0.1,MgO,158.411599324538,0.0962637331821451,Ye et al. (2018),1,4.6219453,0.00286552,15.34984147398109,0.009516615815536002,300.0,0.0,experimental_reported,-7.90827658361846,-7.82110679178422,-6.36554957116223,,1
Table S1,728,Fei et al. (2016),static_experiment,,165.8,0.1,MgO,159.583050496056,0.0962503320241592,Ye et al. (2018),1,4.6128852,0.00380163,15.319752173976086,0.012625510267880221,300.0,0.0,experimental_reported,-8.40171356379079,-8.31419768768242,-6.90625123814371,,1
Table S1,729,Fei et al. (2016),static_experiment,,167.14,0.1,MgO,160.848704339133,0.0962359126116627,Ye et al. (2018),1,4.6034338,0.00292572,15.288363336097113,0.009716544719223733,300.0,0.0,experimental_reported,-8.88945850952405,-8.80157426829723,-7.44405116138185,,1
Table S1,730,Fei et al. (2016),static_experiment,,170.39,0.1,MgO,163.916956263198,0.0962010424691578,Ye et al. (2018),1,4.594163,0.00285649,15.257574284929202,0.009486626479982843,300.0,0.0,experimental_reported,-7.55775552029536,-7.46950255676217,-6.16219082876154,,1
Table S1,731,Fei et al. (2016),static_experiment,,170.6,0.1,MgO,164.114821547678,0.0961986058309953,Ye et al. (2018),1,4.5856447,0.00378658,15.229284345057387,0.012575528041958288,300.0,0.0,experimental_reported,-8.97018275086984,-8.88158443191736,-7.6210655645053,,1
Table S1,732,Fei et al. (2016),static_experiment,,175.5,0.1,MgO,168.737879883031,0.0961469401042912,Ye et al. (2018),1,4.5672837,0.00377755,15.16830602943263,0.012545538706405129,300.0,0.0,experimental_reported,-7.86663067391535,-7.77726611532509,-6.61975173313189,,1
Table S1,733,Fei et al. (2016),static_experiment,,176.6,0.1,MgO,169.774988460898,0.0961353275543024,Ye et al. (2018),1,4.5434445,0.00376551,15.089134183572288,0.012505552925667584,300.0,0.0,experimental_reported,-11.5001058459181,-11.4097005673505,-10.3902999843973,,1
Table S1,734,Fei et al. (2016),static_experiment,,181.3,0.1,MgO,174.206125699255,0.0960872177050497,Ye et al. (2018),1,4.5261671,0.00276619,15.03175458821391,0.009186733124451245,300.0,0.0,experimental_reported,-10.5269870405754,-10.4357939574171,-9.51958520750267,,1
Table S1,735,Fei et al. (2016),static_experiment,,182.9,0.1,MgO,175.713961660447,0.0960710561292767,Ye et al. (2018),1,4.5151204,0.00374745,14.99506763438721,0.012445574254561264,300.0,0.0,experimental_reported,-11.2629536634325,-11.1712416427747,-10.322374071503,,1
Table S1,736,Fei et al. (2016),static_experiment,,187.54,0.1,MgO,180.0843593815,0.0960245064420924,Ye et al. (2018),1,4.5029901,0.00275415,14.954781960294133,0.0091467473437137,300.0,0.0,experimental_reported,-9.38644872562611,-9.29415284171222,-8.52045642989421,,1
Table S1,737,Fei et al. (2016),static_experiment,,189.6,0.1,MgO,182.024396528545,0.0960044285488107,Ye et al. (2018),1,4.474967,0.00372638,14.861715055627496,0.012375599138270557,300.0,0.0,experimental_reported,-13.3302645892227,-13.2365620321114,-12.6414172703853,,1
Table S1,738,Fei et al. (2016),static_experiment,,198.7,0.1,MgO,190.586251799592,0.0959165836938057,Ye et al. (2018),1,4.4409841,0.00370832,14.74885518949577,0.012315620467164239,300.0,0.0,experimental_reported,-12.1400434060691,-12.0445218169483,-11.6750317465846,,1
Table S1,739,Fei et al. (2016),static_experiment,,204.6,0.1,MgO,196.13262979447,0.095861500388304,Ye et al. (2018),1,4.4204258,0.00361501,14.68057946888641,0.012005730666448255,300.0,0.0,experimental_reported,-11.1833045629355,-11.0866192888953,-10.8584688957008,,1
Table S1,740,Fei et al. (2016),static_experiment,,53.96,6.7,Pt,53.96,6.7,,0,5.6481747,0.00216118,18.758029495145845,0.007177447642389548,1208.0,18.0,experimental_reported,-0.841047285285789,-0.788060544170428,0.679657057662091,,1
Table S1,741,Fei et al. (2016),static_experiment,,63.6,9.4,Pt,63.6,9.4,,0,5.5560988,0.00642033,18.45223823695546,0.021322417578296525,1249.0,17.0,experimental_reported,2.00644328492255,2.05842070272312,3.64934518693646,,1
Table S1,742,Fei et al. (2016),static_experiment,,71.86,7.0,Pt,71.86,7.0,,0,5.4131238,0.00287756,17.977407090697096,0.009556601596273548,1252.0,18.0,experimental_reported,-0.84855465858071,-0.797013303402423,1.00993300782875,,1
Table S1,743,Fei et al. (2016),static_experiment,,77.12,6.8,Pt,77.12,6.8,,0,5.3729102,0.0033411,17.843854583033693,0.011096054154669079,1278.0,19.0,experimental_reported,0.769838274291402,0.820954710085289,2.63607867760844,,1
Table S1,744,Fei et al. (2016),static_experiment,,54.37,8.0,Pt,54.37,8.0,,0,5.6618401,0.00328391,18.80341335628296,0.010906121696165734,1303.0,9.0,experimental_reported,-0.445482393306527,-0.393676956954053,0.889080263076686,,1
Table S1,745,Fei et al. (2016),static_experiment,,97.3,7.9,Pt,97.3,7.9,,0,5.1550163,0.00254044,17.120211916135947,0.008436999735622255,1311.0,38.0,experimental_reported,-0.188478473155328,-0.137335124765215,1.72333413340053,,1
Table S1,746,Fei et al. (2016),static_experiment,,90.66,8.4,Pt,90.66,8.4,,0,5.2411023,0.00290465,17.406110248409405,0.009646569602933027,1351.0,2.0,experimental_reported,1.54139473668191,1.59154971740828,3.40006384980722,,1
Table S1,747,Fei et al. (2016),static_experiment,,54.64,8.9,Pt,54.64,8.9,,0,5.6694253,0.00328692,18.828604398147615,0.01091611814135012,1366.0,12.0,experimental_reported,-0.296506859174855,-0.245427094297078,0.917549914510779,,1
Table S1,748,Fei et al. (2016),static_experiment,,64.27,10.3,Pt,64.27,10.3,,0,5.5606439,0.00642334,18.46733286918388,0.021332414023480913,1386.0,9.0,experimental_reported,1.67507999765921,1.72527300794209,3.09827732487899,,1
Table S1,749,Fei et al. (2016),static_experiment,,97.87,8.9,Pt,97.87,8.9,,0,5.1585079,0.00254345,17.13180779254984,0.00844699618080664,1422.0,1.0,experimental_reported,-0.301579996635809,-0.252175963697695,1.47882508427249,,1
Table S1,750,Fei et al. (2016),static_experiment,,72.55,8.7,Pt,72.55,8.7,,0,5.4258862,0.00614341,18.019792018278896,0.020402744621332965,1434.0,19.0,experimental_reported,-0.86482251730267,-0.815774770764065,0.71902526370377,,1
Table S1,751,Fei et al. (2016),static_experiment,,55.02,10.4,Pt,55.02,10.4,,0,5.6883281,0.00260967,18.891382073905557,0.008666917974863145,1454.0,21.0,experimental_reported,0.433010624056408,0.483213710675947,1.45698939875348,,1
Table S1,752,Fei et al. (2016),static_experiment,,77.96,8.1,Pt,77.96,8.1,,0,5.3795021,0.00324177,17.865746797987498,0.010766171463584322,1470.0,18.0,experimental_reported,0.317723704088607,0.366201508864322,1.91269526818026,,1
Table S1,753,Fei et al. (2016),static_experiment,,91.3,9.3,Pt,91.3,9.3,,0,5.2442929,0.0023779,17.416706480304853,0.00789719169566538,1495.0,18.0,experimental_reported,1.10115432207785,1.14926386342059,2.77832995355814,,1
Table S1,754,Fei et al. (2016),static_experiment,,98.59,10.4,Pt,98.59,10.4,,0,5.1656416,0.00357588,17.155499367636832,0.01187577687905123,1562.0,8.0,experimental_reported,-0.191568459346314,-0.144150118524351,1.42538592632769,,1
Table S1,755,Fei et al. (2016),static_experiment,,98.79,10.6,Pt,98.79,10.6,,0,5.1650697,0.00366919,17.1536000430518,0.012185666679767214,1600.0,41.0,experimental_reported,-0.425551275526303,-0.3786261480532,1.14744577160559,,1
Table S1,756,Fei et al. (2016),static_experiment,,73.18,10.5,Pt,73.18,10.5,,0,5.4404546,0.00950558,18.068174812971325,0.03156877389229275,1602.0,11.0,experimental_reported,-0.719512740163367,-0.67241973589968,0.607038429063437,,1
Table S1,757,Fei et al. (2016),static_experiment,,65.34,12.2,Pt,65.34,12.2,,0,5.5732257,0.00599291,18.509118010054618,0.019902922362113634,1603.0,42.0,experimental_reported,1.48550403002494,1.53330123684571,2.55268247659595,,1
Table S1,758,Fei et al. (2016),static_experiment,,55.72,11.1,Pt,55.72,11.1,,0,5.6924819,0.00864472,18.90517716826001,0.02870979056955819,1617.0,6.0,experimental_reported,-0.240595460383581,-0.192053290347758,0.508773152878156,,1
Table S1,759,Fei et al. (2016),static_experiment,,91.86,10.4,Pt,91.86,10.4,,0,5.2488982,0.00458122,17.432001041436965,0.01521458957063634,1619.0,7.0,experimental_reported,0.883804467105321,0.930330461662749,2.40574018967206,,1
Table S1,760,Fei et al. (2016),static_experiment,,78.62,9.5,Pt,78.62,9.5,,0,5.3852813,0.00242004,17.88493997274152,0.008037141928246791,1621.0,15.0,experimental_reported,-0.0295777742435632,0.0171035062582092,1.35387480391009,,1
Table S1,761,Fei et al. (2016),static_experiment,,99.69,12.2,Pt,99.69,12.2,,0,5.1701566,0.00357889,17.170494035413416,0.011885773324235616,1795.0,33.0,experimental_reported,-0.942721134091414,-0.89815363338225,0.406556220823021,,1
Table S1,762,Merkel et al.  (2020),static_experiment,,18.2,0.0,ruby,18.2,0.0,,0,6.18191042114942,0.0,20.530607528175477,0.0,300.0,0.0,experimental_reported,-1.00162534639258,-0.926345969000209,0.911368580491555,,1
Table S1,763,Merkel et al.  (2020),static_experiment,,18.4,0.0,ruby,18.4,0.0,,0,6.18727780134298,0.0,20.548433017175043,0.0,300.0,0.0,experimental_reported,-0.57428184812149,-0.498981521952938,1.32351585106428,,1
Table S1,764,Merkel et al.  (2020),static_experiment,,18.53,0.0,ruby,18.53,0.0,,0,6.18587848132684,0.0,20.543785766066485,0.0,300.0,0.0,experimental_reported,-0.503449461754311,-0.428154604244348,1.39831515109076,,1
Table S1,765,Merkel et al.  (2020),static_experiment,,18.55,0.0,ruby,18.55,0.0,,0,6.17211355764948,0.0,20.49807137902064,0.0,300.0,0.0,experimental_reported,-1.06934582337015,-0.994104488345915,0.871246828876735,,1
Table S1,766,Merkel et al.  (2020),static_experiment,,19.2,0.0,ruby,19.2,0.0,,0,6.15649854607396,0.0,20.446212705509595,0.0,300.0,0.0,experimental_reported,-1.09258282533868,-1.01740158410244,0.891623240982611,,1
Table S1,767,Merkel et al.  (2020),static_experiment,,19.62,0.0,ruby,19.62,0.0,,0,6.16235768257605,0.0,20.465671355632843,0.0,300.0,0.0,experimental_reported,-0.418889303500301,-0.343685593525525,1.54900660538773,,1
Table S1,768,Merkel et al.  (2020),static_experiment,,20.27,0.0,ruby,20.27,0.0,,0,6.15163444275482,0.0,20.43005863833319,0.0,300.0,0.0,experimental_reported,-0.234182944537697,-0.159020281415977,1.76351296705069,,1
Table S1,769,Merkel et al.  (2020),static_experiment,,20.59,0.0,ruby,20.59,0.0,,0,6.14728012096721,0.0,20.415597595454443,0.0,300.0,0.0,experimental_reported,-0.104372051703734,-0.0292259609207193,1.90536079093858,,1
Table S1,770,Miozzi et al. (2020),static_experiment,,41.5691,0.0,MgO,41.5691,0.0,,0,5.734953,0.000602,19.04622700981171,0.0019992890368773115,300.0,1.0,experimental_reported,-0.89362318563132,-0.819635579395118,2.04819960358878,,1
Table S1,771,Miozzi et al. (2020),static_experiment,,47.5541,0.1753,MgO,47.5541,0.1753,,0,5.799969,0.001806,19.262150225794457,0.005997867110631935,1759.0,47.1,experimental_reported,-3.32965830040112,-3.28143358926647,-3.13253689620793,,1
Table S1,772,Miozzi et al. (2020),static_experiment,,41.7757,0.0,MgO,41.7757,0.0,,0,5.738866,0.001204,19.059222388551408,0.003998578073754623,300.0,1.0,experimental_reported,-0.440566293516724,-0.366573256823393,2.49474223230185,,1
Table S1,773,Miozzi et al. (2020),static_experiment,,52.4359,0.0,MgO,52.4359,0.0,,0,5.771675,0.001204,19.168183641061223,0.003998578073754623,2038.0,51.97,experimental_reported,-2.98624442059661,-2.94055434993989,-3.16093297785586,,1
Table S1,774,Miozzi et al. (2020),static_experiment,,52.917,0.0,MgO,52.917,0.0,,0,5.795755,0.000903,19.248155202536314,0.0029989335553159673,2117.0,80.27,experimental_reported,-1.91686724943831,-1.87150107593523,-2.30435855365157,,1
Table S1,775,Miozzi et al. (2020),static_experiment,,46.2589,0.0,MgO,46.2589,0.0,,0,5.683181,0.000301,18.874288152640258,0.0009996445184386558,300.0,1.0,experimental_reported,0.452112092455742,0.526042186431027,3.47503517563724,,1
Table S1,776,Miozzi et al. (2020),static_experiment,,52.2887,0.1939,MgO,52.2887,0.1939,,0,5.747294,0.001806,19.08721243506769,0.005997867110631935,1818.0,45.4,experimental_reported,-2.31812826902403,-2.27092494780335,-2.05374824609057,,1
Table S1,777,Miozzi et al. (2020),static_experiment,,51.6519,0.1978,MgO,51.6519,0.1978,,0,5.757829,0.001204,19.122199993213044,0.003998578073754623,1485.0,65.4,experimental_reported,1.0679240636214,1.11834393137112,1.85319266065453,,1
Table S1,778,Miozzi et al. (2020),static_experiment,,53.3907,0.0298,MgO,53.3907,0.0298,,0,5.715689,0.000602,18.982249760631635,0.0019992890368773115,1519.0,56.8,experimental_reported,-0.116514473289577,-0.0667947132314097,0.729103901328045,,1
Table S1,779,Miozzi et al. (2020),static_experiment,,55.0794,0.0805,MgO,55.0794,0.0805,,0,5.711776,0.000903,18.969254381891933,0.0029989335553159673,1632.0,167.6,experimental_reported,0.185898581402135,0.234457262613766,0.857844236721377,,1
Table S1,780,Miozzi et al. (2020),static_experiment,,54.8298,0.2095,MgO,54.8298,0.2095,,0,5.719903,0.000903,18.996244783889775,0.0029989335553159673,1752.0,134.4,experimental_reported,-0.780381913510233,-0.732862349815662,-0.326281243308138,,1
Table S1,781,Miozzi et al. (2020),static_experiment,,55.4639,0.21,MgO,55.4639,0.21,,0,5.698833,0.000602,18.92626966759907,0.0019992890368773115,1922.0,99.9,experimental_reported,-3.21729842318739,-3.17143023696363,-2.97326500209025,,1
Table S1,782,Miozzi et al. (2020),static_experiment,,55.6605,0.2459,MgO,55.6605,0.2459,,0,5.703348,0.000903,18.94126433537565,0.0029989335553159673,2205.0,94.9,experimental_reported,-5.67885700767138,-5.63512572031892,-5.89622348057226,,1
Table S1,783,Miozzi et al. (2020),static_experiment,,48.3045,0.0,MgO,48.3045,0.0,,0,5.647061,0.000903,18.754330810427618,0.0029989335553159673,300.0,1.0,experimental_reported,0.0701457868447264,0.144052689867706,3.14383768714279,,1
Table S1,784,Miozzi et al. (2020),static_experiment,,59.3007,1.7925,MgO,59.3007,1.7925,,0,5.734953,0.000602,19.04622700981171,0.0019992890368773115,2503.0,117.3,experimental_reported,-3.20465076457695,-3.16261596954073,-4.00241783240424,,1
Table S1,785,Miozzi et al. (2020),static_experiment,,57.3881,0.0,MgO,57.3881,0.0,,0,5.737662,0.000903,19.055223810477656,0.0029989335553159673,2338.0,141.4,experimental_reported,-3.21558626975516,-3.17242104377127,-3.75996938272731,,1
Table S1,786,Miozzi et al. (2020),static_experiment,,57.2591,0.0,MgO,57.2591,0.0,,0,5.694017,0.001806,18.910275355304048,0.005997867110631935,2012.0,106.2,experimental_reported,-2.65993225964944,-2.6148355999021,-2.54370008017477,,1
Table S1,787,Miozzi et al. (2020),static_experiment,,60.028,0.6153,MgO,60.028,0.6153,,0,5.715388,0.001204,18.981250116113195,0.003998578073754623,2575.0,137.4,experimental_reported,-4.44596368854876,-4.40461821544087,-5.28643680996969,,1
Table S1,788,Miozzi et al. (2020),static_experiment,,63.3999,0.2999,MgO,63.3999,0.2999,,0,5.716291,0.000903,18.98424904966851,0.0029989335553159673,3188.0,198.4,experimental_reported,-7.52348086297212,-7.48578428697635,-9.32548760249536,,1
Table S1,789,Miozzi et al. (2020),static_experiment,,65.4429,2.6163,MgO,65.4429,2.6163,,0,5.711174,0.001204,18.96725509285505,0.003998578073754623,3399.0,220.6,experimental_reported,-8.05149234747142,-8.01502483040227,-10.1593011866989,,1
Table S1,790,Miozzi et al. (2020),static_experiment,,60.2883,0.2243,MgO,60.2883,0.2243,,0,5.67987,0.000903,18.863292062937433,0.0029989335553159673,2486.0,117.2,experimental_reported,-5.49739730483625,-5.45586795466013,-6.07399908364058,,1
Table S1,791,Miozzi et al. (2020),static_experiment,,59.3395,0.3683,MgO,59.3395,0.3683,,0,5.67084,0.000602,18.833302727384275,0.0019992890368773115,2375.0,116.1,experimental_reported,-5.8618308648992,-5.81964549337064,-6.23712519753431,,1
Table S1,792,Miozzi et al. (2020),static_experiment,,55.1595,0.2386,MgO,55.1595,0.2386,,0,5.685288,0.000903,18.881285664269328,0.0029989335553159673,1892.0,115.1,experimental_reported,-4.07486238360745,-4.02887254729824,-3.74321241045155,,1
Table S1,793,Miozzi et al. (2020),static_experiment,,53.8825,0.0623,MgO,53.8825,0.0623,,0,5.69191,0.000903,18.903277843674978,0.0029989335553159673,1578.0,102.1,experimental_reported,-1.72006262313977,-1.67113764571403,-0.906310545623789,,1
Table S1,794,Miozzi et al. (2020),static_experiment,,53.9376,0.0723,MgO,53.9376,0.0723,,0,5.681375,0.001204,18.86829028552963,0.003998578073754623,1450.0,132.2,experimental_reported,-1.05634643121826,-1.00615015668706,-0.0081648573069657,,1
Table S1,795,Miozzi et al. (2020),static_experiment,,53.0883,0.054,MgO,53.0883,0.054,,0,5.675054,0.001806,18.847297750642415,0.005997867110631935,1324.0,323.0,experimental_reported,-1.06943526381564,-1.01780873906621,0.199533571362956,,1
Table S1,796,Miozzi et al. (2020),static_experiment,,75.4026,0.0,MgO,75.4026,0.0,,0,5.314757,0.0,17.650723262071345,0.0,300.0,1.0,experimental_reported,0.625919025617847,0.700509055232047,3.90314389174631,,1
Table S1,797,Miozzi et al. (2020),static_experiment,,80.9436,0.052,MgO,80.9436,0.052,,0,5.373753,0.001204,17.84665358768532,0.003998578073754623,1441.0,63.3,experimental_reported,3.09360247927445,3.14244300139251,4.73481521966076,,1
Table S1,798,Miozzi et al. (2020),static_experiment,,85.6413,0.207,MgO,85.6413,0.207,,0,5.339439,0.002107,17.732694112583314,0.0069975116290705896,2104.0,58.2,experimental_reported,-1.91140013352472,-1.86968273911846,-1.08765464892289,,1
Table S1,799,Miozzi et al. (2020),static_experiment,,86.6887,0.3521,MgO,86.6887,0.3521,,0,5.343352,0.002709,17.745689491323017,0.008996800665947902,2347.0,89.0,experimental_reported,-3.05397727879223,-3.01426695712558,-2.54062921147418,,1
Table S1,800,Miozzi et al. (2020),static_experiment,,87.6737,0.1574,MgO,87.6737,0.1574,,0,5.340643,0.001505,17.73669269065707,0.004998222592193279,2496.0,103.8,experimental_reported,-3.87431610211803,-3.83576881378775,-3.54073343099198,,1
Table S1,801,Miozzi et al. (2020),static_experiment,,84.2323,0.0971,MgO,84.2323,0.0971,,0,5.335225,0.001505,17.718699089325174,0.004998222592193279,1797.0,68.8,experimental_reported,-0.538808531476008,-0.494180114117711,0.679739149952198,,1
Table S1,802,Miozzi et al. (2020),static_experiment,,83.6214,0.0602,MgO,83.6214,0.0602,,0,5.331613,0.001806,17.706703355103908,0.005997867110631935,1696.0,96.2,experimental_reported,-0.449194930082456,-0.403493285246057,0.903261889939358,,1
Table S1,803,Miozzi et al. (2020),static_experiment,,81.9017,0.0884,MgO,81.9017,0.0884,,0,5.34275,0.001505,17.74369020228614,0.004998222592193279,1448.0,134.5,experimental_reported,1.28289601846741,1.33160459343165,2.9479941950473,,1
Table S1,804,Miozzi et al. (2020),static_experiment,,84.317,0.2998,MgO,84.317,0.2998,,0,5.34576,0.001505,17.753686647470527,0.004998222592193279,1934.0,69.9,experimental_reported,-0.923260706104287,-0.879961330977608,0.106173680632196,,1
Table S1,805,Miozzi et al. (2020),static_experiment,,84.8394,0.0974,MgO,84.8394,0.0974,,0,5.344255,0.002107,17.748688424878335,0.0069975116290705896,2013.0,70.3,experimental_reported,-1.3467643688506,-1.30421002998888,-0.415549331919223,,1
Table S1,806,Miozzi et al. (2020),static_experiment,,85.1048,0.1054,MgO,85.1048,0.1054,,0,5.347265,0.001806,17.75868487006272,0.005997867110631935,2084.0,66.4,experimental_reported,-1.55122634767933,-1.50929907564527,-0.714532107370474,,1
Table S1,807,Miozzi et al. (2020),static_experiment,,85.3075,0.1582,MgO,85.3075,0.1582,,0,5.351178,0.001806,17.771680248802422,0.005997867110631935,2153.0,65.0,experimental_reported,-1.72222646439485,-1.68088186383281,-0.979100965887284,,1
Table S1,808,Miozzi et al. (2020),static_experiment,,86.5451,0.2869,MgO,86.5451,0.2869,,0,5.356897,0.001505,17.790673494652754,0.004998222592193279,2409.0,76.8,experimental_reported,-2.66359202043732,-2.62429215717684,-2.25293975089643,,1
Table S1,809,Miozzi et al. (2020),static_experiment,,86.5346,0.2565,MgO,86.5346,0.2565,,0,5.359305,0.002408,17.798670650800265,0.007997156147509246,2468.0,78.5,experimental_reported,-3.08577847001339,-3.04691364179611,-2.75383799776584,,1
Table S1,810,Miozzi et al. (2020),static_experiment,,86.7337,0.3335,MgO,86.7337,0.3335,,0,5.391512,0.002709,17.9056326142732,0.008996800665947902,2596.0,95.6,experimental_reported,-1.48649472383931,-1.44836036479019,-1.38536646924604,,1
Table S1,811,Miozzi et al. (2020),static_experiment,,86.4824,0.3254,MgO,86.4824,0.3254,,0,5.370743,0.002709,17.836657142500933,0.008996800665947902,2558.0,111.2,experimental_reported,-3.10060550851675,-3.06233599537747,-2.90541716027805,,1
Table S1,812,Miozzi et al. (2020),static_experiment,,87.1354,0.0,MgO,87.1354,0.0,,0,5.202785,0.001505,17.278855501212167,0.004998222592193279,300.0,1.0,experimental_reported,1.39818752370823,1.47351386680883,4.61738047437939,,1
Table S1,813,Miozzi et al. (2020),static_experiment,,97.5676,0.0965,MgO,97.5676,0.0965,,0,5.233487,0.001806,17.380819242092908,0.005997867110631935,2064.0,104.8,experimental_reported,0.574193692995053,0.615977658298803,1.57742936090914,,1
Table S1,814,Miozzi et al. (2020),static_experiment,,96.4298,0.1449,MgO,96.4298,0.1449,,0,5.228671,0.001204,17.36482492979789,0.003998578073754623,1857.0,11.0,experimental_reported,1.08702563983213,1.13086509677132,2.33635928358524,,1
Table S1,815,Miozzi et al. (2020),static_experiment,,95.7742,0.0539,MgO,95.7742,0.0539,,0,5.216631,0.001505,17.32483914906034,0.004998222592193279,1766.0,87.0,experimental_reported,0.162764014532812,0.207595171195294,1.52666472588,,1
Table S1,816,Miozzi et al. (2020),static_experiment,,94.7609,0.0223,MgO,94.7609,0.0223,,0,5.215728,0.001204,17.321840215505027,0.003998578073754623,1568.0,119.2,experimental_reported,1.03572122415073,1.08292435446786,2.6355844636803,,1
Table S1,817,Miozzi et al. (2020),static_experiment,,100.1116,0.1365,MgO,100.1116,0.1365,,0,5.218136,0.001204,17.329837371652538,0.003998578073754623,2345.0,66.3,experimental_reported,-1.31711089634439,-1.27783853339409,-0.620815726889575,,1
Table S1,818,Miozzi et al. (2020),static_experiment,,102.0109,0.2791,MgO,102.0109,0.2791,,0,5.221748,0.001505,17.3418331058738,0.004998222592193279,2657.0,81.6,experimental_reported,-2.34623435944174,-2.3094105641765,-2.00507871284005,,1
Table S1,819,Miozzi et al. (2020),static_experiment,,99.3626,0.1986,MgO,99.3626,0.1986,,0,5.224156,0.001204,17.349830262021307,0.003998578073754623,2206.0,110.7,experimental_reported,-0.0195197609108249,0.0209567783674913,0.828687482442291,,1
Table S1,820,Miozzi et al. (2020),static_experiment,,98.7498,0.4772,MgO,98.7498,0.4772,,0,5.223554,0.001204,17.347830972984433,0.003998578073754623,2371.0,69.5,experimental_reported,-2.41529034351126,-2.37622249421214,-1.75439618166831,,1
Table S1,821,Miozzi et al. (2020),static_experiment,,99.632,0.1753,MgO,99.632,0.1753,,0,5.225661,0.001204,17.3548284846135,0.003998578073754623,2555.0,62.2,experimental_reported,-3.26100539311909,-3.22339740302205,-2.8106246961035,,1
Table S1,822,Miozzi et al. (2020),static_experiment,,99.3403,0.1618,MgO,99.3403,0.1618,,0,5.227467,0.000903,17.360826351724132,0.0029989335553159673,2426.0,56.3,experimental_reported,-2.01661889169533,-1.97799019260869,-1.42267318525101,,1
Table S1,823,Miozzi et al. (2020),static_experiment,,102.4882,0.4042,MgO,102.4882,0.4042,,0,5.238303,0.001505,17.396813554387926,0.004998222592193279,2746.0,106.7,experimental_reported,-1.18912003826227,-1.15289212855293,-0.972481596221996,,1
Table S1,824,Miozzi et al. (2020),static_experiment,,103.5536,0.2569,MgO,103.5536,0.2569,,0,5.224156,0.001204,17.349830262021307,0.003998578073754623,2889.0,141.6,experimental_reported,-3.02937370265047,-2.99421121404005,-2.95058303225495,,1
Table S1,825,Miozzi et al. (2020),static_experiment,,104.4787,0.2836,MgO,104.4787,0.2836,,0,5.225661,0.001505,17.3548284846135,0.004998222592193279,3028.0,130.2,experimental_reported,-3.43836686578263,-3.40414784289805,-3.51653364678157,,1
Table S1,826,Miozzi et al. (2020),static_experiment,,104.8809,0.3529,MgO,104.8809,0.3529,,0,5.215728,0.001204,17.321840215505027,0.003998578073754623,3054.0,114.2,experimental_reported,-4.29659595368636,-4.26259094428909,-4.38621168042002,,1
Table S1,827,Miozzi et al. (2020),static_experiment,,105.5185,0.3877,MgO,105.5185,0.3877,,0,5.236196,0.001806,17.389816042758852,0.005997867110631935,3227.0,98.9,experimental_reported,-3.49548844828806,-3.46252437358011,-3.81475042719076,,1
Table S1,828,Miozzi et al. (2020),static_experiment,,120.6177,0.1829,MgO,120.6177,0.1829,,0,5.021282,0.001204,16.676069856593656,0.003998578073754623,1640.0,68.8,experimental_reported,4.85972163696205,4.9069759776615,6.33151379061979,,1
Table S1,829,Miozzi et al. (2020),static_experiment,,120.2584,0.1627,MgO,120.2584,0.1627,,0,5.013757,0.001204,16.651078743632688,0.003998578073754623,1564.0,131.6,experimental_reported,4.33373046302722,4.38210668793718,5.87634820918956,,1
Table S1,830,Miozzi et al. (2020),static_experiment,,122.8694,0.3927,MgO,122.8694,0.3927,,0,5.017971,0.001204,16.66507376689083,0.003998578073754623,2044.0,69.8,experimental_reported,2.64860305031244,2.69109132734587,3.71650562530597,,1
Table S1,831,Miozzi et al. (2020),static_experiment,,121.8227,0.3256,MgO,121.8227,0.3256,,0,5.00864,0.000903,16.63408478681923,0.0029989335553159673,1865.0,66.1,experimental_reported,2.29205258031178,2.33659261906867,3.52810708485832,,1
Table S1,832,Miozzi et al. (2020),static_experiment,,120.7461,0.0764,MgO,120.7461,0.0764,,0,5.010145,0.000903,16.639083009411422,0.0029989335553159673,1702.0,76.3,experimental_reported,3.02858345333742,3.07511706998974,4.42751352778065,,1
