Repository: CPrescher/peritheos

# Peritheos

A Python library for thermodynamic equations of state calculations for solid materials.

Built-in EOS evaluation, inversion, bounded robust fitting, and uncertainty
statistics are implemented in Rust and exposed through the established Python API.
NumPy broadcasting and user-defined `EosBase` subclasses remain supported.
The package includes PEP 561 typing metadata for type checkers and IDEs.

Full model, fitting, units, and development documentation is available at
[peritheos.readthedocs.io](https://peritheos.readthedocs.io/).
Rust users can start with the workflow-oriented [Rust API guide](docs/rust-api.md)
and the runnable examples in the unified Rust crate.

File: peritheos/data/datasets/iron-zhang-2025-tables-s1-s3-s4-pvt.csv (part 6 of 8)
source_table,source_row,source_reference_as_published,data_class,dynamic_path,pressure_gpa_raw,pressure_uncertainty_gpa_raw,pressure_calibrant,pressure_gpa_fit,pressure_uncertainty_gpa_fit,pressure_scale,pressure_correction_applied,molar_volume_cm3_mol,molar_volume_uncertainty_cm3_mol,volume_a3_conventional_cell,volume_uncertainty_a3_conventional_cell,temperature_k,temperature_uncertainty_k,temperature_provenance,fit1_observed_minus_model_gpa,fit2_observed_minus_model_gpa,fit5_observed_minus_model_gpa,source_cell_note,used_in_fit
Table S1,833,Miozzi et al. (2020),static_experiment,,114.5921,0.0,MgO,114.5921,0.0,,0,4.982453,0.000602,16.547115713715066,0.0019992890368773115,300.0,1.0,experimental_reported,3.54719460689517,3.62510350347668,6.42387626244809,,1
Table S1,834,Miozzi et al. (2020),static_experiment,,125.0864,0.4716,MgO,125.0864,0.4716,,0,5.004426,0.000903,16.62008976356109,0.0029989335553159673,2272.0,94.1,experimental_reported,0.868308958263853,0.908606832119204,1.71224299729712,,1
Table S1,835,Miozzi et al. (2020),static_experiment,,126.2971,0.5891,MgO,126.2971,0.5891,,0,5.004125,0.000903,16.619090119042653,0.0029989335553159673,2590.0,85.5,experimental_reported,-1.28886067891001,-1.25138255120501,-0.739628453706246,,1
Table S1,836,Miozzi et al. (2020),static_experiment,,127.9736,1.4755,MgO,127.9736,1.4755,,0,5.021583,0.001204,16.677069501112094,0.003998578073754623,2976.0,112.0,experimental_reported,-1.59645341823651,-1.56204975521419,-1.4026532850678,,1
Table S1,837,Miozzi et al. (2020),static_experiment,,125.2601,0.5834,MgO,125.2601,0.5834,,0,5.019777,0.001204,16.671071634001464,0.003998578073754623,2539.0,116.2,experimental_reported,0.107774542379758,0.145609648403976,0.705973334796568,,1
Table S1,838,Miozzi et al. (2020),static_experiment,,114.8058,0.0,MgO,114.8058,0.0,,0,4.98757,0.000602,16.564109670528524,0.0019992890368773115,300.0,1.0,experimental_reported,4.41185039766235,4.48967850742082,7.30023527009646,,1
Table S1,839,Miozzi et al. (2020),static_experiment,,126.0385,0.1394,MgO,126.0385,0.1394,,0,4.990881,0.000903,16.57510576023135,0.0029989335553159673,1999.0,93.7,experimental_reported,2.96780302594119,3.01096906451038,4.06063330725817,,1
Table S1,840,Miozzi et al. (2020),static_experiment,,127.5697,0.2478,MgO,127.5697,0.2478,,0,4.999008,0.000903,16.602096162229195,0.0029989335553159673,2240.0,83.8,experimental_reported,3.02057165001882,3.0612088943529,3.89186974060622,,1
Table S1,841,Miozzi et al. (2020),static_experiment,,117.8332,0.0,MgO,117.8332,0.0,,0,4.971316,0.000903,16.51012886653284,0.0029989335553159673,300.0,1.0,experimental_reported,5.36021971192665,5.43830836280189,8.21077764764129,,1
Table S1,842,Miozzi et al. (2020),static_experiment,,117.7603,0.0,MgO,117.7603,0.0,,0,4.970112,0.000602,16.506130288459083,0.0019992890368773115,300.0,1.0,experimental_reported,5.13200065128332,5.21010906058882,7.97968066707628,,1
Table S1,843,Miozzi et al. (2020),static_experiment,,79.154,0.0,MgO,79.154,0.0,,0,5.275627,0.001204,17.520769474674317,0.003998578073754623,300.0,1.0,experimental_reported,0.677888065756676,0.752698988974188,3.9429878657679,,1
Table S1,844,Miozzi et al. (2020),static_experiment,,80.4887,0.0,MgO,80.4887,0.0,,0,5.273219,0.000903,17.51277231852681,0.0029989335553159673,300.0,1.0,experimental_reported,1.78045196507941,1.85527770250396,5.04452558916284,,1
Table S1,845,Miozzi et al. (2020),static_experiment,,84.8381,0.0,MgO,84.8381,0.0,,0,5.33673,0.000903,17.723697311917366,0.0029989335553159673,1495.0,0.0,experimental_reported,3.224996573867,3.27309047312355,4.83378094471935,,1
Table S1,846,Miozzi et al. (2020),static_experiment,,95.4857,0.0713,MgO,95.4857,0.0713,,0,5.247032,0.000903,17.425803245422646,0.0029989335553159673,1988.0,89.5,experimental_reported,0.591693775340033,0.634222050179645,1.6716506883359,,1
Table S1,847,Miozzi et al. (2020),static_experiment,,95.9014,0.1809,MgO,95.9014,0.1809,,0,5.246129,0.001204,17.42280431186733,0.003998578073754623,2034.0,69.8,experimental_reported,0.446528106736963,0.488613315202741,1.47307171796913,,1
Table S1,848,Miozzi et al. (2020),static_experiment,,93.6848,0.1092,MgO,93.6848,0.1092,,0,5.236497,0.000903,17.390815687277293,0.0029989335553159673,1577.0,124.0,experimental_reported,1.92061140846199,1.96766806172023,3.5007021283326,,1
Table S1,849,Miozzi et al. (2020),static_experiment,,93.3665,0.0676,MgO,93.3665,0.0676,,0,5.227166,0.000903,17.359826707205695,0.0029989335553159673,1424.0,104.7,experimental_reported,2.18116192824522,2.23028484768862,3.95293233941626,,1
Table S1,850,Miozzi et al. (2020),static_experiment,,94.9057,0.1259,MgO,94.9057,0.1259,,0,5.234992,0.001204,17.3858174646851,0.003998578073754623,1677.0,111.9,experimental_reported,1.99970761997545,2.04554837097822,3.459389302787,,1
Table S1,851,Miozzi et al. (2020),static_experiment,,94.7875,0.1264,MgO,94.7875,0.1264,,0,5.243721,0.000903,17.41480715571982,0.0029989335553159673,1848.0,95.1,experimental_reported,1.00533961596029,1.04927946011989,2.25427553960695,,1
Table S1,852,Miozzi et al. (2020),static_experiment,,96.0576,0.2538,MgO,96.0576,0.2538,,0,5.250644,0.000903,17.43779897964391,0.0029989335553159673,2117.0,83.3,experimental_reported,0.179991993970347,0.221314037678198,1.10436559818288,,1
Table S1,853,Miozzi et al. (2020),static_experiment,,96.6381,0.2025,MgO,96.6381,0.2025,,0,5.250343,0.000903,17.43679933512547,0.0029989335553159673,2247.0,101.4,experimental_reported,-0.62018674843911,-0.58001326422918,0.152384587650815,,1
Table S1,854,Miozzi et al. (2020),static_experiment,,96.1836,0.1946,MgO,96.1836,0.1946,,0,5.256664,0.000903,17.45779187001268,0.0029989335553159673,2254.0,80.6,experimental_reported,-0.541501445474594,-0.501371399403354,0.215311204966028,,1
Table S1,855,Miozzi et al. (2020),static_experiment,,95.0985,0.1615,MgO,95.0985,0.1615,,0,5.260878,0.000903,17.471786893270824,0.0029989335553159673,2315.0,73.2,experimental_reported,-1.8619419747053,-1.82231304830691,-1.18189376198558,,1
Table S1,856,Miozzi et al. (2020),static_experiment,,94.8731,0.2915,MgO,94.8731,0.2915,,0,5.264189,0.001204,17.48278298297365,0.003998578073754623,2421.0,65.9,experimental_reported,-2.88411943600529,-2.84534075852062,-2.33259728797786,,1
Table S1,857,Miozzi et al. (2020),static_experiment,,94.8386,0.2306,MgO,94.8386,0.2306,,0,5.272617,0.001204,17.510773029489933,0.003998578073754623,2522.0,72.3,experimental_reported,-3.1851471595777,-3.14712416615252,-2.76436702957292,,1
Table S1,858,Miozzi et al. (2020),static_experiment,,98.4495,0.2989,MgO,98.4495,0.2989,,0,5.267199,0.001204,17.492779428158034,0.003998578073754623,2812.0,141.4,experimental_reported,-3.15647637265462,-3.12059506602334,-3.06392200020431,,1
Table S1,859,Miozzi et al. (2020),static_experiment,,85.9993,0.0,MgO,85.9993,0.0,,0,5.229273,0.000903,17.366824218834765,0.0029989335553159673,300.0,1.0,experimental_reported,2.96057188455192,3.03569424375864,6.20006298864132,,1
Table S1,860,Miozzi et al. (2020),static_experiment,,87.9374,0.0,MgO,87.9374,0.0,,0,5.191648,0.001806,17.241868654029933,0.005997867110631935,300.0,1.0,experimental_reported,1.04517857901293,1.12059664609256,4.25457592498408,,1
Table S1,861,Miozzi et al. (2020),static_experiment,,90.7903,0.0,MgO,90.7903,0.0,,0,5.167568,0.001204,17.16189709255484,0.003998578073754623,300.0,1.0,experimental_reported,1.35852234212233,1.43415126664752,4.54414160861609,,1
Table S1,862,Miozzi et al. (2020),static_experiment,,97.0205,0.1191,MgO,97.0205,0.1191,,0,5.185026,0.001204,17.219876474624282,0.003998578073754623,1570.0,112.4,experimental_reported,0.169380499494494,0.216631126404522,1.77498405425479,,1
Table S1,863,Miozzi et al. (2020),static_experiment,,98.0102,0.0842,MgO,98.0102,0.0842,,0,5.187133,0.001505,17.226873986253356,0.004998222592193279,1774.0,73.6,experimental_reported,-0.658795121444996,-0.614021011052088,0.709080017041458,,1
Table S1,864,Miozzi et al. (2020),static_experiment,,86.6227,0.0,MgO,86.6227,0.0,,0,5.233186,0.001204,17.379819597574468,0.003998578073754623,1942.0,81.2,experimental_reported,-9.14513707582724,-9.10216916336991,-7.99910088015868,,1
Table S1,865,Miozzi et al. (2020),static_experiment,,95.3286,0.2152,MgO,95.3286,0.2152,,0,5.244022,0.001204,17.41580680023826,0.003998578073754623,2032.0,86.6,experimental_reported,-0.309453207037009,-0.267352125471675,0.721446668605608,,1
Table S1,866,Miozzi et al. (2020),static_experiment,,99.258,0.2124,MgO,99.258,0.2124,,0,5.20429,0.001505,17.28385372380436,0.004998222592193279,1937.0,87.5,experimental_reported,0.673986246177691,0.716996538317275,1.84623710597154,,1
Table S1,867,Miozzi et al. (2020),static_experiment,,96.5763,0.3347,MgO,96.5763,0.3347,,0,5.248236,0.001204,17.4298018234964,0.003998578073754623,2187.0,104.5,experimental_reported,-0.259927448176683,-0.219237216860947,0.585062692541243,,1
Table S1,868,Miozzi et al. (2020),static_experiment,,88.4561,0.0,MgO,88.4561,0.0,,0,5.185026,0.001204,17.219876474624282,0.003998578073754623,300.0,1.0,experimental_reported,0.871295351213746,0.946769676127815,4.07450975996346,,1
Table S1,869,Miozzi et al. (2020),static_experiment,,99.9082,0.0,MgO,99.9082,0.0,,0,5.201581,0.002408,17.274856923138408,0.007997156147509246,2486.0,125.0,experimental_reported,-4.65611481715038,-4.61802444512131,-4.09959309879632,,1
Table S1,870,Miozzi et al. (2020),static_experiment,,100.1352,0.0,MgO,100.1352,0.0,,0,5.222049,0.001505,17.342832750392237,0.004998222592193279,2262.0,107.0,experimental_reported,-0.0384835336091385,0.00150055369783786,0.747893992965942,,1
Table S1,871,Miozzi et al. (2020),static_experiment,,99.7464,0.2331,MgO,99.7464,0.2331,,0,5.217233,0.001806,17.32683843809722,0.005997867110631935,2238.0,137.0,experimental_reported,-0.654125718561772,-0.613941154220754,0.164341165287226,,1
Table S1,872,Miozzi et al. (2020),static_experiment,,93.7755,0.0,MgO,93.7755,0.0,,0,5.14409,0.000602,17.08392482011663,0.0019992890368773115,300.0,1.0,experimental_reported,1.81086172893852,1.88671336424729,4.9698183968938,,1
Table S1,873,Miozzi et al. (2020),static_experiment,,104.714,0.0,MgO,104.714,0.0,,0,5.070646,0.000602,16.840011557617593,0.0019992890368773115,300.0,1.0,experimental_reported,4.44785653545054,4.52452264650648,7.50047031032335,,1
Table S1,874,Miozzi et al. (2020),static_experiment,,106.7789,0.0,MgO,106.7789,0.0,,0,5.06282,0.000602,16.81402080013819,0.0019992890368773115,300.0,1.0,experimental_reported,5.59307972313033,5.66984385074751,8.63225412602834,,1
Table S1,875,Miozzi et al. (2020),static_experiment,,113.1566,0.228,MgO,113.1566,0.228,,0,5.072753,0.000602,16.847009069246663,0.0019992890368773115,1735.0,69.4,experimental_reported,2.49752094548208,2.54317661240766,3.90475632271276,,1
Table S1,876,Miozzi et al. (2020),static_experiment,,114.3473,0.1589,MgO,114.3473,0.1589,,0,5.082987,0.000903,16.88099698287358,0.0029989335553159673,1975.0,102.4,experimental_reported,2.42671055929391,2.46958135776427,3.58648632537333,,1
Table S1,877,Miozzi et al. (2020),static_experiment,,113.1931,0.2061,MgO,113.1931,0.2061,,0,5.082084,0.001204,16.877998049318265,0.003998578073754623,1860.0,85.2,experimental_reported,2.33970722054308,2.38383976514645,3.61895906779117,,1
Table S1,878,Miozzi et al. (2020),static_experiment,,119.7219,0.3383,MgO,119.7219,0.3383,,0,5.025496,0.000903,16.690064879851796,0.0029989335553159673,1810.0,81.0,experimental_reported,2.78018290460223,2.8252449434255,4.08330936070672,,1
Table S1,879,Miozzi et al. (2020),static_experiment,,111.7739,0.0,MgO,111.7739,0.0,,0,5.008941,0.000903,16.63508443133767,0.0029989335553159673,300.0,1.0,experimental_reported,4.06383171857004,4.14133441871559,6.99907360840078,,1
Table S1,880,Miozzi et al. (2020),static_experiment,,122.8021,1.0257,MgO,122.8021,1.0257,,0,5.041449,0.000903,16.743046039329045,0.0029989335553159673,2326.0,1.0,experimental_reported,2.46074874380079,2.5003566358435,3.26366947561614,,1
Table S1,881,Miozzi et al. (2020),static_experiment,,120.9421,0.386,MgO,120.9421,0.386,,0,5.048974,0.000602,16.768037152290013,0.0019992890368773115,2273.0,64.8,experimental_reported,2.03566634801376,2.07572981359215,2.89106378767597,,1
Table S1,882,Miozzi et al. (2020),static_experiment,,121.4083,0.6039,MgO,121.4083,0.6039,,0,5.05379,0.001204,16.78403146458503,0.003998578073754623,2445.0,83.8,experimental_reported,1.26585616002699,1.30436473955555,1.95365927393844,,1
Table S1,883,Miozzi et al. (2020),static_experiment,,121.2404,0.8037,MgO,121.2404,0.8037,,0,5.05078,0.000903,16.774035019400642,0.0029989335553159673,2430.0,92.8,experimental_reported,0.904719117358638,0.943367452408069,1.60726377676718,,1
Table S1,884,Miozzi et al. (2020),static_experiment,,112.3329,0.0,MgO,112.3329,0.0,,0,5.002319,0.000602,16.61309225193202,0.0019992890368773115,300.0,1.0,experimental_reported,3.79716982609196,3.87477131288317,6.71823972552372,,1
Table S1,885,Miozzi et al. (2020),static_experiment,,125.8461,0.1027,MgO,125.8461,0.1027,,0,5.017068,0.000903,16.662074833335513,0.0029989335553159673,2386.0,97.8,experimental_reported,1.97320957205014,2.012387416781,2.71442432055633,,1
Table S1,886,Miozzi et al. (2020),static_experiment,,10.7,0.2,ruby,10.7212147810221,0.20039653796303,Ye et al. (2018),1,6.415213,0.000301,21.30542362148307,0.0009996445184386558,298.0,1.0,experimental_reported,0.492350763410524,0.568651659394932,1.70623940591841,,1
Table S1,887,Miozzi et al. (2020),static_experiment,,11.4,0.2,ruby,11.4302802964613,0.20053123327125,Ye et al. (2018),1,6.389929,0.000602,21.221453481934223,0.0019992890368773115,298.0,1.0,experimental_reported,0.315137894417603,0.391331217705073,1.60905295775004,,1
Table S1,888,Miozzi et al. (2020),static_experiment,,12.0,0.2,ruby,12.0387559242137,0.200645932070228,Ye et al. (2018),1,6.373976,0.000301,21.168472322456974,0.0009996445184386558,298.0,1.0,experimental_reported,0.354356988825227,0.430482685270469,1.69834219251612,,1
Table S1,889,Miozzi et al. (2020),static_experiment,,14.3,0.2,ruby,14.3771659583597,0.201079244172863,Ye et al. (2018),1,6.30896,0.000301,20.952549106474223,0.0009996445184386558,298.0,1.0,experimental_reported,0.289664395203397,0.365517139997273,1.83409242574556,,1
Table S1,890,Miozzi et al. (2020),static_experiment,,16.0,0.2,ruby,16.1114507834334,0.201393134792917,Ye et al. (2018),1,6.257489,0.000301,20.781609893821212,0.0009996445184386558,298.0,1.0,experimental_reported,0.022935604514803,0.0985763414574947,1.72158402186479,,1
Table S1,891,Miozzi et al. (2020),static_experiment,,17.4,0.2,ruby,17.5433444534616,0.20164763739611,Ye et al. (2018),1,6.218359,0.000301,20.65165610642419,0.0009996445184386558,298.0,1.0,experimental_reported,-0.127514806518203,-0.0520320450874117,1.68548911186494,,1
Table S1,892,Miozzi et al. (2020),static_experiment,,18.9,0.2,ruby,19.0810978692767,0.201916379569065,Ye et al. (2018),1,6.184346,0.000602,20.538696275840618,0.0019992890368773115,298.0,1.0,experimental_reported,-0.00973361033321396,0.0656145615232511,1.90049908186369,,1
Table S1,893,Miozzi et al. (2020),static_experiment,,20.5,0.2,ruby,20.7253583362764,0.202198617914891,Ye et al. (2018),1,6.1404,0.000301,20.392748176148576,0.0009996445184386558,298.0,1.0,experimental_reported,-0.263735722057827,-0.188557016415796,1.76893225339215,,1
Table S1,894,Miozzi et al. (2020),static_experiment,,21.7,0.2,ruby,21.9611972537471,0.202407347960803,Ye et al. (2018),1,6.107591,0.000301,20.283786923638765,0.0009996445184386558,298.0,1.0,experimental_reported,-0.493480922589189,-0.418424982022547,1.62811035745965,,1
Table S1,895,Miozzi et al. (2020),static_experiment,,22.8,0.2,ruby,23.0960003169723,0.202596494008529,Ye et al. (2018),1,6.0802,0.000301,20.192819272460845,0.0009996445184386558,298.0,1.0,experimental_reported,-0.614965930835009,-0.540009697468196,1.57914841644977,,1
Table S1,896,Miozzi et al. (2020),static_experiment,,24.3,0.2,ruby,24.6464074072787,0.202851089771841,Ye et al. (2018),1,6.043177,0.000602,20.06986299669289,0.0019992890368773115,298.0,1.0,experimental_reported,-0.811412051486023,-0.736586090968274,1.47812256777304,,1
Table S1,897,Miozzi et al. (2020),static_experiment,,25.7,0.2,ruby,26.0964602262168,0.203085293589236,Ye et al. (2018),1,6.004348,0.000301,19.940908853814307,0.0009996445184386558,298.0,1.0,experimental_reported,-1.25567317669459,-1.1809776387602,1.13055119523824,,1
Table S1,898,Miozzi et al. (2020),static_experiment,,28.1,0.2,ruby,28.5888342053202,0.203479247012955,Ye et al. (2018),1,5.948362,0.002408,19.754974973384716,0.007997156147509246,298.0,1.0,experimental_reported,-1.61160249483396,-1.53708221653728,0.907535714190921,,1
Table S1,899,Miozzi et al. (2020),static_experiment,,29.4,0.2,ruby,29.9422436636172,0.203688732405559,Ye et al. (2018),1,5.926389,0.000602,19.682000923538695,0.0019992890368773115,298.0,1.0,experimental_reported,-1.41524353435253,-1.3407874219071,1.15384509612034,,1
Table S1,900,Miozzi et al. (2020),static_experiment,,30.8,0.2,ruby,31.4023427109394,0.203911316304801,Ye et al. (2018),1,5.894483,0.000602,19.576038604584195,0.0019992890368773115,298.0,1.0,experimental_reported,-1.67595040501513,-1.60158233578422,0.963332366011436,,1
Table S1,901,Hirao et al. (2022),static_experiment,,15.87,0.03,ruby,15.88299455,0.030024564,Ye et al. (2018),1,6.233108,0.004214,20.70063868782768,0.013995023258141179,298.0,0.0,experimental_reported,-1.18509964182992,-1.10955770185184,0.585106684936756,,1
Table S1,902,Hirao et al. (2022),static_experiment,,16.8,0.2,ruby,16.81305981,0.200155474,Ye et al. (2018),1,6.2307,0.01204,20.692641531680174,0.03998578073754623,298.0,0.0,experimental_reported,-0.352916490876012,-0.277384244207131,1.42430283269414,,1
Table S1,903,Hirao et al. (2022),static_experiment,,16.8,0.2,ruby,16.81305981,0.200155474,Ye et al. (2018),1,6.201804,0.005418,20.596675657910062,0.017993601331895804,298.0,0.0,experimental_reported,-1.54367171514302,-1.46825480501871,0.31691608850106,,1
Table S1,904,Hirao et al. (2022),static_experiment,,17.0,0.2,ruby,17.01306463,0.200153701,Ye et al. (2018),1,6.2307,0.01806,20.692641531680174,0.05997867110631934,298.0,0.0,experimental_reported,-0.152911670876012,-0.0773794242071304,1.62430765269414,,1
Table S1,905,Hirao et al. (2022),static_experiment,,17.13,0.19,Pt,17.65476842,0.195820549,Fei et al. (2007),1,6.231904,0.001204,20.69664010975393,0.003998578073754623,298.0,0.0,experimental_reported,0.537758847567233,0.613295939385065,2.31147291386697,,1
Table S1,906,Hirao et al. (2022),static_experiment,,17.8,0.3,ruby,17.81305157,0.30021997,Ye et al. (2018),1,6.207222,0.003612,20.614669259241957,0.01199573422126387,298.0,0.0,experimental_reported,-0.318121272477224,-0.242682880348944,1.52694726341664,,1
Table S1,907,Hirao et al. (2022),static_experiment,,18.3,0.4,ruby,18.31301735,0.400284532,Ye et al. (2018),1,6.168092,0.003612,20.484715471844932,0.01199573422126387,298.0,0.0,experimental_reported,-1.47142404605767,-1.39613917469289,0.484522999340097,,1
Table S1,908,Hirao et al. (2022),static_experiment,,18.76,0.06,ruby,18.7729683,0.060041476,Ye et al. (2018),1,6.156654,0.003612,20.44672898014426,0.01199573422126387,298.0,0.0,experimental_reported,-1.50551129188223,-1.43027053737746,0.482305068985681,,1
Table S1,909,Hirao et al. (2022),static_experiment,,19.27,0.7,ruby,19.28289438,0.7004684,Ye et al. (2018),1,6.189162,0.003612,20.55469058813564,0.01199573422126387,298.0,0.0,experimental_reported,0.395692298182475,0.471059357055548,2.29228551995909,,1
Table S1,910,Hirao et al. (2022),static_experiment,,20.0,0.2,Pt,20.57518132,0.205751813,Fei et al. (2007),1,6.19458,0.005418,20.572684189467534,0.017993601331895804,298.0,0.0,experimental_reported,1.91604088937369,1.99142926536448,3.79723880940881,,1
Table S1,911,Hirao et al. (2022),static_experiment,,20.1,0.2,ruby,20.11273054,0.200126672,Ye et al. (2018),1,6.166286,0.003612,20.478717604734303,0.01199573422126387,298.0,0.0,experimental_reported,0.250611292245662,0.325889173732687,2.21160697086841,,1
Table S1,912,Hirao et al. (2022),static_experiment,,20.2,0.4,ruby,20.21270718,0.400251627,Ye et al. (2018),1,6.124748,0.003612,20.340766661189768,0.01199573422126387,298.0,0.0,experimental_reported,-1.47030858327555,-1.39518887463664,0.605054630553425,,1
Table S1,913,Hirao et al. (2022),static_experiment,,20.4,0.2,ruby,20.41265815,0.2001241,Ye et al. (2018),1,6.159062,0.003612,20.45472613629177,0.01199573422126387,298.0,0.0,experimental_reported,0.238597743003847,0.313847754915276,2.21972564860991,,1
Table S1,914,Hirao et al. (2022),static_experiment,,20.64,0.13,ruby,20.65259524,0.13007933,Ye et al. (2018),1,6.117524,0.00301,20.31677519274724,0.009996445184386558,298.0,0.0,experimental_reported,-1.35391654041598,-1.27882379958836,0.740984956479625,,1
Table S1,915,Hirao et al. (2022),static_experiment,,22.4,0.5,ruby,22.41199948,0.500267846,Ye et al. (2018),1,6.072976,0.00301,20.168827804018317,0.009996445184386558,298.0,0.0,experimental_reported,-1.63536392541878,-1.56043353251251,0.577608238939487,,1
Table S1,916,Hirao et al. (2022),static_experiment,,22.89,0.09,ruby,22.901792,0.090046364,Ye et al. (2018),1,6.065752,0.00301,20.14483633557579,0.009996445184386558,298.0,0.0,experimental_reported,-1.48411193915604,-1.40920718740408,0.7476033435414,,1
Table S1,917,Hirao et al. (2022),static_experiment,,22.9,0.4,Pt,23.51221828,0.410693769,Fei et al. (2007),1,6.15244,0.00301,20.432733956886125,0.009996445184386558,298.0,0.0,experimental_reported,3.05047491376847,3.12569950755157,5.04996906161739,,1
Table S1,918,Hirao et al. (2022),static_experiment,,24.2,0.3,ruby,24.21114979,0.30013822,Ye et al. (2018),1,6.031438,0.003612,20.030876860473782,0.01199573422126387,298.0,0.0,experimental_reported,-1.81254461504171,-1.73775878894837,0.506595971462186,,1
Table S1,919,Hirao et al. (2022),static_experiment,,24.9,0.2,ruby,24.91075498,0.200086385,Ye et al. (2018),1,6.018194,0.00301,19.98689250166248,0.009996445184386558,298.0,0.0,experimental_reported,-1.75843208209476,-1.68369081345437,0.593723384069012,,1
Table S1,920,Hirao et al. (2022),static_experiment,,25.4,0.2,Pt,26.03162354,0.204973414,Fei et al. (2007),1,6.088628,0.00301,20.22080931897713,0.009996445184386558,298.0,0.0,experimental_reported,2.71043099987184,2.78541762607374,4.88240123118167,,1
Table S1,921,Hirao et al. (2022),static_experiment,,26.2,0.5,ruby,26.20992775,0.500189461,Ye et al. (2018),1,5.994716,0.003612,19.908920229224268,0.01199573422126387,298.0,0.0,experimental_reported,-1.62224720481397,-1.54758294652802,0.787403240634575,,1
Table S1,922,Hirao et al. (2022),static_experiment,,27.0,0.2,ruby,27.00935871,0.200069324,Ye et al. (2018),1,5.979666,0.003612,19.858938003302335,0.01199573422126387,298.0,0.0,experimental_reported,-1.58110935191893,-1.50649305853357,0.864685924196955,,1
Table S1,923,Hirao et al. (2022),static_experiment,,28.5,0.3,ruby,28.50817054,0.300086006,Ye et al. (2018),1,5.937526,0.003612,19.718987770720922,0.01199573422126387,298.0,0.0,experimental_reported,-2.2600480071869,-2.18555971842241,0.283884141289434,,1
Table S1,924,Hirao et al. (2022),static_experiment,,28.9,0.2,ruby,28.90782731,0.200054168,Ye et al. (2018),1,5.930302,0.004816,19.694996302278394,0.015994312295018492,298.0,0.0,experimental_reported,-2.24195557467976,-2.16748823946158,0.318332279768708,,1
Table S1,925,Hirao et al. (2022),static_experiment,,29.6,0.9,Pt,30.24657874,0.919659489,Fei et al. (2007),1,5.984482,0.00301,19.874932315597352,0.009996445184386558,298.0,0.0,experimental_reported,1.89986309668226,1.97449461579398,4.33415341979331,,1
Table S1,926,Hirao et al. (2022),static_experiment,,30.4,0.3,ruby,30.4064427,0.300063579,Ye et al. (2018),1,5.902008,0.004214,19.601029717545163,0.013995023258141179,298.0,0.0,experimental_reported,-2.26159096343724,-2.1872026999265,0.361391199061892,,1
Table S1,927,Hirao et al. (2022),static_experiment,,31.5,0.3,ruby,31.50533075,0.300050769,Ye et al. (2018),1,5.892978,0.004214,19.571040381992002,0.013995023258141179,298.0,0.0,experimental_reported,-1.65534435811278,-1.58098028419957,0.987179391707301,,1
Table S1,928,Hirao et al. (2022),static_experiment,,32.5,0.2,ruby,32.50425007,0.200026154,Ye et al. (2018),1,5.8695,0.00301,19.49306810955379,0.009996445184386558,298.0,0.0,experimental_reported,-1.95598097400117,-1.8816772933201,0.73626383863073,,1
Table S1,929,Hirao et al. (2022),static_experiment,,33.5,0.3,ruby,33.50310376,0.300027795,Ye et al. (2018),1,5.852644,0.003612,19.43708801652122,0.01199573422126387,298.0,0.0,experimental_reported,-1.90705550015357,-1.83279285414272,0.819896857369017,,1
Table S1,930,Hirao et al. (2022),static_experiment,,34.5,0.3,ruby,34.50189266,0.300016458,Ye et al. (2018),1,5.835186,0.003612,19.37910863445178,0.01199573422126387,298.0,0.0,experimental_reported,-1.9073039925304,-1.83308169462008,0.854701243543822,,1
Table S1,931,Hirao et al. (2022),static_experiment,,35.5,0.3,ruby,35.50061756,0.300005219,Ye et al. (2018),1,5.820136,0.003612,19.329126408529845,0.01199573422126387,298.0,0.0,experimental_reported,-1.78241755718013,-1.70822820980061,1.00905965356058,,1
Table S1,932,Hirao et al. (2022),static_experiment,,36.6,0.3,ruby,36.59914199,0.299992967,Ye et al. (2018),1,5.799066,0.003612,19.25915129223914,0.01199573422126387,298.0,0.0,experimental_reported,-1.92720902319182,-1.8530628263449,0.904341595400211,,1
Table S1,933,Hirao et al. (2022),static_experiment,,37.5,0.3,ruby,37.49787854,0.299983028,Ye et al. (2018),1,5.784618,0.00301,19.211168355354086,0.009996445184386558,298.0,0.0,experimental_reported,-1.89470107614304,-1.82058237361326,0.963510520591207,,1
Table S1,934,Hirao et al. (2022),static_experiment,,38.8,0.3,ruby,38.79596551,0.299968806,Ye et al. (2018),1,5.772578,0.00301,19.17118257461654,0.009996445184386558,298.0,0.0,experimental_reported,-1.32709853995807,-1.25300139654553,1.55281198924309,,1
Table S1,935,Hirao et al. (2022),static_experiment,,39.9,0.3,ruby,39.89426661,0.299956892,Ye et al. (2018),1,5.748498,0.00301,19.091211013141447,0.009996445184386558,298.0,0.0,experimental_reported,-1.71368667367459,-1.63962880636087,1.2081774532767,,1
Table S1,936,Hirao et al. (2022),static_experiment,,40.0,0.3,ruby,39.99410855,0.299955814,Ye et al. (2018),1,5.733448,0.001806,19.041228787219513,0.005997867110631935,298.0,0.0,experimental_reported,-2.55836975777262,-2.4843337290612,0.388716662364757,,1
Table S1,937,Hirao et al. (2022),static_experiment,,42.0,0.3,ruby,41.99082274,0.299934448,Ye et al. (2018),1,5.717796,0.00301,18.9892472722607,0.009996445184386558,298.0,0.0,experimental_reported,-1.55764365453763,-1.48362803086153,1.41484061501843,,1
Table S1,938,Hirao et al. (2022),static_experiment,,42.9,0.3,ruby,42.88926754,0.299924948,Ye et al. (2018),1,5.69793,0.00301,18.923270734043754,0.009996445184386558,298.0,0.0,experimental_reported,-1.94376384493435,-1.86977059726768,1.05970730864845,,1
Table S1,939,Hirao et al. (2022),static_experiment,,44.4,0.4,ruby,44.38657169,0.399879024,Ye et al. (2018),1,5.679268,0.00301,18.86129277390056,0.009996445184386558,298.0,0.0,experimental_reported,-1.67436136832386,-1.60038539906184,1.35691822487642,,1
Table S1,940,Hirao et al. (2022),static_experiment,,45.1,0.3,ruby,45.08526974,0.299902016,Ye et al. (2018),1,5.659402,0.003612,18.795316235683604,0.01199573422126387,298.0,0.0,experimental_reported,-2.30577955003732,-2.23181781132968,0.753685864294582,,1
Table S1,941,Hirao et al. (2022),static_experiment,,46.5,0.3,ruby,46.4825832,0.299887634,Ye et al. (2018),1,5.64676,0.00301,18.75333116590918,0.009996445184386558,298.0,0.0,experimental_reported,-1.76746121396984,-1.69350620893383,1.30916455728778,,1
Table S1,942,Hirao et al. (2022),static_experiment,,47.4,0.4,ruby,47.38079861,0.399837963,Ye et al. (2018),1,5.635322,0.002408,18.715344674208513,0.007997156147509246,298.0,0.0,experimental_reported,-1.65497130584927,-1.5810207854321,1.43665143320376,,1
Table S1,943,Hirao et al. (2022),static_experiment,,48.5,0.3,ruby,48.47855708,0.299867363,Ye et al. (2018),1,5.619068,0.00301,18.661363870212828,0.009996445184386558,298.0,0.0,experimental_reported,-1.68791374472419,-1.61396689061586,1.4241423181666,,1
Table S1,944,Hirao et al. (2022),static_experiment,,49.9,0.3,ruby,49.87560942,0.299853363,Ye et al. (2018),1,5.602814,0.003612,18.60738306621714,0.01199573422126387,298.0,0.0,experimental_reported,-1.43841055689059,-1.36446408812699,1.6930304771891,,1
Table S1,945,Hirao et al. (2022),static_experiment,,50.7,0.3,ruby,50.67387794,0.299845432,Ye et al. (2018),1,5.590172,0.000602,18.565397996442712,0.0019992890368773115,298.0,0.0,experimental_reported,-1.54450520133319,-1.47055668855002,1.60127573080833,,1
Table S1,946,Hirao et al. (2022),static_experiment,,52.1,0.4,Pt,52.49222145,0.403011297,Fei et al. (2007),1,5.599804,0.001204,18.59738662103275,0.003998578073754623,298.0,0.0,experimental_reported,0.963821443860525,1.03776821069324,4.09873568136297,,1
Table S1,947,Hirao et al. (2022),static_experiment,,52.2,0.3,ruby,52.17054035,0.299830692,Ye et al. (2018),1,5.564286,0.003612,18.47942856785699,0.01199573422126387,298.0,0.0,experimental_reported,-1.93251559646664,-1.8585562422054,1.24057315132652,,1
Table S1,948,Hirao et al. (2022),static_experiment,,53.4,0.3,ruby,53.36778583,0.299819021,Ye et al. (2018),1,5.55345,0.004214,18.4434413651932,0.013995023258141179,298.0,0.0,experimental_reported,-1.53754103608635,-1.46357439277006,1.64614385094225,,1
Table S1,949,Hirao et al. (2022),static_experiment,,54.3,0.3,ruby,54.26567131,0.299810339,Ye et al. (2018),1,5.545022,0.00301,18.415451318676915,0.009996445184386558,298.0,0.0,experimental_reported,-1.26916927402411,-1.19519580273887,1.92241062989751,,1
Table S1,950,Hirao et al. (2022),static_experiment,,67.3,0.6,Pt,67.28993994,0.599910311,Fei et al. (2007),1,5.398736,0.001204,17.92962408271573,0.003998578073754623,298.0,0.0,experimental_reported,0.0134104375330111,0.0876840970103672,3.29073893171918,,1
Table S1,951,Hirao et al. (2022),static_experiment,,70.3,0.8,Pt,70.19316375,0.798784225,Fei et al. (2007),1,5.359606,0.000602,17.799670295318705,0.0019992890368773115,298.0,0.0,experimental_reported,-0.503359821385828,-0.428939380280127,2.77931310651239,,1
Table S1,952,Hirao et al. (2022),static_experiment,,77.8,0.9,Pt,77.43251387,0.895748875,Fei et al. (2007),1,5.31867,0.001806,17.663718640811048,0.005997867110631935,298.0,0.0,experimental_reported,3.02189430829054,3.09650313632166,6.3015885757862,,1
Table S1,953,Hirao et al. (2022),static_experiment,,85.4,0.5,Pt,84.74477343,0.496163779,Fei et al. (2007),1,5.205494,0.004214,17.28785230187811,0.013995023258141179,298.0,0.0,experimental_reported,-0.710192687508226,-0.634852574746276,2.51275465079207,,1
Table S1,954,Hirao et al. (2022),static_experiment,,93.6,0.5,Pt,92.60466222,0.494683025,Fei et al. (2007),1,5.1471,0.001806,17.093921265301013,0.005997867110631935,298.0,0.0,experimental_reported,0.970881512754332,1.04673744336556,4.13482341424941,,1
Table S1,955,Hirao et al. (2022),static_experiment,,95.76,0.3,Pt,94.67365488,0.296596663,Fei et al. (2007),1,5.131448,0.00301,17.041939750342202,0.009996445184386558,298.0,0.0,experimental_reported,1.32433511264107,1.40034730127195,4.46883144680059,,1
Table S1,956,Hirao et al. (2022),static_experiment,,96.71,0.5,Pt,95.58239838,0.494170191,Fei et al. (2007),1,5.11098,0.001204,16.973963923088373,0.003998578073754623,298.0,0.0,experimental_reported,-0.0494852729458302,0.0267434268509277,3.06720537208692,,1
Table S1,957,Hirao et al. (2022),static_experiment,,105.3,0.5,Pt,103.7848524,0.492805567,Fei et al. (2007),1,5.051984,0.001806,16.778033597474398,0.005997867110631935,298.0,0.0,experimental_reported,1.31675180255829,1.39368647824978,4.33783381680993,,1
Table S1,958,Hirao et al. (2022),static_experiment,,109.3,0.5,Pt,107.5969788,0.492209418,Fei et al. (2007),1,5.017068,0.004214,16.662074833335513,0.013995023258141179,298.0,0.0,experimental_reported,0.895531591319056,0.972945576963866,3.84888741156351,,1
Table S1,959,Hirao et al. (2022),static_experiment,,113.1,0.7,Pt,111.2138344,0.688326119,Fei et al. (2007),1,4.997804,0.00301,16.59809758415544,0.009996445184386558,298.0,0.0,experimental_reported,2.11458728933385,2.19228669060668,5.02692898636693,,1
Table S1,960,Hirao et al. (2022),static_experiment,,117.8,0.4,Pt,115.6821442,0.392808639,Fei et al. (2007),1,4.961684,0.00301,16.4781402419428,0.009996445184386558,298.0,0.0,experimental_reported,1.96386849004,2.0421455110471,4.79216410485418,,1
Table S1,961,Hirao et al. (2022),static_experiment,,123.6,0.5,Pt,121.1914957,0.49025686,Fei et al. (2007),1,4.941818,0.005418,16.41216370372585,0.017993601331895804,298.0,0.0,experimental_reported,4.86235784107633,4.94097726729538,7.64038628939977,,1
Table S1,962,Hirao et al. (2022),static_experiment,,129.0,0.1,Pt,126.3143279,0.097918084,Fei et al. (2007),1,4.89426,0.00301,16.25421986981254,0.009996445184386558,298.0,0.0,experimental_reported,3.52404380523001,3.60355879768961,6.16981342290556,,1
Table S1,963,Hirao et al. (2022),static_experiment,,131.5,0.3,Pt,128.6828339,0.293573005,Fei et al. (2007),1,4.878006,0.00301,16.200239065816856,0.009996445184386558,298.0,0.0,experimental_reported,3.61393281278227,3.69377969548886,6.21057508617578,,1
Table S1,964,Hirao et al. (2022),static_experiment,,132.5,0.7,Pt,129.6267392,0.684820509,Fei et al. (2007),1,4.868976,0.00301,16.170249730263695,0.009996445184386558,298.0,0.0,experimental_reported,3.27602175718515,3.35605895806134,5.84449427386851,,1
Table S1,965,Hirao et al. (2022),static_experiment,,135.2,0.9,Pt,132.1883923,0.879952316,Fei et al. (2007),1,4.859946,0.00301,16.140260394710534,0.009996445184386558,298.0,0.0,experimental_reported,4.54434122623266,4.62457307252922,7.08401351096173,,1
Table S1,966,Hirao et al. (2022),static_experiment,,135.4,0.5,Pt,132.3758982,0.488832711,Fei et al. (2007),1,4.84911,0.007826,16.10427319204674,0.025990757479405047,298.0,0.0,experimental_reported,3.16447785457322,3.24494908727169,5.66875304062469,,1
Table S1,967,Hirao et al. (2022),static_experiment,,137.1,0.6,Pt,133.9873118,0.586377732,Fei et al. (2007),1,4.826836,0.001806,16.030299497682282,0.005997867110631935,298.0,0.0,experimental_reported,1.50058015929011,1.58156388549034,3.92920525710923,,1
Table S1,968,Hirao et al. (2022),static_experiment,,141.8,0.5,Pt,138.4312266,0.488121391,Fei et al. (2007),1,4.799144,0.003612,15.938332201985927,0.01199573422126387,298.0,0.0,experimental_reported,1.76978011035129,1.85144072822612,4.09887364523297,,1
Table S1,969,Hirao et al. (2022),static_experiment,,143.8,0.9,Pt,140.3223048,0.878234175,Fei et al. (2007),1,4.808174,0.003612,15.968321537539087,0.01199573422126387,298.0,0.0,experimental_reported,5.03488206552285,5.11631699880871,7.3971037090601,,1
Table S1,970,Hirao et al. (2022),static_experiment,,145.1,0.5,Pt,141.5497559,0.487766216,Fei et al. (2007),1,4.78891,0.002408,15.904344288359011,0.007997156147509246,298.0,0.0,experimental_reported,3.31600500529825,3.3979273333178,5.60676201293879,,1
Table S1,971,Hirao et al. (2022),static_experiment,,150.6,0.3,Pt,146.7495858,0.292329852,Fei et al. (2007),1,4.748576,0.001806,15.770391922888232,0.005997867110631935,298.0,0.0,experimental_reported,2.15952448443417,2.24254188383128,4.29092625368966,,1
Table S1,972,Hirao et al. (2022),static_experiment,,151.5,0.6,Pt,147.5990996,0.58455089,Fei et al. (2007),1,4.735332,0.001806,15.726407564076931,0.005997867110631935,298.0,0.0,experimental_reported,0.865000441919648,0.948400410464103,2.94117397449986,,1
Table S1,973,Hirao et al. (2022),static_experiment,,154.0,0.5,Pt,149.9575194,0.486875063,Fei et al. (2007),1,4.73473,0.00301,15.724408275040053,0.009996445184386558,298.0,0.0,experimental_reported,3.12528171203945,3.20869934898482,5.19891051225471,,1
Table S1,974,Hirao et al. (2022),static_experiment,,156.7,0.8,Pt,152.5091433,0.778604433,Fei et al. (2007),1,4.730516,0.004214,15.710413251781912,0.013995023258141179,298.0,0.0,experimental_reported,4.98826316738362,5.07180516950274,7.04399498424644,,1
Table S1,975,Hirao et al. (2022),static_experiment,,160.1,0.7,Pt,155.7157556,0.680830912,Fei et al. (2007),1,4.69861,0.002408,15.604450932827417,0.007997156147509246,298.0,0.0,experimental_reported,2.88452238695928,2.96904585083905,4.7999642451185,,1
Table S1,976,Hirao et al. (2022),static_experiment,,162.0,0.1,Pt,157.5032227,0.097224212,Fei et al. (2007),1,4.700416,0.003612,15.610448799938046,0.01199573422126387,298.0,0.0,experimental_reported,4.97718071769899,5.06164670925114,6.90079014046469,,1
Table S1,977,Hirao et al. (2022),static_experiment,,163.8,0.7,Pt,159.2022153,0.680351347,Fei et al. (2007),1,4.681754,0.004214,15.54847083979485,0.013995023258141179,298.0,0.0,experimental_reported,3.49537465233209,3.58044594803891,5.33326711132571,,1
Table S1,978,Hirao et al. (2022),static_experiment,,166.4,0.5,Pt,161.6546296,0.485741075,Fei et al. (2007),1,4.667306,0.001204,15.500487902909795,0.003998578073754623,298.0,0.0,experimental_reported,3.44343232173705,3.52898993841831,5.21295102091281,,1
Table S1,979,Hirao et al. (2022),static_experiment,,167.0,1.0,Pt,162.21732,0.971361198,Fei et al. (2007),1,4.663694,0.004214,15.48849216868853,0.013995023258141179,298.0,0.0,experimental_reported,3.37425131438488,3.45993297773245,5.12640115520111,,1
Table S1,980,Hirao et al. (2022),static_experiment,,171.7,0.5,Pt,166.6465484,0.485284066,Fei et al. (2007),1,4.634798,0.002408,15.39252629491842,0.007997156147509246,298.0,0.0,experimental_reported,2.66370278548302,2.75041334289722,4.27291869951733,,1
Table S1,981,Hirao et al. (2022),static_experiment,,173.5,0.3,Pt,168.3462538,0.291088623,Fei et al. (2007),1,4.624564,0.003612,15.358538381291508,0.01199573422126387,298.0,0.0,experimental_reported,2.50630703795562,2.59339796410813,4.06319652290759,,1
Table S1,982,Hirao et al. (2022),static_experiment,,174.2,0.9,Pt,169.0021471,0.873145421,Fei et al. (2007),1,4.62336,0.003612,15.354539803217751,0.01199573422126387,298.0,0.0,experimental_reported,2.94243349715279,3.02956973493681,4.49310815548725,,1
Table S1,983,Hirao et al. (2022),static_experiment,,176.8,0.7,Pt,171.4529179,0.678829426,Fei et al. (2007),1,4.60831,0.004816,15.304557577295821,0.015994312295018492,298.0,0.0,experimental_reported,2.62306582480579,2.71077860535524,4.09500928923106,,1
Table S1,984,Hirao et al. (2022),static_experiment,,180.15,0.0,Pt,174.6078365,0.0,Fei et al. (2007),1,4.59326,0.004214,15.254575351373886,0.013995023258141179,298.0,0.0,experimental_reported,2.96462516596091,3.05293363270553,4.3558971328311,,1
Table S1,985,Hirao et al. (2022),static_experiment,,183.0,0.1,Pt,177.2884976,0.09687896,Fei et al. (2007),1,4.564364,0.002408,15.158609477603775,0.007997156147509246,298.0,0.0,experimental_reported,0.119620769418702,0.209128525978286,1.35054933455047,,1
Table S1,986,Hirao et al. (2022),static_experiment,,186.3,0.9,Pt,180.393836,0.871467807,Fei et al. (2007),1,4.55714,0.002408,15.13461800916125,0.007997156147509246,298.0,0.0,experimental_reported,1.81753879651316,1.90735814482628,3.00725884447482,,1
Table S1,987,Hirao et al. (2022),static_experiment,,190.0,0.1,Pt,183.8704678,0.09677393,Fei et al. (2007),1,4.546906,0.002408,15.100630095534333,0.007997156147509246,298.0,0.0,experimental_reported,3.28218927222178,3.37245832412043,4.41276110200997,,1
Table S1,988,Hirao et al. (2022),static_experiment,,191.7,0.7,Pt,185.4704004,0.677252375,Fei et al. (2007),1,4.546906,0.003612,15.100630095534333,0.01199573422126387,298.0,0.0,experimental_reported,4.88212187222177,4.97239092412042,6.01269370200995,,1
Table S1,989,Hirao et al. (2022),static_experiment,,194.0,0.1,Pt,187.630359,0.09671668,Fei et al. (2007),1,4.534264,0.003612,15.05864502575991,0.01199573422126387,298.0,0.0,experimental_reported,4.52698176350358,4.61781997803456,5.58324227111893,,1
Table S1,990,Hirao et al. (2022),static_experiment,,197.0,0.1,Pt,190.456873,0.096678616,Fei et al. (2007),1,4.51801,0.00301,15.004664221764223,0.009996445184386558,298.0,0.0,experimental_reported,4.07078638695802,4.16237906353962,5.02948049183581,,1
Table S1,991,Hirao et al. (2022),static_experiment,,198.0,0.1,Pt,191.390784,0.096662012,Fei et al. (2007),1,4.513796,0.002408,14.990669198506081,0.007997156147509246,298.0,0.0,experimental_reported,4.14450418244752,4.236296707766,5.07753187550753,,1
Table S1,992,Hirao et al. (2022),static_experiment,,202.0,0.1,Pt,195.14964,0.096608733,Fei et al. (2007),1,4.495134,0.001204,14.928691238362886,0.003998578073754623,298.0,0.0,experimental_reported,4.04807671009172,4.14077579484717,4.86560221519068,,1
