Repository: CPrescher/peritheos

# Peritheos

A Python library for thermodynamic equations of state calculations for solid materials.

Built-in EOS evaluation, inversion, bounded robust fitting, and uncertainty
statistics are implemented in Rust and exposed through the established Python API.
NumPy broadcasting and user-defined `EosBase` subclasses remain supported.
The package includes PEP 561 typing metadata for type checkers and IDEs.

Full model, fitting, units, and development documentation is available at
[peritheos.readthedocs.io](https://peritheos.readthedocs.io/).
Rust users can start with the workflow-oriented [Rust API guide](docs/rust-api.md)
and the runnable examples in the unified Rust crate.
Release history is recorded in the [changelog](CHANGELOG.md).
Project goals and guidance for coding agents are in [AGENTS.md](AGENTS.md).

## Features

- Room temperature equations of state (EOS) implementations
  - Birch-Murnaghan
  - Murnaghan
  - Natural strain (orders 2-4)
  - Modified Tait
  - Baonza pseudospinodal
  - Vinet
  - Generalized Rydberg-Stacey
  - Morse and Sun-Morse
  - Holzapfel
- Thermal equations of state (EOS) implementations
  - Mie-Gruneisen-Debye
  - Mie-Gruneisen-Einstein
  - Linear thermal pressure
  - Second-order temperature-compression thermal pressure
  - Logarithmic-volume thermal pressure
  - Holland-Powell Einstein thermal pressure with generic reference isotherms
  - Double-Debye Helmholtz free-energy models
  - Dorogokupets-Oganov four-oscillator model
  - Multi-oscillator Gruneisen thermal pressure
- Phase-specific linear Us-up shock Hugoniots
- P-V and P-V-T parameter fitting with covariance and diagnostics
- Joint reference-isotherm and thermal fitting with cross-covariance
- Correlated observation errors and robust least-squares losses
- Reproducible fit summaries and versioned JSON export
- EOS prediction uncertainty from fitted covariance or published parameter errors
- Thermoelastic derivatives, heat capacities, and vibrational potentials
- Versioned material and EOS-record catalog with explicit literature provenance,
  calibration/data envelopes, extrapolation enabled by default, inversion, and
  measurement/parameter uncertainty
- A Peritheos-owned `.eosmat` schema and a bundled library of material
  documents and EOS records with optional diffraction structure, stable
  identifiers, and Dioptas 0.10 storage-read compatibility
- Recursive pressure-scale normalization across Au, Pt, KCl, ruby R1, and
  diamond Raman standards with source-documented cross-calibration edges
- Native wheels for supported CPython releases on Linux, macOS, and Windows

## Unit conventions

- Public pressure and bulk-modulus values are in GPa.
- Temperatures are in K.
- Birch-Murnaghan, Murnaghan, modified Tait, and Vinet accept any consistent
  volume unit.
- Holzapfel and energy-based thermal EOS implementations require molar volume in
  J bar^-1 mol^-1, which is equivalent to cm^3/mol divided by 10.
- The linear and second-order Taylor thermal-pressure corrections use the same
  volume convention as their reference isotherm.

### Materials and EOS records

Materials group one or more literature-specific EOS records. The calculation
API uses GPa, K, and conventional unit-cell volumes in angstrom cubed. Each EOS
record carries its primary reference, parameter provenance, calibration/data
coverage, and uncertainty assumptions.

```python
from peritheos import get_material, search_eos_records

mgo = get_material("mgo")  # also "periclase", "MgO"
print(mgo.summary())  # records with model, P/T range, reproduction, reference
scale = mgo.get_eos_record("mgo_sokolova_2013_holzapfel_4")
print(scale.reproduction, scale.compared)  # "untested", "source_equation"
print(scale.source_check, scale.warning)  # "verified", None
pressure = scale.pressure(volume=60.0, temperature=2000.0)
recovered_volume = scale.volume(pressure, temperature=2000.0)

prediction = scale.pressure_with_uncertainty(
    volume=60.0,
    temperature=2000.0,
    volume_sigma=0.02,
    temperature_sigma=20.0,
)

# V0 may use any volume unit for a room-temperature EOS; K0 is in GPa here.
eos = BM3(V0=50, K0=130, K0_prime=4.3)

# Infer temperature from volumes measured before and during DAC heating.
ambient_volume = 0.80000
heated_volume = 0.80001
temperature_with_dac = eos.temperature_from_volumes(
    V_ambient=ambient_volume,
    V_heated=heated_volume,
    f_dac=0.25,
)
ambient_pressure = eos.rt_eos.pressure(ambient_volume)
heated_pressure_from_pair = ambient_pressure + eos.dac_thermal_pressure(
    heated_volume,
    temperature_with_dac,
    0.25,
)
```

Both DAC methods use the empirical `f_dac * thermal_pressure_increment`
confinement term and require `0 <= f_dac < 1`; report and sensitivity-test the
assumed fraction.

Multi-oscillator thermal EOS with a freely chosen reference isotherm

```python
from peritheos.eos.rt.holzapfel import Holzapfel
from peritheos.eos.thermal import MultiOscillatorGruneisenThermalEOS

File: peritheos/data/datasets/klb1-ricolleau-2009-table-s1.tsv
				T (K)	Heating time	P (GPa)		Mgpv		fp		Capv		Pressure medium	Gold
Cell49-n1			1600	8 min 24 s	32.75 (1.15)	152.720 (53)	68.260 (31)	42.594 (96)	36.333 (14)	61.216 (6)
(Neon)				1792	10 min 38 s	32.03 (1.16)	152.841 (50)	68.369 (29)	42.576 (100)	36.401 (14)	61.672 (9)
				1959	9 min 16 s	33.85 (1.15)	152.843 (31)	68.303 (19)	42.606 (61)	36.355 (8)	61.547 (7)
				2127	6 min 26 s	34.72 (1.15)	153.066 (30)	68.386 (20)	42.713 (54)	36.460 (9)	61.627 (6)
Total heating duration:		2192	6 min 52 s	36.65 (1.16)	153.129 (33)	68.419 (21)	42.571 (65)	36.453 (11)	61.323 (8)
 1 hour				300			27.56 (0.05)	150.080 (31)	66.994 (18)	41.678 (82)	36.340 (5)	60.320 (8)
								
Cell33-n7			1784	1 min		33.03 (1.18)	152.460 (156)	67.809 (80)	42.056 (461)	36.727 (61)	61.444 (14)
(Neon)				1749	3 min 56 s	32.55 (1.21)	152.969 (112)	67.995 (65)	42.028 (355)	36.876 (28)	61.490 (20)
				1869	1 min 47 s	33.13 (1.19)	153.142 (95)	68.132 (58)	42.510 (396)	36.896 (25)	61.557 (15)
				1975	2 min 24 s	33.14 (1.17)	153.612 (105)	68.319 (53)	42.598 (306)	36.961 (22)	61.725 (12)
				2103	3 min 20 s	34.56 (1.15)	153.366 (59)	68.316 (33)	42.682 (148)	36.798 (17)	61.625 (7)
Total heating duration:		2050	2 min 38 s	34.09 (1.16)	153.776 (64)	68.549 (37)	42.822 (151)	36.805 (13)	61.640 (10)
 20 min				2073			33.69 (1.19)	154.168 (103)	68.642 (69)	42.757 (181)	36.774 (12)	61.764 (15)
								
cell22-n11			2017	1 min 16 s	33.26 (1.15)	152.678 (63)	68.075 (43)	42.486 (163)	36.611 (18)	61.767 (7)
(Neon)				2423	50 s		36.17 (1.23)	154.604 (100)	68.687 (47)	43.134 (323)	36.662 (30)	61.790 (23)
				300			30.95 (0.13)	149.078(37)	66.225 (25)	41.364 (104)	36.050 (11)	59.687 (22)
				1466	1 min		35.16 (1.33)	151.618(63)	67.242 (36)	42.080 (142)	36.225 (17)	60.529 (40)
															and 37.196 (14)	
				1684	56 s		35.35 (1.28)	151.790 (48)	67.365 (34)	42.231 (81)	36.123 (18)	60.813 (32)
															and 36.809 (27)	
				1881	20 s		35.77 (1.35)	152.366 (59)	67.631 (32)	42.408 (97)	36.128 (18)	61.026 (46)
															and 36.989 (36)	
				2168	32 s		37.46 (1.31)	153.045 (63)	67.950 (26)	42.628 (86)	36.117 (21)	61.118 (38)
															and 36.847 (48)	
				2117	1 min 4 s	36.57 (1.27)	153.038 (60)	67.965 (27)	42.649 (92)	36.138 (16)	61.223 (31)
															and 37.073 (28)	
				2270	26 s		36.31 (1.21)	153.689 (85)	68.142 (46)	42.805 (133)	36.139 (31)	61.516 (20)
															and 36.879 (91)	
				2319	22 s		36.50 (1.24)	154.020 (69)	68.272 (34)	42.876 (93)	36.205 (21)	61.553 (27)
															and 37.235 (15)	
				2304	40 s		36.93 (1.21)	153.494 (50)	67.933 (31)	42.673 (65)	36.199 (19)	61.438 (19)
Total heating duration:													and 37.122 (25)	
 20 min				300			33.15 (0.67)	149.082 (72)	65.850 (54)	41.507 (194)	36.203 (11)	59.296 (115)

Different spot			1576	50 s		33.98 (1.26)	152.086 (44)	67.478 (40)	42.250 (94)	36.874 (25)	60.927 (29)
				1688	32 s		34.34 (1.27)	152.608 (49)	67.738 (46)	42.588 (129)	36.667 (25)	61.024 (29)
				1933	1 min 18 s	34.96 (1.19)	153.171 (42)	68.041 (30)	42.571 (87)	36.731 (22)	61.271 (13)
Total heating duration:		2096	1 min 14 s	35.77 (1.25)	153.636 (63)	68.182 (36)	42.580 (174)	36.794 (63)	61.357 (27)
 1h 20 min			300			32.62 (0.11)	148.886 (51)	65.695 (48)	41.309  (110)	36.156 (14)	59.390 (19)
								
cell49-n2 (Neon)		1891	1 min 52 s	40.12 (1.28)	150.504 (57)	66.758 (30)	41.611 (117)	34.469 (32)	60.190 (29)
				2025	1 min 54 s	40.81 (1.23)	150.602 (32)	66.804 (18)	41.645 (58)	34.239 (50)	60.249 (20)
Total heating duration:		2018	44 s		40.38 (1.25)	150.540 (41)	66.821 (23)	41.602 (78)	34.353 (53)	60.321 (23)
 10 min 			300			33.92 (0.14)	147.128 (58)	65.212 (37)	40.678 (143)	34.100 (16)	59.163 (24)

P increase			2005	1 min 50 s	50.87 (1.2)	145.700 (51)	64.119 (39)	40.439 (65)	32.070 (56)	58.489 (10)
				2153	1 min		49.78 (1.17)	146.034 (49)	64.313 (50)	40.503 (62)	32.113 (21)	58.844 (5)
				2310	54 s		50.79 (1.17)	146.226 (55)	64.377 (59)	40.491 (91)	32.212 (18)	58.873 (6)
				2387	1 min 30 s	51.77 (1.17)	146.050 (60)	64.273 (59)	40.471 (60)	32.161 (23)	58.809 (6)
Total heating duration:		2335	20 s		51.36 (1.17)	146.170 (62)	64.283 (51)	40.454 (70)	32.170 (19)	58.811 (5)
 38 min				300			43.39 (0.05)	143.206 (71)	62.908 (74)	39.862 (127)	32.007 (16)	57.659 (6)

Different spot			1395	4 min 26 s	51.99 (1.26)	144.363 (34)	63.584 (18)	39.995 (59)	31.843 (17)	57.613 (17)
				1637	2 min 50 s	49.97 (1.24)	144.737 (67)	63.642 (32)	40.115 (139)	31.840 (35)	58.193 (15)
				1754	1 min		50.08 (1.22)	144.969 (58)	63.754 (26)	40.197 (140)	31.845 (37)	58.314 (12)
				1818	2 min 46 s	49.72 (1.21)	145.072 (45)	63.846 (22)	40.161 (115)	31.911 (28)	58.446 (11)
				1942	1 min 56 s	49.74 (1.22)	145.376 (54)	63.961 (27)	40.259 (125)	31.919 (22)	58.592 (13)
				2015	56 s		49.50 (1.19)	145.634 (41)	64.124 (20)	40.296 (120)	31.921 (12)	58.719 (7)
				2110	2 min		49.96 (1.22)	145.829 (46)	64.228 (23)	40.438 (113)	32.180 (34)	58.762 (14)
				2162	50 s		49.99 (1.21)	146.056 (48)	64.349 (24)	40.506 (106)	32.233 (12)	58.822 (12)
				2294	28 s		50.44 (1.20)	146.336 (39)	64.464 (21)	40.591 (80)	32.177 (15)	58.912 (10)
				2236	54 s		50.60 (1.20)	146.214 (37)	64.386 (18)	40.507 (62)	32.119 (12)	58.813 (9)
				2354	58 s		50.85 (1.22)	146.476 (42)	64.418 (24)	40.560 (74)	32.151 (18)	58.918 (13)
				2283	56 s		50.70 (1.21)	146.389 (37)	64.433 (20)	40.513 (69)	32.212 (14)	58.855 (12)
Total heating duration:		2356	1 min 50 s	51.48 (1.24)	146.614 (36)	64.576 (20)	40.545 (87)	32.267 (16)	58.818 (17)
 37 min				300			42.73 (0.13)	143.356 (48)	63.068 (29)	39.574 (134)	32.029 (11)	57.756 (19)
								
cell36-n6(*)			2070	11 min 36 s	57.83 (1.25)	142.649 (109)	62.013 (170)	39.973 (203)	31.207 (20)	57.513 (14)
(Neon)				2050	5 min 8 s	56.36 (1.58)	143.012 (251)	62.160 (48)	39.825 (105)	31.404 (17)	57.705 (63)
				2114	2 min 4 s	57.15 (1.24)	143.029 (44)	62.025 (44)	39.749 (71)	31.255 (16)	57.661 (14)
				2042	3 min 38 s	56.06 (1.28)	142.829 (44)	61.981 (94)	39.750 (79)	31.291 (13)	57.740 (20)
				2417	3 min 12 s	57.11 (1.64)	144.116 (84)	61.860 (68)	39.872 (235)	31.423 (18)	58.009 (75)
Total heating duration:		2406	1 min 38 s	58.15 (1.36)	143.607 (85)	61.934 (42)	39.887 (78)	31.280 (15)	57.841 (32)
 2h 30 min			300			53.00 (0.38)	140.484 (149)	60.570 (97)	39.434 (373)	30.985 (10)	56.333 (49)
								
cell48-n10			2060	2 min 10 s	65.39 (1.24)	139.909 (54)	61.122 (44)	38.736 (143)	24.340 (13)	56.473 (11)
(NaCl)				1803	8 min 38 s	63.05 (1.27)	140.040 (71)	61.202 (56)	38.875 (157)	24.244 (13)	56.521 (15)
				300			52.22(0.09)	139.978 (54)	60.924 (64)	38.891 (128)	24.203 (12)	56.433 (11)
				1988	5 min		66.98 (1.34)	140.209 (84)	60.687 (44)	38.722 (123)	23.901 (13)	56.199 (13)
				1870	3 min 36 s	65.51 (1.28)	140.283 (81)	61.104 (67)	39.079 (162)	23.925 (13)	56.271 (15)
				1784	2 min 26 s	64.82 (1.28)	140.340 (90)	61.104 (64)	38.812 (137)	23.912 (15)	56.274 (15)
				2009	4 min 42 s	67.27 (1.30)	139.962 (93)	60.693 (37)	38.808 (114)	23.932 (12)	56.183 (18)
Total heating duration:		1978	2 min 34 s	67.21 (1.31)	139.622 (77)	60.677 (39)	39.055 (275)	24.022 (9)	56.160 (19)
 33 min (a)			300			54.89 (0.19)	139.047 (85)	60.056 (44)	38.792 (198)	24.029 (5)	56.091 (24)
								
cell34-n4			2194	1 min 18 s	82.28 (1.44)	135.497 (21)	58.465 (17)	37.663 (41)	28.424 (24)	54.609 (29)
(Neon)				2283	32 s		82.32 (1.52)	135.564 (21)	58.502 (15)	37.623 (39)	28.230 (28)	54.679 (37)
				2144	24 s		81.03 (1.34)	135.550 (24)	58.469 (20)	37.640 (47)	28.346 (41)	54.702 (18)
				2277	42 s		81.53 (1.38)	135.501 (19)	58.499 (14)	37.619 (33)	28.440 (28)	54.760 (23)
				1942	1 min 24 s	81.02 (1.28)	135.131 (22)	58.389 (21)	37.532 (33)	29.067 (11)	54.534 (12)
				1843	58 s		80.33 (1.40)	135.056 (22)	58.241 (23)	37.510 (32)	29.087 (7)	54.525 (25)
				1833	2 min 20 s	80.84 (1.27)	135.003 (21)	58.223 (20)	37.503 (30)	29.044 (9)	54.463 (10)
				1726	1 min 34 s	80.30 (1.29)	134.896 (18)	58.101 (20)	37.473 (24)	28.953 (10)	54.431 (13)
				1603	42 s		80.04 (1.31)	134.775 (20)	58.089 (23)	37.431 (32)	28.897 (15)	54.357 (14)
				1552	48 s		80.07 (1.34)	134.672 (21)	58.041 (20)	37.396 (33)	28.875 (14)	54.313 (17)
				1452	1 min 58 s	80.17 (1.44)	134.520 (25)	57.897 (18)	37.369 (40)	28.798 (22)	54.221 (28)
Total heating duration:		1400	1 min 18 s	80.08 (1.54)	134.431 (25)	57.843 (17)	37.354 (39)	28.749 (20)	54.188 (37)
 1 hour (a)			300			74.21 (0.34)	133.601 (31)	57.154 (15)	37.274 (81)	28.275 (12)	53.918 (36)

Different spot			2310	36 s		84.07 (1.28)	135.589 (35)	58.571 (29)	37.554 (46)	28.304 (52)	54.515 (11)
				2386	1 min		83.11 (1.26)	135.668 (33)	58.520 (51)	37.609 (54)	28.299 (115)	54.680 (9)
				2141	38 s		82.55 (1.25)	135.322 (32)	58.421 (28)	37.507 (39)	28.626 (83)	54.535 (8)
				2103	46 s		82.51 (1.25)	135.255 (32)	58.384 (46)	37.506 (43)	28.976 (11)	54.509 (8)
				2028	1 min 28 s	81.85 (1.23)	135.100 (28)	58.252 (36)	37.490 (40)	28.958 (7)	54.517 (6)
				1876	58 s		81.17 (1.25)	135.095 (37)	58.171 (61)	37.494 (44)	28.959 (12)	54.462 (8)
				1788	2 min 18 s	81.48 (1.28)	134.863 (26)	58.047 (46)	37.437 (49)	28.879 (17)	54.358 (11)
				1622	58 s		80.78 (1.28)	134.638 (35)	58.033 (35)	37.397 (54)	28.649 (51)	54.295 (11)
				1516	1 min 46 s	81.22 (1.30)	134.536 (27)	58.000 (31)	37.355 (40)	28.591 (42)	54.165 (13)
				1399	2 min 12 s	80.77 (1.29)	134.399 (32)	57.980 (32)	37.329 (39)	28.524 (40)	54.117 (12)
Total heating duration:		1343	3 min		80.96 (1.29)	134.311 (30)	57.951 (28)	37.321 (30)	28.523 (39)	54.053 (11)
 1h 30 min			300			75.45 (0.12)	133.655 (40)	57.258 (47)	37.201 (51)	28.259 (36)	53.794 (12)

P increase			1436	1 min 36 s	93.02 (1.25)	131.863 (45)	56.212 (41)	36.617 (65)	27.430 (93)	52.964 (6)
				1568	1 min 54 s	93.32 (1.27)	131.873 (36)	56.287 (39)	36.571 (48)	27.549 (59)	53.031 (8)
				1702	3 min 26 s	94.10 (1.28)	131.923 (32)	56.380 (39)	36.569 (47)	27.818 (19)	53.057 (9)
				1777	2 min 26 s	94.00 (1.27)	132.019 (29)	56.441 (43)	36.640 (34)	27.414 (38)	53.120 (8)
				1908	20 s		94.55 (1.28)	132.089 (31)	56.383 (55)	36.667 (30)	27.593 (59)	53.164 (9)
				1942	2 min		94.04 (1.26)	132.139 (31)	56.471 (34)	36.666 (38)	27.726 (30)	53.237 (7)
				2146	1 min 34 s	94.33 (1.24)	132.413 (24)	56.530 (37)	36.741 (34)	27.631 (43)	53.360 (5)
				2256	20 s		94.66 (1.28)	132.423 (53)	56.536 (51)	36.747 (48)	27.948 (21)	53.411 (9)
				2304	30 s		94.66 (1.26)	132.600 (34)	56.587 (64)	36.779 (38)	27.909 (19)	53.447 (8)
				2523	18 s		95.00 (1.26)	132.748 (39)	56.689 (61)	36.793 (48)	27.497 (68)	53.579 (7)
				2332	32 s		94.86 (1.25)	132.566 (30)	56.762 (52)	36.776 (26)	27.966 (16)	53.449 (6)
				2200	30 s		94.25 (1.29)	132.409 (50)	56.380 (66)	36.762 (46)	27.935 (38)	53.408 (10)
				2000	28 s		93.29 (1.27)	132.265 (45)	56.456 (64)	36.707 (32)	27.483 (63)	53.350 (8)
				1911	36 s		92.78 (1.28)	132.179 (44)	56.377 (53)	36.700 (33)	27.710 (67)	53.332 (9)
				1791	1 min 14 s	93.03 (1.27)	131.971 (48)	56.226 (82)	36.664 (35)	27.229 (99)	53.220 (8)
				1698	40 s		92.47 (1.26)	131.870 (47)	56.301 (54)	36.650 (34)	27.065 (51)	53.204 (7)
				1626	1 min 4 s	92.24 (1.25)	131.828 (57)	56.210 (69)	36.616 (32)	27.360 (118)	53.173 (7)
				1516	1 min 32 s	91.88 (1.25)	131.684 (51)	56.165 (64)	36.584 (31)	27.388 (116)	53.126 (6)
				1411	2 min 24 s	91.61 (1.25)	131.541 (41)	56.110 (55)	36.555 (27)	27.439 (81)	53.075 (7)
				300			85.85 (0.11)	130.909 (44)	55.625 (50)	36.442 (52)	27.072 (64)	52.810 (9)
				1555	52 s		94.57 (1.27)	131.531 (33)	55.896 (51)	36.541 (21)	27.538 (40)	52.908 (8)
				1632	32 s		94.91 (1.29)	131.611 (38)	55.946 (54)	36.564 (27)	27.693 (28)	52.933 (9)
				1727	32 s		95.76 (1.28)	131.727 (29)	56.095 (51)	36.566 (21)	27.749 (29)	52.924 (9)
				1833	48 s		95.57 (1.28)	131.844 (33)	56.215 (54)	36.609 (24)	27.855 (24)	53.017 (8)
				1956	46 s		96.09 (1.33)	131.914 (33)	56.335 (59)	36.641 (31)	27.893 (37)	53.058 (13)
				2071	32 s		95.92 (1.31)	132.131 (33)	56.512 (67)	36.676 (31)	27.784 (33)	53.157 (12)
				2130	30 s		95.56 (1.30)	132.240 (33)	56.663 (45)	36.694 (25)	27.834 (28)	53.233 (11)
				2153	44 s		94.91 (1.36)	132.214 (42)	56.297 (63)	36.715 (29)	27.776 (26)	53.311 (17)
				2494	22 s		97.01 (1.38)	132.554 (42)	56.552 (68)	36.768 (28)	27.849 (36)	53.366 (18)
Total heating duration:		2377	16 s		95.56 (1.31)	132.490 (32)	56.481 (58)	36.757 (22)	27.908 (25)	53.416 (12)
 1 hour				300			84.96 (0.15)	131.087 (38)	55.847 (64)	36.338 (56)	27.320 (16)	52.890 (13)
								
cell34-n8			2220	3 min 37 s	105.90 (1.23)	129.437 (115)	55.245 (152)	35.837 (351)	26.313 (10)	52.376 (4)
(Neon)	Total heating duration: 30 min							
								
								
cell48-n10			1740	20 s		109.64 (1.36)	128.391 (37)	54.362 (32)	35.610 (79)	20.655 (4)	51.753 (13)
(NaCl)				1846	42 s		109.96 (1.35)	128.446 (38)	54.418 (31)	35.600 (85)	20.658 (4)	51.794 (13)
				1883	19 min		109.40 (1.37)	128.621 (46)	54.425 (42)	35.693 (81)	20.677 (4)	51.864 (14)
				1679	2 min 30 s	107.90 (1.35)	128.561 (41)	54.448 (36)	35.650 (59)	20.676 (4)	51.854 (12)
				2280	1 min 30 s	110.46 (1.36)	128.836 (39)	54.616 (35)	35.827 (65)	20.706 (5)	52.034 (14)
				2176	1 min 16 s	109.70 (1.35)	128.854 (50)	54.587 (39)	35.835 (97)	20.717 (5)	52.029 (13)
				2009	1 min		108.15 (1.35)	128.817 (42)	54.540 (33)	35.756 (77)	20.705 (5)	52.048 (12)
				2569	22 s		110.51 (1.43)	128.754 (32)	54.594 (39)	35.888 (29)	20.742 (5)	52.221 (20)
				2509	1 min 12 s	109.06 (1.46)	128.980 (47)	54.696 (70)	35.694 (74)	20.768 (6)	52.303 (23)
				300			96.11 (0.21)	128.275 (61)	54.166 (57)	35.552 (106)	20.746 (6)	51.930 (17)
Total heating duration:		1992	5 min 40 s	109.76 (1.38)	128.573 (57)	54.478 (21)	35.718 (69)	20.712 (4)	51.904 (15)
 1h 20 min			300			97.76 (0.19)	128.005 (40)	54.304 (28)	35.575 (149)	20.664 (5)	51.796 (15)
								
cell48-n10			1434	1 min 16 s	109.87 (1.37)	127.415 (75)	53.702 (30)	35.326 (106)	20.390 (4)	51.542 (14)
(NaCl)				1584	50 s		110.44 (1.40)	127.467 (67)	53.747 (27)	35.376 (79)	20.417 (5)	51.590 (16)
				1820	52 s		112.38 (1.36)	127.563 (71)	53.847 (25)	35.434 (84)	20.455 (5)	51.586 (12)
				1891	42 s		112.40 (1.33)	127.624 (76)	53.890 (33)	35.494 (93)	20.470 (5)	51.629 (10)
				1960	52 s		113.00 (1.32)	127.771 (74)	53.952 (39)	35.572 (89)	20.484 (6)	51.625 (9)
				1968	2 min 52 s	110.88 (1.36)	127.752 (71)	54.021 (32)	35.652 (64)	20.549 (5)	51.799 (13)
				1990	2 min 38 s	110.14 (1.31)	127.913 (84)	54.008 (48)	35.628 (96)	20.580 (7)	51.873 (10)
				2034	1 min 58 s	110.53 (1.35)	127.855 (93)	54.118 (53)	35.609 (204)	20.603 (9)	51.869 (13)
				2098	52 s		111.20 (1.36)	127.938 (96)	54.125 (53)	35.644 (288)	20.607 (9)	51.856 (13)
				2213	46 s		111.61 (1.38)	128.012 (97)	54.253 (53)	35.670 (168)	20.623 (9)	51.897 (15)
				2100	1 min 42 s	112.15 (1.39)	127.903 (85)	54.211 (37)	35.657 (245)	20.648 (8)	51.781 (16)
				2308	42 s		111.98 (1.37)	128.045 (77)	54.311 (45)	35.517 (236)	20.657 (9)	51.929 (14)
Total heating duration:		2300	4 min 38 s	112.20 (1.41)	127.927 (82)	54.312 (51)	35.821 (249)	20.749 (13)	51.905 (17)
 1h 20 min			300			98.36 (0.20)	127.967 (59)	54.241 (68)	35.543 (352)	20.741 (12)	51.747 (16)
