Repository: CPrescher/peritheos

# Peritheos

A Python library for thermodynamic equations of state calculations for solid materials.

Built-in EOS evaluation, inversion, bounded robust fitting, and uncertainty
statistics are implemented in Rust and exposed through the established Python API.
NumPy broadcasting and user-defined `EosBase` subclasses remain supported.
The package includes PEP 561 typing metadata for type checkers and IDEs.

Full model, fitting, units, and development documentation is available at
[peritheos.readthedocs.io](https://peritheos.readthedocs.io/).
Rust users can start with the workflow-oriented [Rust API guide](docs/rust-api.md)
and the runnable examples in the unified Rust crate.
Release history is recorded in the [changelog](CHANGELOG.md).
Project goals and guidance for coding agents are in [AGENTS.md](AGENTS.md).

## Features

- Room temperature equations of state (EOS) implementations
  - Birch-Murnaghan
  - Murnaghan
  - Natural strain (orders 2-4)
  - Modified Tait
  - Baonza pseudospinodal
  - Vinet
  - Generalized Rydberg-Stacey
  - Morse and Sun-Morse
  - Holzapfel
- Thermal equations of state (EOS) implementations
  - Mie-Gruneisen-Debye
  - Mie-Gruneisen-Einstein
  - Linear thermal pressure
  - Second-order temperature-compression thermal pressure
  - Logarithmic-volume thermal pressure
  - Holland-Powell Einstein thermal pressure with generic reference isotherms
  - Double-Debye Helmholtz free-energy models
  - Dorogokupets-Oganov four-oscillator model

# Bundled material library

The material files use [native EOSMAT v5](../../../docs/eosmat-v5.md): model and
annotated coefficients come first, each record ends with a short `check`
headline, and datasets follow the records. Each record's audit trail
(`evidence`, detailed `pressure_calibration` and other audit-only blocks) is
in `../audits/<material>.audit.json`, keyed by record identifier. Scientific
values, observations and qualifications are preserved.

`load_eosmat(path)` and `get_material_document(identifier)` return the complete
merged document (`include_audit=False` gives the record file alone).
`get_material_document` returns a v3-shaped dictionary by default; pass
`format_version=5` for native fields. Older file readers can use
`python -m peritheos convert native.eosmat compatible.eosmat --format-version 3`.

The 54 Dewaele (2008) PAW records are retained in a separate
[research collection](../research/dewaele-2008-paw/README.md), excluded from
main database discovery. The paper's 13 experimental EOS remain here.

This directory contains 234 curated material documents with 685 EOS records. The
collection began with the 120-material, 147-EOS-record Dioptas 0.10.0 database,
tag commit
`5a8bfd81d10bfab3499039603380aae34576d60a`. Its project source is
<https://github.com/Dioptas/Dioptas>.

Every EOS record has an explicit `determination_method` and a rationale under
`evidence.parameter_provenance.determination_method`. The current collection classifies
528 records as experimental, 114 as theoretical, 28 as hybrid, and seven as
unknown. These counts include deferred source evidence and explicitly qualified
diagnostic records.
The seven unknowns are the Holland et al. (2013) THERMOCALC modified-Tait
endmembers: the existing source audit verifies the coefficients but does not
establish each endmember's measurement-versus-calculation constraints.
They remain explicitly unknown rather than inferring their origin from the
paper title or `self_consistent` calibration method.

Classification applies to the represented parameter set, including fixed
coefficients and thermal terms. Thus Ono's experimental CaSiO3 reference plus
AIMD thermal term, Oganov's experimentally shifted MgO curves, and Holmes's
calculated Pt curve with a measured reference volume are hybrid. The
unshifted calculated MgO curves remain theoretical. A measured compression
fit retains experimental classification when using a theoretical pressure
calibrant; calibrant ancestry is recorded separately. See the
[schema definition](../../../docs/eosmat-schema.md#eos-record).

Dioptas is migration provenance, not a licensor of the underlying scientific
data. Many entries were assembled earlier in legacy JCPDS collections used in
GSECARS and related beamline workflows. Dioptas provenance does not establish
copyright ownership of, or relicense, numerical observations and EOS parameters
taken from beamline files and cited publications. Dataset-specific licenses are
recorded where known. Otherwise, a source citation records scientific provenance
rather than a copyright license.

See the [installed licensing guide](../LICENSING.md) for the distinction between
MIT code, explicitly licensed source datasets, contributor-only CC0 notices and
unspecified third-party terms, with an index of standalone dataset notices.

The migration preserves supported Dioptas crystallographic and EOS data and adds
stable identifiers plus explicit migration provenance. It does **not** make

File: peritheos/data/materials/ag_sun_2010_legacy.eosmat
{
 "format": "peritheos.material",
 "format_version": 3,
 "identifier": "ag_sun_2010_legacy",
 "name": "Ag legacy compression aggregate (Sun 2010)",
 "formula": "Ag",
 "phase": "legacy multi-source compression aggregate; phase unresolved",
 "aliases": [
  "Ag"
 ],
 "cell_contents": "One chemical formula unit; no crystallographic conventional cell is inferred.",
 "units": {
  "pressure": "GPa",
  "temperature": "K",
  "volume": "angstrom^3/conventional_unit_cell"
 },
 "formula_units_per_cell": 1,
 "atom_sites": [],
 "peaks": [],
 "source": {
  "article_url": "https://doi.org/10.1515/zna-2010-1-202",
  "article_sha256": "57b6c4ff8b59dcc3734aa9507de0f62610839363a8e5ae790ed8f71e6fa66db4",
  "parameter_table": "sun-2010-table2-morse-eos-parameters.csv",
  "parameter_table_sha256": "e71613962b7df52559b8633546a7513b902ce1b5d8d4a7666e0476464123ca68"
 },
 "notes": "Separate phase-unresolved card for historical universal-EOS benchmark fits; it must not be merged with a specific crystallographic phase or used as a modern pressure standard.",
 "eos_records": [
  {
   "identifier": "ag_sun_2010_sms4_1",
   "label": "Sun et al. (2010), Ag SMS4 legacy benchmark",
   "record_kind": "published",
   "equation_kind": "isothermal",
   "reference": {
    "authors": [
     "Sun",
     "Wu",
     "Guo",
     "Cai"
    ],
    "year": 2010,
    "title": "Two Universal Equations of State for Solids",
    "source": "Zeitschrift fuer Naturforschung A",
    "volume": "65",
    "locator": "34-44",
    "doi": "10.1515/zna-2010-1-202"
   },
   "volume_basis": {
    "kind": "formula_units",
    "formula_units": 1,
    "molar_mass_g_mol": 107.8682
   },
   "eos": {
    "type": "SunMorse4",
    "model": "sun_morse_4",
    "parameters": {
     "V0": 17.053736219875404,
     "K0": 104.49,
     "K0_prime": 5.8236
    }
   },
   "parameter_errors": {
    "V0": null,
    "K0": null,
    "K0_prime": null
   },
   "parameter_error_confidence": null,
   "parameter_covariance": null,
   "fixed_parameters": [],
   "experimental_pressure_range_gpa": [
    0.0,
    200.0
   ],
   "pressure_range_status": "reported_exactly",
   "validity": {
    "pressure_gpa": [
     0.0,
     200.0
    ],
    "notes": [
     "This is the exact source fit range, not a verified single-phase stability range.",
     "The source does not republish row-level volumes, weights, or pressure calibrations."
    ]
   },
   "notes": "Table 2 SMS4 preferred benchmark family. The source fits a legacy normalized-compression compilation and reports no parameter uncertainties or covariance. The material card is phase-unresolved because the article does not preserve phase-resolved observation lineage.",
   "pressure_calibration": {
    "status": "unresolved",
    "methods": [],
    "recalculation": {
     "status": "not_possible",
     "notes": "Exact row-wise legacy observations and their pressure calibrations are not republished."
    },
    "audit_date": "2026-09-05",
    "notes": "No pressure scale is inferred from the compiled material label or publication era."
   },
   "parameter_provenance": {
    "source_solid": "Ag",
    "table_prefix": "sms4",
    "V0": "Table 2, experimental molar volume converted with exact Avogadro constant",
    "K0": "Table 2, SMS4",
    "K0_prime": "Table 2, SMS4",
    "fit_range": "Table 1",
    "mean_pressure_error_gpa": 0.624
   },
   "scientific_validation": {
    "status": "primary_source_validated",
    "note": "Independently checked against the cited primary publication (published article or official/author copy); no external software catalog was used as scientific authority.",
    "audit_date": "2026-09-01",
    "verified_fields": [
     "equation",
     "parameters",
     "units",
     "reference_state",
     "phase",
     "published_uncertainties",
     "validity"
    ],
    "primary_source_check": {
     "access_url": "https://doi.org/10.1515/zna-2010-1-202",
     "locations": [
      "Equations (3)-(15)",
      "Tables 1-2"
     ],
     "finding": "The paper explicitly defines all three models and prints V0, K0, K0-prime, the pressure range, and mean pressure error for every fitted solid.",
     "doi": "10.1515/zna-2010-1-202"
    },
    "primary_data_check": {
     "status": "parameterization_only",
     "audit_date": "2026-09-05",
     "source_locations": [
      "Tables 1-2; cited legacy compression compilations"
     ],
     "finding": "Source coefficients are complete and executable, but the fitted row-level compression observations and regression weights are not republished."
    }
   },
   "source_lineage": [
    {
     "role": "scientific equation, fit, and coefficients",
     "citation": "Sun et al. (2010), equations (6)-(9), Tables 1-2 (SMS4)",
     "doi": "10.1515/zna-2010-1-202"
    },
    {
     "role": "legacy normalized-compression observations",
     "citation": "Kennedy and Keeler (1972), except the source's separately cited H2, W, and NaCl datasets"
    }
   ]
  },
  {
   "identifier": "ag_sun_2010_sms3_1",
   "label": "Sun et al. (2010), Ag SMS3 legacy benchmark",
   "record_kind": "published",
   "equation_kind": "isothermal",
   "reference": {
    "authors": [
     "Sun",
     "Wu",
     "Guo",
     "Cai"
    ],
    "year": 2010,
    "title": "Two Universal Equations of State for Solids",
    "source": "Zeitschrift fuer Naturforschung A",
    "volume": "65",
    "locator": "34-44",
    "doi": "10.1515/zna-2010-1-202"
   },
   "volume_basis": {
    "kind": "formula_units",
    "formula_units": 1,
    "molar_mass_g_mol": 107.8682
   },
   "eos": {
    "type": "SunMorse3",
    "model": "sun_morse_3",
    "parameters": {
     "V0": 17.053736219875404,
     "K0": 104.72,
     "K0_prime": 5.889
    }
   },
   "parameter_errors": {
    "V0": null,
    "K0": null,
    "K0_prime": null
   },
   "parameter_error_confidence": null,
   "parameter_covariance": null,
   "fixed_parameters": [],
   "experimental_pressure_range_gpa": [
    0.0,
    200.0
   ],
   "pressure_range_status": "reported_exactly",
   "validity": {
    "pressure_gpa": [
     0.0,
     200.0
    ],
    "notes": [
     "This is the exact source fit range, not a verified single-phase stability range.",
     "The source does not republish row-level volumes, weights, or pressure calibrations."
    ]
   },
   "notes": "Table 2 SMS3 same-data model sensitivity. The source fits a legacy normalized-compression compilation and reports no parameter uncertainties or covariance. The material card is phase-unresolved because the article does not preserve phase-resolved observation lineage.",
   "pressure_calibration": {
    "status": "unresolved",
    "methods": [],
    "recalculation": {
     "status": "not_possible",
     "notes": "Exact row-wise legacy observations and their pressure calibrations are not republished."
    },
    "audit_date": "2026-09-05",
    "notes": "No pressure scale is inferred from the compiled material label or publication era."
   },
   "parameter_provenance": {
    "source_solid": "Ag",
    "table_prefix": "sms3",
    "V0": "Table 2, experimental molar volume converted with exact Avogadro constant",
    "K0": "Table 2, SMS3",
    "K0_prime": "Table 2, SMS3",
    "fit_range": "Table 1",
    "mean_pressure_error_gpa": 0.728
   },
   "scientific_validation": {
    "status": "primary_source_validated",
    "note": "Independently checked against the cited primary publication (published article or official/author copy); no external software catalog was used as scientific authority.",
    "audit_date": "2026-09-01",
    "verified_fields": [
     "equation",
     "parameters",
     "units",
     "reference_state",
     "phase",
     "published_uncertainties",
     "validity"
    ],
    "primary_source_check": {
     "access_url": "https://doi.org/10.1515/zna-2010-1-202",
     "locations": [
      "Equations (3)-(15)",
      "Tables 1-2"
     ],
     "finding": "The paper explicitly defines all three models and prints V0, K0, K0-prime, the pressure range, and mean pressure error for every fitted solid.",
     "doi": "10.1515/zna-2010-1-202"
    },
    "primary_data_check": {
     "status": "parameterization_only",
     "audit_date": "2026-09-05",
     "source_locations": [
      "Tables 1-2; cited legacy compression compilations"
     ],
     "finding": "Source coefficients are complete and executable, but the fitted row-level compression observations and regression weights are not republished."
    }
   },
   "source_lineage": [
    {
     "role": "scientific equation, fit, and coefficients",
     "citation": "Sun et al. (2010), equations (6)-(9), Tables 1-2 (SMS3)",
     "doi": "10.1515/zna-2010-1-202"
    },
    {
     "role": "legacy normalized-compression observations",
     "citation": "Kennedy and Keeler (1972), except the source's separately cited H2, W, and NaCl datasets"
    }
   ]
  },
  {
   "identifier": "ag_sun_2010_mrs3_1",
   "label": "Sun et al. (2010), Ag MRS3 legacy benchmark",
   "record_kind": "published",
   "equation_kind": "isothermal",
   "reference": {
    "authors": [
     "Sun",
     "Wu",
     "Guo",
     "Cai"
    ],
    "year": 2010,
    "title": "Two Universal Equations of State for Solids",
    "source": "Zeitschrift fuer Naturforschung A",
    "volume": "65",
    "locator": "34-44",
    "doi": "10.1515/zna-2010-1-202"
   },
   "volume_basis": {
    "kind": "formula_units",
    "formula_units": 1,
    "molar_mass_g_mol": 107.8682
   },
   "eos": {
    "type": "Morse3",
    "model": "morse_3",
    "parameters": {
     "V0": 17.053736219875404,
     "K0": 104.28,
     "K0_prime": 5.9254
    }
   },
   "parameter_errors": {
    "V0": null,
    "K0": null,
    "K0_prime": null
   },
   "parameter_error_confidence": null,
   "parameter_covariance": null,
   "fixed_parameters": [],
   "experimental_pressure_range_gpa": [
    0.0,
    200.0
   ],
   "pressure_range_status": "reported_exactly",
   "validity": {
    "pressure_gpa": [
     0.0,
     200.0
    ],
    "notes": [
     "This is the exact source fit range, not a verified single-phase stability range.",
     "The source does not republish row-level volumes, weights, or pressure calibrations."
    ]
   },
   "notes": "Table 2 MRS3 same-data model sensitivity. The source fits a legacy normalized-compression compilation and reports no parameter uncertainties or covariance. The material card is phase-unresolved because the article does not preserve phase-resolved observation lineage.",
   "pressure_calibration": {
    "status": "unresolved",
    "methods": [],
    "recalculation": {
     "status": "not_possible",
     "notes": "Exact row-wise legacy observations and their pressure calibrations are not republished."
    },
    "audit_date": "2026-09-05",
    "notes": "No pressure scale is inferred from the compiled material label or publication era."
   },
   "parameter_provenance": {
    "source_solid": "Ag",
    "table_prefix": "mrs3",
    "V0": "Table 2, experimental molar volume converted with exact Avogadro constant",
    "K0": "Table 2, MRS3",
    "K0_prime": "Table 2, MRS3",
    "fit_range": "Table 1",
    "mean_pressure_error_gpa": 0.66
   },
   "scientific_validation": {
    "status": "primary_source_validated",
    "note": "Independently checked against the cited primary publication (published article or official/author copy); no external software catalog was used as scientific authority.",
    "audit_date": "2026-09-01",
    "verified_fields": [
     "equation",
     "parameters",
     "units",
     "reference_state",
     "phase",
     "published_uncertainties",
     "validity"
    ],
    "primary_source_check": {
     "access_url": "https://doi.org/10.1515/zna-2010-1-202",
     "locations": [
      "Equations (3)-(15)",
      "Tables 1-2"
     ],
     "finding": "The paper explicitly defines all three models and prints V0, K0, K0-prime, the pressure range, and mean pressure error for every fitted solid.",
     "doi": "10.1515/zna-2010-1-202"
    },
    "primary_data_check": {
     "status": "parameterization_only",
     "audit_date": "2026-09-05",
     "source_locations": [
      "Tables 1-2; cited legacy compression compilations"
     ],
     "finding": "Source coefficients are complete and executable, but the fitted row-level compression observations and regression weights are not republished."
    }
   },
   "source_lineage": [
    {
     "role": "scientific equation, fit, and coefficients",
     "citation": "Sun et al. (2010), equations (6)-(9), Tables 1-2 (MRS3)",
     "doi": "10.1515/zna-2010-1-202"
    },
    {
     "role": "legacy normalized-compression observations",
     "citation": "Kennedy and Keeler (1972), except the source's separately cited H2, W, and NaCl datasets"
    }
   ]
  },
  {
   "identifier": "ag_sun_2010_low_vn",
   "label": "Sun et al. (2010), Ag low-pressure VN",
   "record_kind": "published",
   "equation_kind": "isothermal",
   "reference": {
    "authors": [
     "Sun",
     "Wu",
     "Guo",
     "Cai"
    ],
    "year": 2010,
    "title": "Two Universal Equations of State for Solids",
    "source": "Zeitschrift fuer Naturforschung A",
    "doi": "10.1515/zna-2010-1-202"
   },
   "eos": {
    "type": "Vinet",
    "model": "vinet",
    "parameters": {
     "V0": 17.053736219875404,
     "K0": 105.5,
     "K0_prime": 5.564
    }
   },
   "parameter_errors": {
    "V0": null,
    "K0": null,
    "K0_prime": null
   },
   "parameter_error_confidence": null,
   "parameter_covariance": null,
   "fixed_parameters": [],
   "temperature_ref": 300.0,
   "experimental_pressure_range_gpa": [
    0.0,
    28.0
   ],
   "pressure_range_status": "reported_exactly",
   "validity": {
    "pressure_gpa": [
     0.0,
     28.0
    ],
    "temperature_k": [
     300.0,
     300.0
    ],
    "notes": [
     "Published fit/data envelope, not a phase-stability or extrapolation guarantee."
    ]
   },
   "notes": "Low-pressure refit of the source's legacy experimental compression compilation. The phase and individual pressure calibrations are unresolved, so this record remains on the existing phase-unresolved legacy card.",
   "pressure_calibration": {
    "status": "unresolved",
    "methods": [
     {
      "kind": "other",
      "source_location": "legacy_compiled_compression"
     }
    ],
    "recalculation": {
     "status": "not_possible",
     "notes": "A coefficient-level import cannot reconstruct unreported row-level calibration observations."
    },
    "audit_date": "2026-09-06"
   },
   "parameter_provenance": {
    "V0": "Table 3",
    "K0": "Table 3",
    "K0_prime": "Table 3"
   },
   "scientific_validation": {
    "status": "primary_source_validated",
    "note": "Equation, printed coefficients, units, fixed parameters, and reported fitting envelope checked directly against the primary source.",
    "audit_date": "2026-09-06",
    "verified_fields": [
     "equation",
     "parameters",
     "units",
     "reference_state",
     "phase",
     "published_uncertainties",
     "validity"
    ],
    "primary_source_check": {
     "access_url": "https://doi.org/10.1515/zna-2010-1-202",
     "doi": "10.1515/zna-2010-1-202",
     "locations": [
      "equations (3)-(15)",
      "Table 3"
     ],
     "finding": "Table 3 prints the low-pressure range and Vinet, Baonza, MRS3, SMS3, and SMS4 coefficients; V0 is the experimental molar volume from Table 2."
    },
    "primary_data_check": {
     "status": "parameterization_only",
     "audit_date": "2026-09-06",
     "source_locations": [
      "equations (3)-(15)",
      "Table 3"
     ],
     "finding": "Published coefficients are executable; this import does not claim a new refit of row-level observations."
    }
   },
   "source_lineage": [
    {
     "role": "scientific equation and coefficients",
     "citation": "Two Universal Equations of State for Solids, equations (3)-(15), Table 3",
     "doi": "10.1515/zna-2010-1-202"
    }
   ]
  },
  {
   "identifier": "ag_sun_2010_low_mrs3",
   "label": "Sun et al. (2010), Ag low-pressure MRS3",
   "record_kind": "published",
   "equation_kind": "isothermal",
   "reference": {
    "authors": [
     "Sun",
     "Wu",
     "Guo",
     "Cai"
    ],
    "year": 2010,
    "title": "Two Universal Equations of State for Solids",
    "source": "Zeitschrift fuer Naturforschung A",
    "doi": "10.1515/zna-2010-1-202"
   },
   "eos": {
    "type": "Morse3",
    "model": "morse_3",
    "parameters": {
     "V0": 17.053736219875404,
     "K0": 105.32,
     "K0_prime": 5.742
    }
   },
   "parameter_errors": {
    "V0": null,
    "K0": null,
    "K0_prime": null
   },
   "parameter_error_confidence": null,
   "parameter_covariance": null,
   "fixed_parameters": [],
   "temperature_ref": 300.0,
   "experimental_pressure_range_gpa": [
    0.0,
    28.0
   ],
   "pressure_range_status": "reported_exactly",
   "validity": {
    "pressure_gpa": [
     0.0,
     28.0
    ],
    "temperature_k": [
     300.0,
     300.0
    ],
    "notes": [
     "Published fit/data envelope, not a phase-stability or extrapolation guarantee."
    ]
   },
   "notes": "Low-pressure refit of the source's legacy experimental compression compilation. The phase and individual pressure calibrations are unresolved, so this record remains on the existing phase-unresolved legacy card.",
   "pressure_calibration": {
    "status": "unresolved",
    "methods": [
     {
      "kind": "other",
      "source_location": "legacy_compiled_compression"
     }
    ],
    "recalculation": {
     "status": "not_possible",
     "notes": "A coefficient-level import cannot reconstruct unreported row-level calibration observations."
    },
    "audit_date": "2026-09-06"
   },
   "parameter_provenance": {
    "V0": "Table 3",
    "K0": "Table 3",
    "K0_prime": "Table 3"
   },
   "scientific_validation": {
    "status": "primary_source_validated",
    "note": "Equation, printed coefficients, units, fixed parameters, and reported fitting envelope checked directly against the primary source.",
    "audit_date": "2026-09-06",
    "verified_fields": [
     "equation",
     "parameters",
     "units",
     "reference_state",
     "phase",
     "published_uncertainties",
     "validity"
    ],
    "primary_source_check": {
     "access_url": "https://doi.org/10.1515/zna-2010-1-202",
     "doi": "10.1515/zna-2010-1-202",
     "locations": [
      "equations (3)-(15)",
      "Table 3"
     ],
     "finding": "Table 3 prints the low-pressure range and Vinet, Baonza, MRS3, SMS3, and SMS4 coefficients; V0 is the experimental molar volume from Table 2."
    },
    "primary_data_check": {
     "status": "parameterization_only",
     "audit_date": "2026-09-06",
     "source_locations": [
      "equations (3)-(15)",
      "Table 3"
     ],
     "finding": "Published coefficients are executable; this import does not claim a new refit of row-level observations."
    }
   },
   "source_lineage": [
    {
     "role": "scientific equation and coefficients",
     "citation": "Two Universal Equations of State for Solids, equations (3)-(15), Table 3",
     "doi": "10.1515/zna-2010-1-202"
    }
   ]
  },
  {
   "identifier": "ag_sun_2010_low_sms3",
   "label": "Sun et al. (2010), Ag low-pressure SMS3",
   "record_kind": "published",
   "equation_kind": "isothermal",
   "reference": {
    "authors": [
     "Sun",
     "Wu",
     "Guo",
     "Cai"
    ],
    "year": 2010,
    "title": "Two Universal Equations of State for Solids",
    "source": "Zeitschrift fuer Naturforschung A",
    "doi": "10.1515/zna-2010-1-202"
   },
   "eos": {
    "type": "SunMorse3",
    "model": "sun_morse_3",
    "parameters": {
     "V0": 17.053736219875404,
     "K0": 105.61,
     "K0_prime": 5.695
    }
   },
   "parameter_errors": {
    "V0": null,
    "K0": null,
    "K0_prime": null
   },
   "parameter_error_confidence": null,
   "parameter_covariance": null,
   "fixed_parameters": [],
   "temperature_ref": 300.0,
   "experimental_pressure_range_gpa": [
    0.0,
    28.0
   ],
   "pressure_range_status": "reported_exactly",
   "validity": {
    "pressure_gpa": [
     0.0,
     28.0
    ],
    "temperature_k": [
     300.0,
     300.0
    ],
    "notes": [
     "Published fit/data envelope, not a phase-stability or extrapolation guarantee."
    ]
   },
   "notes": "Low-pressure refit of the source's legacy experimental compression compilation. The phase and individual pressure calibrations are unresolved, so this record remains on the existing phase-unresolved legacy card.",
   "pressure_calibration": {
    "status": "unresolved",
    "methods": [
     {
      "kind": "other",
      "source_location": "legacy_compiled_compression"
     }
    ],
    "recalculation": {
     "status": "not_possible",
     "notes": "A coefficient-level import cannot reconstruct unreported row-level calibration observations."
    },
    "audit_date": "2026-09-06"
   },
   "parameter_provenance": {
    "V0": "Table 3",
    "K0": "Table 3",
    "K0_prime": "Table 3"
   },
   "scientific_validation": {
    "status": "primary_source_validated",
    "note": "Equation, printed coefficients, units, fixed parameters, and reported fitting envelope checked directly against the primary source.",
    "audit_date": "2026-09-06",
    "verified_fields": [
     "equation",
     "parameters",
     "units",
     "reference_state",
     "phase",
     "published_uncertainties",
     "validity"
    ],
    "primary_source_check": {
     "access_url": "https://doi.org/10.1515/zna-2010-1-202",
     "doi": "10.1515/zna-2010-1-202",
     "locations": [
      "equations (3)-(15)",
      "Table 3"
     ],
     "finding": "Table 3 prints the low-pressure range and Vinet, Baonza, MRS3, SMS3, and SMS4 coefficients; V0 is the experimental molar volume from Table 2."
    },
    "primary_data_check": {
     "status": "parameterization_only",
     "audit_date": "2026-09-06",
     "source_locations": [
      "equations (3)-(15)",
      "Table 3"
     ],
     "finding": "Published coefficients are executable; this import does not claim a new refit of row-level observations."
    }
   },
   "source_lineage": [
    {
     "role": "scientific equation and coefficients",
     "citation": "Two Universal Equations of State for Solids, equations (3)-(15), Table 3",
     "doi": "10.1515/zna-2010-1-202"
    }
   ]
  },
  {
   "identifier": "ag_sun_2010_low_sms4",
   "label": "Sun et al. (2010), Ag low-pressure SMS4",
   "record_kind": "published",
   "equation_kind": "isothermal",
   "reference": {
    "authors": [
     "Sun",
     "Wu",
     "Guo",
     "Cai"
    ],
    "year": 2010,
    "title": "Two Universal Equations of State for Solids",
    "source": "Zeitschrift fuer Naturforschung A",
    "doi": "10.1515/zna-2010-1-202"
   },
   "eos": {
    "type": "SunMorse4",
    "model": "sun_morse_4",
    "parameters": {
     "V0": 17.053736219875404,
     "K0": 105.39,
     "K0_prime": 5.692
    }
   },
   "parameter_errors": {
    "V0": null,
    "K0": null,
    "K0_prime": null
   },
   "parameter_error_confidence": null,
   "parameter_covariance": null,
   "fixed_parameters": [],
   "temperature_ref": 300.0,
   "experimental_pressure_range_gpa": [
    0.0,
    28.0
   ],
   "pressure_range_status": "reported_exactly",
   "validity": {
    "pressure_gpa": [
     0.0,
     28.0
    ],
    "temperature_k": [
     300.0,
     300.0
    ],
    "notes": [
     "Published fit/data envelope, not a phase-stability or extrapolation guarantee."
    ]
   },
   "notes": "Low-pressure refit of the source's legacy experimental compression compilation. The phase and individual pressure calibrations are unresolved, so this record remains on the existing phase-unresolved legacy card.",
   "pressure_calibration": {
    "status": "unresolved",
    "methods": [
     {
      "kind": "other",
      "source_location": "legacy_compiled_compression"
     }
    ],
    "recalculation": {
     "status": "not_possible",
     "notes": "A coefficient-level import cannot reconstruct unreported row-level calibration observations."
    },
    "audit_date": "2026-09-06"
   },
   "parameter_provenance": {
    "V0": "Table 3",
    "K0": "Table 3",
    "K0_prime": "Table 3"
   },
   "scientific_validation": {
    "status": "primary_source_validated",
    "note": "Equation, printed coefficients, units, fixed parameters, and reported fitting envelope checked directly against the primary source.",
    "audit_date": "2026-09-06",
    "verified_fields": [
     "equation",
     "parameters",
     "units",
     "reference_state",
     "phase",
     "published_uncertainties",
     "validity"
    ],
    "primary_source_check": {
     "access_url": "https://doi.org/10.1515/zna-2010-1-202",
     "doi": "10.1515/zna-2010-1-202",
     "locations": [
      "equations (3)-(15)",
      "Table 3"
     ],
     "finding": "Table 3 prints the low-pressure range and Vinet, Baonza, MRS3, SMS3, and SMS4 coefficients; V0 is the experimental molar volume from Table 2."
    },
    "primary_data_check": {
     "status": "parameterization_only",
     "audit_date": "2026-09-06",
     "source_locations": [
      "equations (3)-(15)",
      "Table 3"
     ],
     "finding": "Published coefficients are executable; this import does not claim a new refit of row-level observations."
    }
   },
   "source_lineage": [
    {
     "role": "scientific equation and coefficients",
     "citation": "Two Universal Equations of State for Solids, equations (3)-(15), Table 3",
     "doi": "10.1515/zna-2010-1-202"
    }
   ]
  },
  {
   "identifier": "ag_sun_2010_low_bn",
   "label": "Sun et al. (2010), Ag low-pressure BN",
   "record_kind": "published",
   "equation_kind": "isothermal",
   "reference": {
    "authors": [
     "Sun",
     "Wu",
     "Guo",
     "Cai"
    ],
    "year": 2010,
    "title": "Two Universal Equations of State for Solids",
    "source": "Zeitschrift fuer Naturforschung A",
    "doi": "10.1515/zna-2010-1-202"
   },
   "eos": {
    "type": "Baonza",
    "model": "baonza",
    "parameters": {
     "V0": 17.053736219875404,
     "K0": 105.65,
     "K0_prime": 5.537
    }
   },
   "parameter_errors": {
    "V0": null,
    "K0": null,
    "K0_prime": null
   },
   "parameter_error_confidence": null,
   "parameter_covariance": null,
   "fixed_parameters": [],
   "temperature_ref": 300.0,
   "experimental_pressure_range_gpa": [
    0.0,
    28.0
   ],
   "pressure_range_status": "reported_exactly",
   "validity": {
    "pressure_gpa": [
     0.0,
     28.0
    ],
    "temperature_k": [
     300.0,
     300.0
    ],
    "notes": [
     "Published fit/data envelope, not a phase-stability or extrapolation guarantee."
    ]
   },
   "notes": "Low-pressure refit of the source's legacy experimental compression compilation. The phase and individual pressure calibrations are unresolved, so this record remains on the existing phase-unresolved legacy card.",
   "pressure_calibration": {
    "status": "unresolved",
    "methods": [
     {
      "kind": "other",
      "source_location": "legacy_compiled_compression"
     }
    ],
    "recalculation": {
     "status": "not_possible",
     "notes": "A coefficient-level import cannot reconstruct unreported row-level calibration observations."
    },
    "audit_date": "2026-09-06"
   },
   "parameter_provenance": {
    "V0": "Table 3",
    "K0": "Table 3",
    "K0_prime": "Table 3"
   },
   "scientific_validation": {
    "status": "primary_source_validated",
    "note": "Equation, printed coefficients, units, fixed parameters, and reported fitting envelope checked directly against the primary source.",
    "audit_date": "2026-09-06",
    "verified_fields": [
     "equation",
     "parameters",
     "units",
     "reference_state",
     "phase",
     "published_uncertainties",
     "validity"
    ],
    "primary_source_check": {
     "access_url": "https://doi.org/10.1515/zna-2010-1-202",
     "doi": "10.1515/zna-2010-1-202",
     "locations": [
      "equations (3)-(15)",
      "Table 3"
     ],
     "finding": "Table 3 prints the low-pressure range and Vinet, Baonza, MRS3, SMS3, and SMS4 coefficients; V0 is the experimental molar volume from Table 2."
    },
    "primary_data_check": {
     "status": "parameterization_only",
     "audit_date": "2026-09-06",
     "source_locations": [
      "equations (3)-(15)",
      "Table 3"
     ],
     "finding": "Published coefficients are executable; this import does not claim a new refit of row-level observations."
    }
   },
   "source_lineage": [
    {
     "role": "scientific equation and coefficients",
     "citation": "Two Universal Equations of State for Solids, equations (3)-(15), Table 3",
     "doi": "10.1515/zna-2010-1-202"
    }
   ]
  }
 ]
}

File: peritheos/data/materials/akimotoite.eosmat
{
  "format_version": 5,
  "identifier": "akimotoite",
  "name": "Akimotoite",
  "formula": "MgSiO3",
  "phase": "ilmenite-type (akimotoite)",
  "units": {"pressure": "GPa", "temperature": "K", "volume": "angstrom^3/conventional_unit_cell"},
  "formula_units_per_cell": 6,
  "default_records": {"equilibrium": "akimotoite_siersch_2021_bm3_1"},
  "eos_records": [
    {
      "identifier": "akimotoite_karki_2002_static_bm4_1",
      "label": "Karki and Wentzcovitch (2002), static LDA BM4",
      "check": {
        "reproduction": "untested",
        "compared": "none",
        "warning": null,
        "source_check": "verified",
        "source_checked_on": "2026-09-05",
        "source_note": "All four zero-pressure coefficients of the static-lattice fit are printed in Table 3; Section 3.2 identifies the fourth-order finite-strain form.",
        "audit": "../audits/akimotoite.audit.json#akimotoite_karki_2002_static_bm4_1"
      },
      "model": "BM4",
      "temperature_ref": 0.0,
      "parameters": {
        "V0": {"value": 261.66, "error": null},
        "K0": {"value": 210.0, "error": null},
        "K0_prime": {"value": 4.57, "error": null},
        "K0_double_prime": {"value": -0.041, "error": null}
      },
      "parameter_error_confidence": null,
      "parameter_covariance": null,
      "validity": {
        "pressure_gpa": [-11.0, 33.0],
        "temperature_k": [0.0, 0.0]
      },
      "experimental_pressure_range_gpa": [-11.0, 33.0],
      "pressure_range_status": "theoretical",
      "determination_method": "theoretical",
      "record_kind": "published",
      "notes": "Static 0 K LDA calculation. Published volume per MgSiO3 formula unit; stored per conventional hexagonal cell (×6).",
      "reference": {
        "authors": ["Karki", "Wentzcovitch"],
        "year": 2002,
        "title": "First-principles lattice dynamics and thermoelasticity of MgSiO3 ilmenite at high pressure",
        "source": "Journal of Geophysical Research: Solid Earth",
        "volume": "107",
        "locator": "2267",
        "doi": "10.1029/2001JB000702"
      },
      "equation_kind": "isothermal",
      "volume_basis": {"kind": "formula_units", "formula_units": 6.0, "molar_mass_g_mol": 100.387},
      "sample_composition": "Stoichiometric MgSiO3 ilmenite; static 0 K LDA calculation."
    },
    {
      "identifier": "akimotoite_karki_2002_300k_bm4_2",
      "label": "Karki and Wentzcovitch (2002), 300 K QHA BM4",
      "check": {
        "reproduction": "untested",
        "compared": "none",
        "warning": null,
        "source_check": "verified",
        "source_checked_on": "2026-09-05",
        "source_note": "All four zero-pressure coefficients of the 300 K BM4 isotherm are printed in Table 3.",
        "audit": "../audits/akimotoite.audit.json#akimotoite_karki_2002_300k_bm4_2"
      },
      "model": "BM4",
      "temperature_ref": 300.0,
      "parameters": {
        "V0": {"value": 265.2, "error": null},
        "K0": {"value": 201.0, "error": null},
        "K0_prime": {"value": 4.64, "error": null},
        "K0_double_prime": {"value": -0.042, "error": null}
      },
      "parameter_error_confidence": null,
      "parameter_covariance": null,
      "validity": {
        "pressure_gpa": [-11.0, 33.0],
        "temperature_k": [300.0, 300.0]
      },
      "experimental_pressure_range_gpa": [-11.0, 33.0],
      "experimental_temperature_range_k": [300.0, 300.0],
      "pressure_range_status": "theoretical",
      "determination_method": "theoretical",
      "record_kind": "published",
      "notes": "Quasiharmonic LDA 300 K isotherm, not an experimental fit; do not substitute it for the experimental equilibrium default. Published volume per formula unit; stored per conventional cell (×6).",
      "reference": {
        "authors": ["Karki", "Wentzcovitch"],
        "year": 2002,
        "title": "First-principles lattice dynamics and thermoelasticity of MgSiO3 ilmenite at high pressure",
        "source": "Journal of Geophysical Research: Solid Earth",
        "volume": "107",
        "locator": "2267",
        "doi": "10.1029/2001JB000702"
      },
      "equation_kind": "isothermal",
      "volume_basis": {"kind": "formula_units", "formula_units": 6.0, "molar_mass_g_mol": 100.387},
      "sample_composition": "Stoichiometric MgSiO3 ilmenite; 300 K quasiharmonic LDA isotherm."
    },
    {
      "identifier": "akimotoite_karki_2002_1000k_bm4_3",
      "label": "Karki and Wentzcovitch (2002), 1000 K QHA BM4",
      "check": {
        "reproduction": "untested",
        "compared": "none",
        "warning": null,
        "source_check": "verified",
        "source_checked_on": "2026-09-05",
        "source_note": "All four zero-pressure coefficients of the 1000 K BM4 isotherm are printed in Table 3.",
        "audit": "../audits/akimotoite.audit.json#akimotoite_karki_2002_1000k_bm4_3"
      },
      "model": "BM4",
      "temperature_ref": 1000.0,
      "parameters": {
        "V0": {"value": 270.18, "error": null},
        "K0": {"value": 182.0, "error": null},
        "K0_prime": {"value": 4.86, "error": null},
        "K0_double_prime": {"value": -0.051, "error": null}
      },
      "parameter_error_confidence": null,
      "parameter_covariance": null,
      "validity": {
        "pressure_gpa": [-11.0, 33.0],
        "temperature_k": [1000.0, 1000.0]
      },
      "experimental_pressure_range_gpa": [-11.0, 33.0],
      "experimental_temperature_range_k": [1000.0, 1000.0],
      "pressure_range_status": "theoretical",
      "determination_method": "theoretical",
      "record_kind": "published",
      "notes": "Quasiharmonic LDA 1000 K isotherm, not an experimental fit. Published volume per formula unit; stored per conventional cell (×6).",
      "reference": {
        "authors": ["Karki", "Wentzcovitch"],
        "year": 2002,
        "title": "First-principles lattice dynamics and thermoelasticity of MgSiO3 ilmenite at high pressure",
        "source": "Journal of Geophysical Research: Solid Earth",
        "volume": "107",
        "locator": "2267",
        "doi": "10.1029/2001JB000702"
      },
      "equation_kind": "isothermal",
      "volume_basis": {"kind": "formula_units", "formula_units": 6.0, "molar_mass_g_mol": 100.387},
      "sample_composition": "Stoichiometric MgSiO3 ilmenite; 1000 K quasiharmonic LDA isotherm."
    },
    {
      "identifier": "akimotoite_karki_2002_2000k_bm4_4",
      "label": "Karki and Wentzcovitch (2002), 2000 K QHA BM4",
      "check": {
        "reproduction": "untested",
        "compared": "none",
        "warning": null,
        "source_check": "verified",
        "source_checked_on": "2026-09-05",
        "source_note": "All four zero-pressure coefficients of the 2000 K BM4 isotherm are printed in Table 3.",
        "audit": "../audits/akimotoite.audit.json#akimotoite_karki_2002_2000k_bm4_4"
      },
      "model": "BM4",
      "temperature_ref": 2000.0,
      "parameters": {
        "V0": {"value": 291.54, "error": null},
        "K0": {"value": 153.0, "error": null},
        "K0_prime": {"value": 5.2, "error": null},
        "K0_double_prime": {"value": -0.067, "error": null}
      },
      "parameter_error_confidence": null,
      "parameter_covariance": null,
      "validity": {
        "pressure_gpa": [-11.0, 33.0],
        "temperature_k": [2000.0, 2000.0],
        "notes": [
          "The authors warn that quasiharmonic accuracy generally degrades at high temperature and zero pressure; take care when extrapolating toward zero pressure."
        ]
      },
      "experimental_pressure_range_gpa": [-11.0, 33.0],
      "experimental_temperature_range_k": [2000.0, 2000.0],
      "pressure_range_status": "theoretical",
      "determination_method": "theoretical",
      "record_kind": "published",
      "notes": "Theoretical 2000 K quasiharmonic LDA isotherm.",
      "reference": {
        "authors": ["Karki", "Wentzcovitch"],
        "year": 2002,
        "title": "First-principles lattice dynamics and thermoelasticity of MgSiO3 ilmenite at high pressure",
        "source": "Journal of Geophysical Research: Solid Earth",
        "volume": "107",
        "locator": "2267",
        "doi": "10.1029/2001JB000702"
      },
      "equation_kind": "isothermal",
      "volume_basis": {"kind": "formula_units", "formula_units": 6.0, "molar_mass_g_mol": 100.387},
      "sample_composition": "Stoichiometric MgSiO3 ilmenite; 2000 K quasiharmonic LDA isotherm."
    },
    {
      "identifier": "akimotoite_reynard_1996_bm3_ruby_2",
      "label": "Reynard et al. (1996), BM3, ruby pressure scale",
      "check": {
        "reproduction": "reproduced",
        "compared": "published_fit",
        "warning": null,
        "source_check": "verified",
        "source_checked_on": "2026-09-04",
        "source_note": "V0 and K0' from Figure 3e (p. 48), with K0 fixed to the Weidner and Ito (1985) Brillouin value. At 239.13 Å³ the record gives 27.53 GPa, consistent with the Table 1 ruby pressure of 27.8 GPa.",
        "audit": "../audits/akimotoite.audit.json#akimotoite_reynard_1996_bm3_ruby_2"
      },
      "model": "BM3",
      "temperature_ref": 298.0,
      "parameters": {
        "V0": {"value": 262.3, "error": 0.4},
        "K0": {"value": 212.0, "error": null, "fixed": true},
        "K0_prime": {"value": 7.5, "error": 1.0}
      },
      "parameter_error_confidence": null,
      "experimental_pressure_range_gpa": [0.0, 27.8],
      "experimental_temperature_range_k": [298.0, 298.0],
      "pressure_range_status": "reported_exactly",
      "determination_method": "experimental",
      "record_kind": "published",
      "notes": "Ruby-pressure fit to the same 16-row compression/decompression experiment as the ice-VII-scale record, with K0 fixed at the adopted Brillouin value; V0 stayed within 0.01% of the measured in-cell value. Ruby-line broadening above 15 GPa showed increasing nonhydrostatic stress, so the authors regard K0' = 7.5 as less realistic than the ice-VII result. The ruby calibration equation is not specified.",
      "fit_datasets": ["akimotoite_reynard_1996_table1_compression"],
      "reference": {
        "authors": ["Reynard", "Fiquet", "Itié", "Rubie"],
        "year": 1996,
        "title": "High-pressure X-ray diffraction study and equation of state of MgSiO3 ilmenite",
        "source": "American Mineralogist",
        "volume": "81",
        "locator": "45-50",
        "doi": "10.2138/am-1996-1-206"
      }
    },
    {
      "identifier": "akimotoite_reynard_1996_bm3_ice_vii_3",
      "label": "Reynard et al. (1996), preferred BM3, ice-VII pressure scale",
      "check": {
        "reproduction": "reproduced",
        "compared": "published_fit",
        "warning": null,
        "source_check": "verified",
        "source_checked_on": "2026-09-04",
        "source_note": "V0 and K0' from Figure 3f (p. 48), with K0 fixed to the Weidner and Ito (1985) Brillouin value. At 239.13 Å³ the record gives 25.39 GPa, consistent with the Table 1 ice-VII pressure of 25.2 GPa.",
        "audit": "../audits/akimotoite.audit.json#akimotoite_reynard_1996_bm3_ice_vii_3"
      },
      "model": "BM3",
      "temperature_ref": 298.0,
      "parameters": {
        "V0": {"value": 262.3, "error": 0.4},
        "K0": {"value": 212.0, "error": null, "fixed": true},
        "K0_prime": {"value": 5.6, "error": 1.0}
      },
      "parameter_error_confidence": null,
      "experimental_pressure_range_gpa": [0.0, 25.2],
      "experimental_temperature_range_k": [298.0, 298.0],
      "pressure_range_status": "reported_exactly",
      "determination_method": "experimental",
      "record_kind": "published",
      "notes": "Fit to ice-VII (110) pressures measured on the same 50 micrometer X-ray spot as the sample, in the experiment also used by the ruby-scale record; K0 is fixed at the adopted Brillouin value. Above 15 GPa the medium developed nonhydrostatic stress and pressure gradients. The bracketed ice pressures in Table 1 are maximum gradient estimates, not stated one-sigma errors.",
      "fit_datasets": ["akimotoite_reynard_1996_table1_compression"],
      "reference": {
        "authors": ["Reynard", "Fiquet", "Itié", "Rubie"],
        "year": 1996,
        "title": "High-pressure X-ray diffraction study and equation of state of MgSiO3 ilmenite",
        "source": "American Mineralogist",
        "volume": "81",
        "locator": "45-50",
        "doi": "10.2138/am-1996-1-206"
      }
    },
    {
      "identifier": "akimotoite_siersch_2021_bm3_1",
      "label": "Siersch et al. (2021), BM3",
      "check": {
        "reproduction": "reproduced",
        "compared": "published_fit",
        "warning": null,
        "source_check": "verified",
        "source_checked_on": "2026-09-01",
        "audit": "../audits/akimotoite.audit.json#akimotoite_siersch_2021_bm3_1"
      },
      "model": "BM3",
      "temperature_ref": 298.0,
      "parameters": {
        "V0": {"value": 262.43, "error": 0.02},
        "K0": {"value": 205.0, "error": 1.0},
        "K0_prime": {"value": 4.9, "error": 0.2}
      },
      "experimental_pressure_range_gpa": [0.0, 24.86],
      "experimental_temperature_range_k": [298.0, 298.0],
      "determination_method": "experimental",
      "reference": {
        "authors": ["Siersch", "Kurnosov", "Criniti", "Ishii", "Boffa Ballaran", "Frost"],
        "year": 2021,
        "title": "The elastic properties and anisotropic behavior of MgSiO3 akimotoite at transition zone pressures",
        "source": "Phys. Earth Planet. Inter.",
        "volume": "320",
        "locator": "106786",
        "doi": "10.1016/j.pepi.2021.106786"
      }
    },
    {
      "identifier": "akimotoite_dorogokupets_2015_298k_rydberg_stacey",
      "label": "Dorogokupets et al. (2015), 298 K generalized Rydberg-Stacey",
      "check": {
        "reproduction": "disagrees",
        "compared": "published_fit",
        "why": "K0: refit 254.93 vs published 215.3 GPa (+18.4%), beyond the agreement limit; K0': refit 2.296 vs published 4.91 (-53.2%), beyond the agreement limit.",
        "warning": null,
        "source_check": "verified",
        "source_checked_on": "2026-09-06",
        "source_note": "Coefficients from Table 1 (V0 = 26.35 cm³/mol, stored per Z = 6 cell). Equation (2) is a generalized Rydberg form with k = 5, i.e. Rydberg-Stacey with K_infinity_prime = 5/3, not the Birch-Murnaghan form listed in the discovery compilation.",
        "audit": "../audits/akimotoite.audit.json#akimotoite_dorogokupets_2015_298k_rydberg_stacey"
      },
      "model": "RydbergStacey",
      "temperature_ref": 298.15,
      "parameters": {
        "V0": {"value": 262.53122652018516, "error": null, "fixed": true},
        "K0": {"value": 215.3, "error": null},
        "K0_prime": {"value": 4.91, "error": null},
        "K_infinity_prime": {"value": 1.6666666666666667, "error": null, "fixed": true}
      },
      "parameter_error_confidence": null,
      "parameter_covariance": null,
      "validity": {
        "pressure_gpa": [0.0, 130.0],
        "temperature_k": [298.15, 298.15]
      },
      "experimental_pressure_range_gpa": [0.0, 130.0],
      "experimental_temperature_range_k": [298.15, 298.15],
      "pressure_range_status": "reference_parameterization",
      "determination_method": "experimental",
      "record_kind": "published",
      "notes": "298 K reference isotherm of the source's larger Helmholtz model.",
      "diagnostic_datasets": ["dorogokupets_2015_akimotoite_298k_reconstruction"],
      "reference": {
        "authors": ["Dorogokupets", "Dymshits", "Sokolova", "Danilov", "Litasov"],
        "year": 2015,
        "title": "The equations of state of forsterite, wadsleyite, ringwoodite, akimotoite, MgSiO3-perovskite, and postperovskite and phase diagram for the Mg2SiO4 system at pressures of up to 130 GPa",
        "source": "Russian Geology and Geophysics",
        "volume": "56",
        "locator": "172-189",
        "doi": "10.1016/j.rgg.2015.01.011"
      },
      "equation_kind": "isothermal",
      "volume_basis": {"kind": "formula_units", "formula_units": 6.0, "molar_mass_g_mol": 100.387},
      "sample_composition": "Stoichiometric MgSiO3 akimotoite thermodynamic reference phase; joint optimization of literature thermochemical, elastic, and P-V-T data."
    },
    {
      "identifier": "akimotoite_wang_2004_t0133_bm3",
      "label": "Wang et al. (2004), T0133 Au-scale BM3",
      "check": {
        "reproduction": "reproduced",
        "compared": "published_fit",
        "warning": null,
        "source_check": "verified",
        "source_checked_on": "2026-09-08",
        "source_note": "Coefficients from Section 3.2 (p. 61) for run T0133 on the Au pressure scale; the observations are in Table 1 (pp. 62-63).",
        "audit": "../audits/akimotoite.audit.json#akimotoite_wang_2004_t0133_bm3"
      },
      "model": "BM3",
      "temperature_ref": 298,
      "parameters": {
        "V0": {"value": 264.2, "error": 0.2},
        "K0": {"value": 210, "error": null, "fixed": true},
        "K0_prime": {"value": 4.8, "error": 0.5}
      },
      "parameter_error_confidence": null,
      "parameter_covariance": null,
      "validity": {
        "pressure_gpa": [0, 16.2],
        "temperature_k": [298, 298]
      },
      "experimental_pressure_range_gpa": [0, 16.2],
      "experimental_temperature_range_k": [298, 298],
      "pressure_range_status": "reported_exactly",
      "determination_method": "experimental",
      "record_kind": "published",
      "notes": "Secondary Au-scale fit, not the authors' preferred NaCl result. K0 is fixed at the adopted Brillouin value, and only the 13 room-temperature observations are fitted.",
      "fit_datasets": ["akimotoite_wang_2004_tables1_2_pvt"],
      "reference": {
        "authors": ["Wang", "Uchida", "Zhang", "Rivers", "Sutton"],
        "year": 2004,
        "title": "Thermal equation of state of akimotoite MgSiO3 and effects of the akimotoite–garnet transformation on seismic structure near the 660 km discontinuity",
        "source": "Phys. Earth Planet. Inter.",
        "volume": "143-144",
        "locator": "57-80",
        "doi": "10.1016/j.pepi.2003.08.007"
      },
      "equation_kind": "isothermal",
      "volume_basis": {"kind": "formula_units", "formula_units": 6, "molar_mass_g_mol": 100.387}
    },
    {
      "identifier": "akimotoite_wang_2004_t0150_bm3",
      "label": "Wang et al. (2004), preferred T0150 NaCl-scale BM3",
      "check": {
        "reproduction": "reproduced",
        "compared": "published_fit",
        "warning": null,
        "source_check": "verified",
        "source_checked_on": "2026-09-08",
        "source_note": "Coefficients from Section 3.2 (p. 61) for run T0150 on the NaCl pressure scale; the observations are in Table 2 (pp. 64-65).",
        "audit": "../audits/akimotoite.audit.json#akimotoite_wang_2004_t0150_bm3"
      },
      "model": "BM3",
      "temperature_ref": 298,
      "parameters": {
        "V0": {"value": 263.9, "error": 0.2},
        "K0": {"value": 210, "error": null, "fixed": true},
        "K0_prime": {"value": 5.6, "error": 0.8}
      },
      "parameter_error_confidence": null,
      "parameter_covariance": null,
      "validity": {
        "pressure_gpa": [-0.05, 17.044],
        "temperature_k": [298, 298]
      },
      "experimental_pressure_range_gpa": [-0.05, 17.044],
      "experimental_temperature_range_k": [298, 298],
      "pressure_range_status": "reported_exactly",
      "determination_method": "experimental",
      "record_kind": "published",
      "notes": "The authors' preferred static fit, using NaCl pressures, from an experiment separate from the T0133 Au run. All ten 298 K observations are fitted, including the printed -0.05 GPa recovered point. The authors' thermal fits, which also use external zero-pressure expansion data, are not included.",
      "fit_datasets": ["akimotoite_wang_2004_tables1_2_pvt"],
      "reference": {
        "authors": ["Wang", "Uchida", "Zhang", "Rivers", "Sutton"],
        "year": 2004,
        "title": "Thermal equation of state of akimotoite MgSiO3 and effects of the akimotoite–garnet transformation on seismic structure near the 660 km discontinuity",
        "source": "Phys. Earth Planet. Inter.",
        "volume": "143-144",
        "locator": "57-80",
        "doi": "10.1016/j.pepi.2003.08.007"
      },
      "equation_kind": "isothermal",
      "volume_basis": {"kind": "formula_units", "formula_units": 6, "molar_mass_g_mol": 100.387}
    },
    {
      "identifier": "akimotoite_zhou_2014_300k_bm3",
      "label": "Zhou et al. (2014), 300 K isothermal BM3",
      "check": {
        "reproduction": "reproduced",
        "compared": "published_fit",
        "warning": null,
        "source_check": "verified",
        "source_checked_on": "2026-09-08",
        "source_note": "Coefficients from Section 3.1 (p. 99), fitted to the akimotoite rows of Table 1 (pp. 100-101).",
        "audit": "../audits/akimotoite.audit.json#akimotoite_zhou_2014_300k_bm3"
      },
      "model": "BM3",
      "temperature_ref": 300,
      "parameters": {
        "V0": {"value": 262.45, "error": 0.26},
        "K0": {"value": 207, "error": 3},
        "K0_prime": {"value": 4.6, "error": null, "fixed": true}
      },
      "parameter_error_confidence": null,
      "parameter_covariance": null,
      "validity": {
        "pressure_gpa": [0, 25.02],
        "temperature_k": [300, 300]
      },
      "experimental_pressure_range_gpa": [0, 25.02],
      "experimental_temperature_range_k": [300, 300],
      "pressure_range_status": "reported_exactly",
      "determination_method": "experimental",
      "record_kind": "published",
      "notes": "K0 is the static isothermal value, not the acoustic K0S = 219.4(7) GPa; K0' is fixed by the acoustic derivative approximation stated in the paper. Volumes are converted from the 17 printed 300 K densities with Z = 6 and M = 100.387 g/mol; rounding of the densities limits recovery of the diffraction volumes.",
      "fit_datasets": ["akimotoite_zhou_2014_table1_elasticity"],
      "reference": {
        "authors": ["Zhou", "Gréaux", "Nishiyama", "Irifune", "Higo"],
        "year": 2014,
        "title": "Sound velocities measurement on MgSiO3 akimotoite at high pressures and high temperatures with simultaneous in situ X-ray diffraction and ultrasonic study",
        "source": "Phys. Earth Planet. Inter.",
        "volume": "228",
        "locator": "97-105",
        "doi": "10.1016/j.pepi.2013.06.005"
      },
      "equation_kind": "isothermal",
      "volume_basis": {"kind": "formula_units", "formula_units": 6, "molar_mass_g_mol": 100.387}
    }
  ],
  "aliases": ["MgSiO3 ilmenite", "ilmenite-type MgSiO3"],
  "symmetry": "TRIGONAL",
  "space_group": "R-3",
  "space_group_number": 148,
  "lattice": {"a": 4.7277, "b": null, "c": 13.558, "alpha": 90.0, "beta": 90.0, "gamma": 120.0},
  "atom_sites": [
    {"element": "Mg", "wyckoff": "6c", "x": 0.0, "y": 0.0, "z": 0.3597, "occupancy": 1.0},
    {"element": "Si", "wyckoff": "6c", "x": 0.0, "y": 0.0, "z": 0.15768, "occupancy": 1.0},
    {"element": "O", "wyckoff": "18f", "x": 0.3214, "y": 0.0361, "z": 0.24077, "occupancy": 1.0}
  ],
  "peaks": [],
  "notes": "Ilmenite-type MgSiO3 structure from Horiuchi et al., Am. Mineral. 67, 788-793 (1982). The conventional hexagonal cell has Z=6; this is also the cell and volume basis used by the Reynard et al. (1996) and Siersch et al. (2021) EOS records.",
  "datasets": [
    {
      "identifier": "akimotoite_reynard_1996_table1_compression",
      "kind": "pressure_volume_lattice_parameters_with_calibrant",
      "description": "All 16 room-temperature MgSiO3 ilmenite unit-cell rows printed in Reynard et al. (1996) Table 1, with ruby and ice-VII pressure assignments and the measured ice-VII calibrant volumes.",
      "source_location": "Table 1, article page 46",
      "source_url": "https://www.rruff.net/doclib/am/vol81/AM81_45.pdf",
      "columns": [
        {"name": "run_direction", "quantity": "compression_or_decompression", "unit": "1", "role": "flag"},
        {"name": "ruby_pressure_gpa", "quantity": "ruby_pressure", "unit": "GPa", "role": "value"},
        {
          "name": "ruby_linewidth_uncertainty_gpa",
          "quantity": "ruby_pressure",
          "unit": "GPa",
          "role": "uncertainty",
          "of": "ruby_pressure_gpa"
        },
        {"name": "ice_vii_pressure_gpa", "quantity": "ice_vii_eos_pressure", "unit": "GPa", "role": "value"},
        {
          "name": "ice_vii_max_gradient_gpa",
          "quantity": "ice_vii_eos_pressure",
          "unit": "GPa",
          "role": "uncertainty",
          "of": "ice_vii_pressure_gpa"
        },
        {"name": "lattice_a_angstrom", "quantity": "lattice_parameter_a", "unit": "angstrom", "role": "value"},
        {
          "name": "lattice_a_sd_angstrom",
          "quantity": "lattice_parameter_a",
          "unit": "angstrom",
          "role": "standard_deviation",
          "of": "lattice_a_angstrom"
        },
        {"name": "lattice_c_angstrom", "quantity": "lattice_parameter_c", "unit": "angstrom", "role": "value"},
        {
          "name": "lattice_c_sd_angstrom",
          "quantity": "lattice_parameter_c",
          "unit": "angstrom",
          "role": "standard_deviation",
          "of": "lattice_c_angstrom"
        },
        {
          "name": "unit_cell_volume_a3",
          "quantity": "conventional_unit_cell_volume",
          "unit": "angstrom^3",
          "role": "value"
        },
        {
          "name": "unit_cell_volume_sd_a3",
          "quantity": "conventional_unit_cell_volume",
          "unit": "angstrom^3",
          "role": "standard_deviation",
          "of": "unit_cell_volume_a3"
        },
        {
          "name": "reflections_used",
          "quantity": "number_of_reflections_in_lattice_refinement",
          "unit": "1",
          "role": "flag"
        },
        {
          "name": "ice_vii_volume_a3",
          "quantity": "calibrant_conventional_unit_cell_volume",
          "unit": "angstrom^3",
          "role": "value"
        },
        {
          "name": "ice_vii_volume_uncertainty_a3",
          "quantity": "calibrant_conventional_unit_cell_volume",
          "unit": "angstrom^3",
          "role": "uncertainty",
          "of": "ice_vii_volume_a3"
        }
      ],
      "resource": {
        "path": "datasets/akimotoite-reynard-1996-table1-compression.csv",
        "sha256": "5013e95e53e8e8fa08e1fa7ee59b6f85fb0bb84c3b689c2d0665590a47b505d3",
        "media_type": "text/csv"
      },
      "uncertainty": {
        "reported_as": "Cell-parameter and MgSiO3 volume parentheses are estimated one-standard-deviation values. Ruby-pressure brackets are estimates from fluorescence line widths. Ice-pressure brackets are maximum pressure gradients estimated from ice-VII diffraction-line widths, and ice-volume parentheses are peak-location estimates described as probably underestimated.",
        "covariance": "not_reported"
      },
      "notes": "The table's Pr and Pi columns are retained separately because they define two published BM3 fits. Blank Pi/Vice entries remain null in the transcription. The 16 rows include 13 compression states, two decompression states, and a final decompressed ambient state; together with the initial ambient row this gives 16 observations. Table 1 prints 12 finite-pressure Pi values; Figure 3f also plots the two ambient measurements as zero-pressure anchors, giving 14 rows for the ice-VII-scale reproduction. At Pr=0.95 GPa, the printed a=4.7240 A and c=13.491 A imply V=260.732 A^3 rather than the printed 260.49 A^3; all values are retained verbatim and the EOS reproduction uses the V column. No official supplement or machine-readable deposit was found; this CSV is a direct transcription of the final article table.",
      "reference": {
        "authors": ["Reynard", "Fiquet", "Itié", "Rubie"],
        "year": 1996,
        "source": "American Mineralogist",
        "volume": "81",
        "locator": "45-50",
        "doi": "10.2138/am-1996-1-206"
      },
      "used_by_eos_records": ["akimotoite_reynard_1996_bm3_ruby_2", "akimotoite_reynard_1996_bm3_ice_vii_3"]
    },
    {
      "identifier": "akimotoite_siersch_2021_table2_compression",
      "kind": "pressure_volume_lattice_parameters",
      "description": "All 54 crystal-specific MgSiO3 akimotoite observations (27 pressure points for each of crystals X1 and X2) printed in Table 2 and used for the combined BM3 fit.",
      "source_location": "Table 2, article page 5",
      "source_url": "https://doi.org/10.1016/j.pepi.2021.106786",
      "columns": [
        {"name": "experiment", "quantity": "diamond_anvil_cell_experiment", "unit": "1", "role": "flag"},
        {"name": "crystal", "quantity": "crystal_identifier", "unit": "1", "role": "flag"},
        {"name": "pressure_gpa", "quantity": "pressure_from_ruby", "unit": "GPa", "role": "value"},
        {
          "name": "pressure_sd_gpa",
          "quantity": "pressure_from_ruby",
          "unit": "GPa",
          "role": "standard_deviation",
          "of": "pressure_gpa"
        },
        {"name": "lattice_a_angstrom", "quantity": "lattice_parameter_a", "unit": "angstrom", "role": "value"},
        {
          "name": "lattice_a_sd_angstrom",
          "quantity": "lattice_parameter_a",
          "unit": "angstrom",
          "role": "standard_deviation",
          "of": "lattice_a_angstrom"
        },
        {"name": "lattice_c_angstrom", "quantity": "lattice_parameter_c", "unit": "angstrom", "role": "value"},
        {
          "name": "lattice_c_sd_angstrom",
          "quantity": "lattice_parameter_c",
          "unit": "angstrom",
          "role": "standard_deviation",
          "of": "lattice_c_angstrom"
        },
        {
          "name": "unit_cell_volume_a3",
          "quantity": "conventional_unit_cell_volume",
          "unit": "angstrom^3",
          "role": "value"
        },
        {
          "name": "unit_cell_volume_sd_a3",
          "quantity": "conventional_unit_cell_volume",
          "unit": "angstrom^3",
          "role": "standard_deviation",
          "of": "unit_cell_volume_a3"
        }
      ],
      "resource": {
        "path": "datasets/akimotoite-siersch-2021-table2-compression.csv",
        "sha256": "cd31d68c7662419dee0dab4ca52e6c51e15b21d3ea14396feaa653636a3b6b03",
        "media_type": "text/csv"
      },
      "notes": "The two crystal columns are normalized to one observation per row. Parenthesized last-digit uncertainties are separated as standard deviations. Pressures use the Dewaele et al. (2004) ruby-fluorescence calibration, as stated in the table caption.",
      "reference": {
        "authors": ["Siersch", "Kurnosov", "Criniti", "Ishii", "Boffa Ballaran", "Frost"],
        "year": 2021,
        "source": "Phys. Earth Planet. Inter.",
        "volume": "320",
        "locator": "106786",
        "doi": "10.1016/j.pepi.2021.106786"
      },
      "used_by_eos_records": ["akimotoite_siersch_2021_bm3_1"]
    },
    {
      "identifier": "akimotoite_wang_2004_tables1_2_pvt",
      "kind": "pressure_volume_temperature_lattice_parameters",
      "description": "Complete 134-row transcription of Wang et al. (2004) Tables 1-2 for akimotoite runs T0133 and T0150.",
      "source_location": "Tables 1-2, article pages 62-65",
      "source_url": "https://doi.org/10.1016/j.pepi.2003.08.007",
      "columns": [
        {"name": "source_order", "quantity": "source_row", "unit": "1", "role": "flag"},
        {"name": "run", "quantity": "experimental_run", "unit": "1", "role": "flag"},
        {"name": "table", "quantity": "source_table", "unit": "1", "role": "flag"},
        {"name": "temperature_k", "quantity": "temperature", "unit": "K", "role": "value"},
        {"name": "pressure_original_gpa", "quantity": "published_pressure", "unit": "GPa", "role": "value"},
        {"name": "a_angstrom", "quantity": "lattice_parameter_a", "unit": "angstrom", "role": "value"},
        {
          "name": "a_uncertainty_angstrom",
          "quantity": "lattice_parameter_a",
          "unit": "angstrom",
          "role": "uncertainty",
          "of": "a_angstrom"
        },
        {"name": "c_angstrom", "quantity": "lattice_parameter_c", "unit": "angstrom", "role": "value"},
        {
          "name": "c_uncertainty_angstrom",
          "quantity": "lattice_parameter_c",
          "unit": "angstrom",
          "role": "uncertainty",
          "of": "c_angstrom"
        },
        {
          "name": "unit_cell_volume_a3",
          "quantity": "conventional_unit_cell_volume",
          "unit": "angstrom^3",
          "role": "value"
        },
        {
          "name": "unit_cell_volume_uncertainty_a3",
          "quantity": "conventional_unit_cell_volume",
          "unit": "angstrom^3",
          "role": "uncertainty",
          "of": "unit_cell_volume_a3"
        },
        {"name": "c_over_a", "quantity": "axial_ratio", "unit": "1", "role": "value"},
        {
          "name": "c_over_a_uncertainty",
          "quantity": "axial_ratio",
          "unit": "1",
          "role": "uncertainty",
          "of": "c_over_a"
        },
        {"name": "pressure_standard", "quantity": "pressure_standard", "unit": "1", "role": "flag"},
        {"name": "pressure_calibration", "quantity": "pressure_calibration", "unit": "1", "role": "flag"}
      ],
      "resource": {
        "path": "datasets/akimotoite-wang-2004-tables1-2-pvt.csv",
        "sha256": "e242d075f32537b336528ef2fb9280847a418c931d0808a3117e51f305cdd04b",
        "media_type": "text/csv"
      },
      "provenance": {
        "type": "transcribed_from_table",
        "method": "Programmatic text extraction followed by visual comparison with rendered table pages; printed values and parenthetical last-digit uncertainties retained.",
        "source_pdf_sha256": "687b8bcff6b27139ac0b18cbf29a4aeeda93197368a5bdfe716c7d1058da1da1",
        "transcribed_on": "2026-09-08"
      },
      "reference": {
        "authors": ["Wang", "Uchida", "Zhang", "Rivers", "Sutton"],
        "year": 2004,
        "source": "Phys. Earth Planet. Inter.",
        "volume": "143-144",
        "locator": "57-80",
        "doi": "10.1016/j.pepi.2003.08.007"
      },
      "used_by_eos_records": [
        "akimotoite_dorogokupets_2015_298k_rydberg_stacey",
        "akimotoite_wang_2004_t0133_bm3",
        "akimotoite_wang_2004_t0150_bm3"
      ],
      "notes": "Table 1 contains 78 Au-marker rows and Table 2 contains 56 NaCl-marker rows, matching the article's stated total of 134 usable quasi-hydrostatic observations. The source prints derived Au pressures rather than Au volumes."
    },
    {
      "identifier": "akimotoite_zhou_2014_table1_elasticity",
      "kind": "pressure_temperature_density_elasticity",
      "description": "Complete akimotoite portions of Zhou et al. (2014) Table 1: 58 rows, including 55 states with sound velocities and elastic moduli.",
      "source_location": "Table 1, article pages 100-101",
      "source_url": "https://doi.org/10.1016/j.pepi.2013.06.005",
      "columns": [
        {"name": "source_order", "quantity": "source_row", "unit": "1", "role": "flag"},
        {"name": "run", "quantity": "experimental_run", "unit": "1", "role": "flag"},
        {"name": "run_order", "quantity": "run_row", "unit": "1", "role": "flag"},
        {"name": "pressure_gpa", "quantity": "pressure", "unit": "GPa", "role": "value"},
        {
          "name": "pressure_uncertainty_gpa",
          "quantity": "pressure",
          "unit": "GPa",
          "role": "uncertainty",
          "of": "pressure_gpa"
        },
        {"name": "temperature_k", "quantity": "temperature", "unit": "K", "role": "value"},
        {"name": "two_way_p_time_10_minus_7_s", "quantity": "two_way_p_travel_time", "unit": "1e-7 s", "role": "value"},
        {"name": "two_way_s_time_10_minus_7_s", "quantity": "two_way_s_travel_time", "unit": "1e-7 s", "role": "value"},
        {"name": "length_mm", "quantity": "sample_length", "unit": "mm", "role": "value"},
        {"name": "density_g_cm3", "quantity": "density", "unit": "g/cm^3", "role": "value"},
        {
          "name": "density_uncertainty_g_cm3",
          "quantity": "density",
          "unit": "g/cm^3",
          "role": "uncertainty",
          "of": "density_g_cm3"
        },
        {"name": "vp_km_s", "quantity": "compressional_velocity", "unit": "km/s", "role": "value"},
        {
          "name": "vp_uncertainty_km_s",
          "quantity": "compressional_velocity",
          "unit": "km/s",
          "role": "uncertainty",
          "of": "vp_km_s"
        },
        {"name": "vs_km_s", "quantity": "shear_velocity", "unit": "km/s", "role": "value"},
        {
          "name": "vs_uncertainty_km_s",
          "quantity": "shear_velocity",
          "unit": "km/s",
          "role": "uncertainty",
          "of": "vs_km_s"
        },
        {"name": "ks_gpa", "quantity": "adiabatic_bulk_modulus", "unit": "GPa", "role": "value"},
        {
          "name": "ks_uncertainty_gpa",
          "quantity": "adiabatic_bulk_modulus",
          "unit": "GPa",
          "role": "uncertainty",
          "of": "ks_gpa"
        },
        {"name": "g_gpa", "quantity": "shear_modulus", "unit": "GPa", "role": "value"},
        {"name": "g_uncertainty_gpa", "quantity": "shear_modulus", "unit": "GPa", "role": "uncertainty", "of": "g_gpa"}
      ],
      "resource": {
        "path": "datasets/akimotoite-zhou-2014-table1-elasticity.csv",
        "sha256": "0d319d9f9e84a0f54b9f355ee8f2655526dcaf2ac3972a42c24402b6469c0999",
        "media_type": "text/csv"
      },
      "provenance": {
        "type": "transcribed_from_table",
        "method": "Programmatic text extraction followed by visual comparison with the rendered table; perovskite rows were excluded from this akimotoite dataset.",
        "source_pdf_sha256": "2e098833ba60e09254cafc57c4edfcd185f45992c77f8427ff39adaf33f65127",
        "transcribed_on": "2026-09-08"
      },
      "reference": {
        "authors": ["Zhou", "Gréaux", "Nishiyama", "Irifune", "Higo"],
        "year": 2014,
        "source": "Phys. Earth Planet. Inter.",
        "volume": "228",
        "locator": "97-105",
        "doi": "10.1016/j.pepi.2013.06.005"
      },
      "used_by_eos_records": ["akimotoite_dorogokupets_2015_298k_rydberg_stacey", "akimotoite_zhou_2014_300k_bm3"],
      "notes": "An unweighted linear KS(P,T) regression closely reproduces the published rounded coefficients; uncertainty weighting is retained only as a sensitivity check because the paper does not state that objective."
    },
    {
      "identifier": "dorogokupets_2015_akimotoite_298k_reconstruction",
      "kind": "literature_reconstruction_diagnostic",
      "description": "Recoverable 298 K akimotoite slice of the Dorogokupets et al. joint optimization, including Wang and preserving both non-independent Reynard ruby and ice-VII pressure assignments.",
      "source_location": "Dorogokupets et al. (2015), MgSiO3-akimotoite subsection and Figures 6-7; Reynard et al. (1996), Table 1 and Figure 3; Wang et al. (2004), Tables 1-2; Zhou et al. (2014), Table 1",
      "source_url": "https://doi.org/10.1016/j.rgg.2015.01.011",
      "columns": [
        {"name": "phase", "quantity": "reconstruction_branch", "unit": "1", "role": "flag"},
        {"name": "source", "quantity": "source_citation", "unit": "1", "role": "flag"},
        {"name": "source_doi", "quantity": "source_doi", "unit": "1", "role": "flag"},
        {"name": "source_order", "quantity": "source_row", "unit": "1", "role": "flag"},
        {"name": "temperature_k", "quantity": "temperature", "unit": "K", "role": "value"},
        {"name": "volume_a3", "quantity": "conventional_unit_cell_volume", "unit": "angstrom^3", "role": "value"},
        {
          "name": "volume_uncertainty_a3",
          "quantity": "conventional_unit_cell_volume",
          "unit": "angstrom^3",
          "role": "uncertainty",
          "of": "volume_a3"
        },
        {"name": "pressure_gpa", "quantity": "pressure", "unit": "GPa", "role": "value"},
        {
          "name": "pressure_uncertainty_gpa",
          "quantity": "pressure_error_or_spread_proxy",
          "unit": "GPa",
          "role": "uncertainty",
          "of": "pressure_gpa"
        },
        {"name": "pressure_coordinate", "quantity": "pressure_scale", "unit": "1", "role": "flag"},
        {"name": "selection_note", "quantity": "selection_provenance", "unit": "1", "role": "flag"}
      ],
      "resource": {
        "path": "datasets/dorogokupets-2015-298k-literature-reconstruction.csv",
        "sha256": "bb907e4b498914ec023cb9df421e9bda908b66b02ca304ead2bbef44785b1ef1",
        "media_type": "text/csv"
      },
      "provenance_resource": {
        "path": "datasets/dorogokupets-2015-298k-reconstruction-source.json",
        "sha256": "0e0392cfd1758dbcf9752d9953b5d4d4b6ecd3f5499082efd6db259dde8143d1",
        "media_type": "application/json"
      },
      "reference": {
        "authors": ["Dorogokupets", "Dymshits", "Sokolova", "Danilov", "Litasov"],
        "year": 2015,
        "source": "Russian Geology and Geophysics",
        "volume": "56",
        "locator": "172-189",
        "doi": "10.1016/j.rgg.2015.01.011"
      },
      "used_by_eos_records": ["akimotoite_dorogokupets_2015_298k_rydberg_stacey"],
      "uncertainty": {
        "weights": "No 2015 point-weighting rule is stated. The primary diagnostic is unweighted; sensitivity weights use source error/spread fields plus projected volume uncertainty. Ice-VII brackets are maximum gradients, not one-sigma errors.",
        "covariance": "not_reported"
      },
      "notes": "This is a partial fit reconstruction, not the full joint thermoelastic optimization. The complete Wang P-V-T and Zhou elasticity source tables are bundled; the remaining limitation is the unpublished joint residual construction/fixed-free mask and the still-unbundled Ashida thermal constraints."
    }
  ]
}
