Repository: CPrescher/peritheos

# Bundled material library

The material files use [native EOSMAT v5](../../../docs/eosmat-v5.md): model and
annotated coefficients come first, each record ends with a short `check`
headline, and datasets follow the records. Each record's audit trail
(`evidence`, detailed `pressure_calibration` and other audit-only blocks) is
in `../audits/<material>.audit.json`, keyed by record identifier. Scientific
values, observations and qualifications are preserved.

`load_eosmat(path)` and `get_material_document(identifier)` return the complete
merged document (`include_audit=False` gives the record file alone).
`get_material_document` returns a v3-shaped dictionary by default; pass

File: peritheos/data/materials/al2o3_perovskite.eosmat
{
  "format_version": 5,
  "identifier": "al2o3_perovskite",
  "name": "Bridgmanite hypothetical perovskite model crystal",
  "formula": "Al2O3",
  "phase": "hypothetical orthorhombic Pbnm perovskite model crystal",
  "units": {"pressure": "GPa", "temperature": "K", "volume": "angstrom^3/conventional_unit_cell"},
  "formula_units_per_cell": 4,
  "eos_records": [
    {
      "identifier": "al2o3_perovskite_akber_knutson_2005_gga_bm3",
      "label": "Akber-Knutson et al. (2005), static GGA CCM BM3",
      "check": {
        "reproduction": "untested",
        "compared": "none",
        "warning": null,
        "source_check": "verified",
        "source_checked_on": "2026-09-05",
        "source_note": "Coefficients from the Table 1 perovskite CCM 100 mol.% row; the printed V0 = 42.83 Å³ on the normalized, approximately five-atom basis is multiplied by four for the stored cell.",
        "audit": "../audits/al2o3_perovskite.audit.json#al2o3_perovskite_akber_knutson_2005_gga_bm3"
      },
      "model": "BM3",
      "temperature_ref": 0,
      "parameters": {
        "V0": {"value": 171.32, "error": null},
        "K0": {"value": 205, "error": null},
        "K0_prime": {"value": 4.03, "error": null}
      },
      "parameter_error_confidence": null,
      "parameter_covariance": null,
      "validity": {
        "pressure_gpa": [-9.06596104, 211.30790612],
        "temperature_k": [0, 0],
        "volume_ratio": [0.65, 1.05],
        "notes": ["The bounds come from the source's energy grid, about 65-105% of V0, which reaches just above 200 GPa."]
      },
      "experimental_pressure_range_gpa": [-9.06596104, 211.30790612],
      "pressure_range_status": "theoretical",
      "determination_method": "theoretical",
      "record_kind": "published",
      "reference": {
        "authors": ["Akber-Knutson", "Steinle-Neumann", "Asimow"],
        "year": 2005,
        "title": "Effect of Al on the sharpness of the MgSiO3 perovskite to post-perovskite phase transition",
        "source": "Geophysical Research Letters",
        "volume": "32",
        "locator": "L14303",
        "doi": "10.1029/2005GL023192"
      },
      "equation_kind": "isothermal",
      "volume_basis": {"kind": "formula_units", "formula_units": 4, "molar_mass_g_mol": 101.9601},
      "sample_composition": "Static 0 K CCM model with 100 mol.% Al2O3 substitution; Table 1 values are normalized to an approximately five-atom formula basis."
    },
    {
      "identifier": "al2o3_perovskite_holland_2013_apv_modified_tait",
      "label": "Holland et al. (2013), apv modified Tait",
      "check": {
        "reproduction": "untested",
        "compared": "none",
        "warning": null,
        "source_check": "verified",
        "source_checked_on": "2026-09-05",
        "source_note": "Coefficients from Table 1 and the official tc-ds62 apv block, printed as V0 = 2.540 J/bar/mol, K0 = 2030 kbar and K0'' = -0.00200 kbar^-1, and converted to GPa, Å³ and the Z = 4 cell.",
        "audit": "../audits/al2o3_perovskite.audit.json#al2o3_perovskite_holland_2013_apv_modified_tait"
      },
      "model": "ModifiedTait",
      "temperature_ref": 298.15,
      "parameters": {
        "V0": {"value": 168.71076922, "error": null},
        "K0": {"value": 203.0, "error": null},
        "K0_prime": {"value": 4.0, "error": null},
        "K0_double_prime": {"value": -0.02, "error": null}
      },
      "validity": {
        "pressure_gpa": [0.0001, 30.0],
        "temperature_k": [298.15, 298.15]
      },
      "experimental_pressure_range_gpa": [0.0001, 30.0],
      "experimental_temperature_range_k": [298.15, 298.15],
      "pressure_range_status": "reference_parameterization",
      "determination_method": "unknown",
      "record_kind": "published",
      "notes": "Reference isotherm of the AlAlO3 perovskite (apv) thermodynamic endmember.",
      "reference": {
        "authors": ["Holland", "Hudson", "Powell", "Harte"],
        "year": 2013,
        "title": "New Thermodynamic Models and Calculated Phase Equilibria in NCFMAS for Basic and Ultrabasic Compositions through the Transition Zone into the Uppermost Lower Mantle",
        "source": "Journal of Petrology",
        "volume": "54",
        "locator": "1901-1920",
        "doi": "10.1093/petrology/egt035"
      },
      "equation_kind": "isothermal",
      "volume_basis": {"kind": "formula_units", "formula_units": 4.0, "molar_mass_g_mol": 101.9601}
    }
  ],
  "aliases": ["CCM 100 mol.% Al2O3 perovskite", "Al2O3 perovskite model crystal"],
  "family_id": "bridgmanite",
  "cell_contents": "Four Al2O3 formula units on the conventional Pbnm EOS basis; the source end-member calculation used an 80-atom supercell.",
  "symmetry": "ORTHORHOMBIC",
  "space_group": "Pbnm",
  "space_group_number": 62,
  "atom_sites": [],
  "peaks": [],
  "notes": "This is a static model-crystal identity, not a natural composition. No diffraction structure is inferred because the paper does not publish the relaxed coordinates or zero-pressure lattice.",
  "source": {
    "structure_reference": {
      "authors": ["Akber-Knutson", "Steinle-Neumann", "Asimow"],
      "year": 2005,
      "title": "Effect of Al on the sharpness of the MgSiO3 perovskite to post-perovskite phase transition",
      "source": "Geophysical Research Letters",
      "volume": "32",
      "locator": "L14303",
      "doi": "10.1029/2005GL023192"
    },
    "structure_location": "Section 2 defines the substituted 80-atom model and phase topology but publishes no relaxed lattice parameters or atomic coordinates.",
    "article_url": "https://authors.library.caltech.edu/records/ac43h-2q991",
    "article_pdf_sha256": "afd6f4823b8401e1d3a298aa6477b9a52d429d39a64c79df223febc495a5a09c"
  }
}

File: peritheos/data/materials/al2o3_post_perovskite.eosmat
{
  "format_version": 5,
  "identifier": "al2o3_post_perovskite",
  "name": "Al2O3 post-perovskite model crystal",
  "formula": "Al2O3",
  "phase": "hypothetical CaIrO3-type Cmcm post-perovskite model crystal",
  "units": {"pressure": "GPa", "temperature": "K", "volume": "angstrom^3/conventional_unit_cell"},
  "formula_units_per_cell": 4,
  "eos_records": [
    {
      "identifier": "al2o3_post_perovskite_akber_knutson_2005_gga_bm3",
      "label": "Akber-Knutson et al. (2005), static GGA CCM BM3",
      "model": "BM3",
      "temperature_ref": 0,
      "parameters": {
        "V0": {"value": 167.12, "error": null},
        "K0": {"value": 201, "error": null},
        "K0_prime": {"value": 4.29, "error": null}
      },
      "parameter_error_confidence": null,
      "experimental_pressure_range_gpa": [-8.83355049, 220.52540647],
      "pressure_range_status": "theoretical",
      "validity": {
        "pressure_gpa": [-8.83355049, 220.52540647],
        "temperature_k": [0, 0],
        "volume_ratio": [0.65, 1.05],
        "notes": [
          "Static 0 K GGA model-crystal fit; not an experimental stability field.",
          "The source internal-energy grid spans approximately 105% to 65% of V0 and reaches just above 200 GPa."
        ]
      },
      "determination_method": "theoretical",
      "record_kind": "published",
      "equation_kind": "isothermal",
      "volume_basis": {"kind": "formula_units", "formula_units": 4, "molar_mass_g_mol": 101.9601},
      "sample_composition": "Static 0 K CCM model with 100 mol.% Al2O3 substitution; Table 1 values are normalized to an approximately five-atom formula basis.",
      "notes": "No direct coefficient refit is possible because numerical E(V) rows are not published; the source-stated high-compression endpoint provides the independent equation-convention check.",
      "parameter_covariance": null,
      "reference": {
        "authors": ["Akber-Knutson", "Steinle-Neumann", "Asimow"],
        "year": 2005,
        "title": "Effect of Al on the sharpness of the MgSiO3 perovskite to post-perovskite phase transition",
        "source": "Geophysical Research Letters",
        "volume": "32",
        "locator": "L14303",
        "doi": "10.1029/2005GL023192"
      },
      "pressure_calibration": {
        "status": "not_applicable",
        "methods": [
          {
            "kind": "ab_initio",
            "source_location": "Section 2, Computational Technique",
            "scope": "static total-energy calculations"
          }
        ],
        "recalculation": {"status": "not_applicable", "notes": "No experimental pressure scale applies."},
        "audit_date": "2026-09-05"
      },
      "evidence": {
        "reproduction": {
          "assessment": {
            "status": "not_refittable",
            "scope": "parameter_agreement",
            "source_status": "not_refittable",
            "basis": "The source states the E(V) volume envelope but does not tabulate the individual calculated E(V) observations, fit weights, residuals, or covariance.",
            "qualifications": [
              "This named numerical assessment alone does not establish author-workflow reproduction, physical accuracy or recommendation for use.",
              "No reconstructed coefficient table is recorded for this assessment; no missing values have been inferred."
            ],
            "report_url": "https://peritheos.readthedocs.io/en/latest/reconstruction-reports/al2o3_post_perovskite/#record-al2o3_post_perovskite_akber_knutson_2005_gga_bm3",
            "report_path": "docs/reconstruction-reports/al2o3_post_perovskite.md#record-al2o3_post_perovskite_akber_knutson_2005_gga_bm3",
            "fit": {
              "fixed_parameters": [],
              "dataset_identifiers": []
            },
            "report": "docs/data/primary-eos-refits.json"
          }
        },
        "scientific_validation": {
          "status": "primary_source_validated",
          "note": "Validated against the author-deposited published article and its source Table 1.",
          "audit_date": "2026-09-05",
          "verified_fields": [
            "canonical_doi",
            "composition",
            "substitution_mechanism",
            "phase",
            "equation",
            "parameters",
            "units",
            "reference_state",
            "theoretical_method",
            "volume_range"
          ],
          "primary_source_check": {
            "access_url": "https://authors.library.caltech.edu/records/ac43h-2q991",
            "doi": "10.1029/2005GL023192",
            "locations": ["Section 2, paragraphs 6-8", "Table 1"],
            "finding": "The article explicitly reports this distinct static GGA BM3 parameterization and its normalized volume basis."
          },
          "primary_data_check": {
            "status": "parameterization_only",
            "audit_date": "2026-09-05",
            "source_locations": ["Section 2, paragraph 8", "Table 1"],
            "finding": "The source states the E(V) volume envelope but does not tabulate the individual calculated E(V) observations, fit weights, residuals, or covariance."
          },
          "independent_refit": {
            "classification": "similar",
            "method": "Independent evaluation of the standard BM3 pressure at the source-stated lower volume boundary V/V0=0.65.",
            "parameters": {"volume_ratio": 0.65, "pressure_gpa": 220.52540647},
            "finding": "The evaluated pressure is above 200 GPa, reproducing the independently stated calculation-envelope endpoint 'just above 200 GPa'."
          }
        },
        "parameter_provenance": {
          "determination_method": "Calculated states/theory determine this EOS; source: Section 2, paragraphs 6-8; Table 1.",
          "equation": "Section 2: internal energy versus volume fitted to the third-order Birch-Murnaghan equation.",
          "V0": "Table 1 post_perovskite CCM 100 mol.% row: 41.78 A^3 on the normalized approximately five-atom basis; multiplied by four for the executable conventional-cell basis.",
          "K0": "Table 1: 201 GPa.",
          "K0_prime": "Table 1: 4.29.",
          "uncertainties": "The source reports no coefficient uncertainties or covariance.",
          "method": "Static VASP GGA calculations; fixed-volume cell-shape, atomic-position, and electronic-wavefunction optimization; 1000 eV cutoff."
        }
      }
    }
  ],
  "aliases": ["CCM 100 mol.% Al2O3 post-perovskite"],
  "family_id": "post_perovskite",
  "cell_contents": "Four Al2O3 formula units on the conventional Cmcm EOS basis; the source end-member calculation used an 80-atom supercell.",
  "symmetry": "ORTHORHOMBIC",
  "space_group": "Cmcm",
  "space_group_number": 63,
  "atom_sites": [],
  "peaks": [],
  "notes": "This is a static model-crystal identity, not a natural composition. No diffraction structure is inferred because the paper does not publish the relaxed coordinates or zero-pressure lattice.",
  "source": {
    "structure_reference": {
      "authors": ["Akber-Knutson", "Steinle-Neumann", "Asimow"],
      "year": 2005,
      "title": "Effect of Al on the sharpness of the MgSiO3 perovskite to post-perovskite phase transition",
      "source": "Geophysical Research Letters",
      "volume": "32",
      "locator": "L14303",
      "doi": "10.1029/2005GL023192"
    },
    "structure_location": "Section 2 defines the substituted 80-atom model and phase topology but publishes no relaxed lattice parameters or atomic coordinates.",
    "article_url": "https://authors.library.caltech.edu/records/ac43h-2q991",
    "article_pdf_sha256": "afd6f4823b8401e1d3a298aa6477b9a52d429d39a64c79df223febc495a5a09c"
  }
}
