Repository: CPrescher/peritheos

# Bundled material library

The material files use [native EOSMAT v5](../../../docs/eosmat-v5.md): model and
annotated coefficients come first, each record ends with a short `check`
headline, and datasets follow the records. Each record's audit trail
(`evidence`, detailed `pressure_calibration` and other audit-only blocks) is
in `../audits/<material>.audit.json`, keyed by record identifier. Scientific
values, observations and qualifications are preserved.

`load_eosmat(path)` and `get_material_document(identifier)` return the complete
merged document (`include_audit=False` gives the record file alone).
`get_material_document` returns a v3-shaped dictionary by default; pass

File: peritheos/data/materials/al2o3_sun_2010_legacy.eosmat
{
 "format": "peritheos.material",
 "format_version": 3,
 "identifier": "al2o3_sun_2010_legacy",
 "name": "Al2O3 legacy compression aggregate (Sun 2010)",
 "formula": "Al2O3",
 "phase": "legacy multi-source compression aggregate; phase unresolved",
 "aliases": [
  "Al2O3"
 ],
 "cell_contents": "One chemical formula unit; no crystallographic conventional cell is inferred.",
 "units": {
  "pressure": "GPa",
  "temperature": "K",
  "volume": "angstrom^3/conventional_unit_cell"
 },
 "formula_units_per_cell": 1,
 "atom_sites": [],
 "peaks": [],
 "source": {
  "article_url": "https://doi.org/10.1515/zna-2010-1-202",
  "article_sha256": "57b6c4ff8b59dcc3734aa9507de0f62610839363a8e5ae790ed8f71e6fa66db4",
  "parameter_table": "sun-2010-table2-morse-eos-parameters.csv",
  "parameter_table_sha256": "e71613962b7df52559b8633546a7513b902ce1b5d8d4a7666e0476464123ca68"
 },
 "notes": "Separate phase-unresolved card for historical universal-EOS benchmark fits; it must not be merged with a specific crystallographic phase or used as a modern pressure standard.",
 "eos_records": [
  {
   "identifier": "al2o3_sun_2010_sms4_1",
   "label": "Sun et al. (2010), Al2O3 SMS4 legacy benchmark",
   "record_kind": "published",
   "equation_kind": "isothermal",
   "reference": {
    "authors": [
     "Sun",
     "Wu",
     "Guo",
     "Cai"
    ],
    "year": 2010,
    "title": "Two Universal Equations of State for Solids",
    "source": "Zeitschrift fuer Naturforschung A",
    "volume": "65",
    "locator": "34-44",
    "doi": "10.1515/zna-2010-1-202"
   },
   "volume_basis": {
    "kind": "formula_units",
    "formula_units": 1,
    "molar_mass_g_mol": 101.960077
   },
   "eos": {
    "type": "SunMorse4",
    "model": "sun_morse_4",
    "parameters": {
     "V0": 44.2035499681678,
     "K0": 250.77,
     "K0_prime": 3.9791
    }
   },
   "parameter_errors": {
    "V0": null,
    "K0": null,
    "K0_prime": null
   },
   "parameter_error_confidence": null,
   "parameter_covariance": null,
   "fixed_parameters": [],
   "experimental_pressure_range_gpa": [
    0.0,
    120.0
   ],
   "pressure_range_status": "reported_exactly",
   "validity": {
    "pressure_gpa": [
     0.0,
     120.0
    ],
    "notes": [
     "This is the exact source fit range, not a verified single-phase stability range.",
     "The source does not republish row-level volumes, weights, or pressure calibrations."
    ]
   },
   "notes": "Table 2 SMS4 preferred benchmark family. The source fits a legacy normalized-compression compilation and reports no parameter uncertainties or covariance. The material card is phase-unresolved because the article does not preserve phase-resolved observation lineage.",
   "pressure_calibration": {
    "status": "unresolved",
    "methods": [],
    "recalculation": {
     "status": "not_possible",
     "notes": "Exact row-wise legacy observations and their pressure calibrations are not republished."
    },
    "audit_date": "2026-09-05",
    "notes": "No pressure scale is inferred from the compiled material label or publication era."
   },
   "parameter_provenance": {
    "source_solid": "Al2O3",
    "table_prefix": "sms4",
    "V0": "Table 2, experimental molar volume converted with exact Avogadro constant",
    "K0": "Table 2, SMS4",
    "K0_prime": "Table 2, SMS4",
    "fit_range": "Table 1",
    "mean_pressure_error_gpa": 0.746
   },
   "scientific_validation": {
    "status": "primary_source_validated",
    "note": "Independently checked against the cited primary publication (published article or official/author copy); no external software catalog was used as scientific authority.",
    "audit_date": "2026-09-01",
    "verified_fields": [
     "equation",
     "parameters",
     "units",
     "reference_state",
     "phase",
     "published_uncertainties",
     "validity"
    ],
    "primary_source_check": {
     "access_url": "https://doi.org/10.1515/zna-2010-1-202",
     "locations": [
      "Equations (3)-(15)",
      "Tables 1-2"
     ],
     "finding": "The paper explicitly defines all three models and prints V0, K0, K0-prime, the pressure range, and mean pressure error for every fitted solid.",
     "doi": "10.1515/zna-2010-1-202"
    },
    "primary_data_check": {
     "status": "parameterization_only",
     "audit_date": "2026-09-05",
     "source_locations": [
      "Tables 1-2; cited legacy compression compilations"
     ],
     "finding": "Source coefficients are complete and executable, but the fitted row-level compression observations and regression weights are not republished."
    }
   },
   "source_lineage": [
    {
     "role": "scientific equation, fit, and coefficients",
     "citation": "Sun et al. (2010), equations (6)-(9), Tables 1-2 (SMS4)",
     "doi": "10.1515/zna-2010-1-202"
    },
    {
     "role": "legacy normalized-compression observations",
     "citation": "Kennedy and Keeler (1972), except the source's separately cited H2, W, and NaCl datasets"
    }
   ]
  },
  {
   "identifier": "al2o3_sun_2010_sms3_1",
   "label": "Sun et al. (2010), Al2O3 SMS3 legacy benchmark",
   "record_kind": "published",
   "equation_kind": "isothermal",
   "reference": {
    "authors": [
     "Sun",
     "Wu",
     "Guo",
     "Cai"
    ],
    "year": 2010,
    "title": "Two Universal Equations of State for Solids",
    "source": "Zeitschrift fuer Naturforschung A",
    "volume": "65",
    "locator": "34-44",
    "doi": "10.1515/zna-2010-1-202"
   },
   "volume_basis": {
    "kind": "formula_units",
    "formula_units": 1,
    "molar_mass_g_mol": 101.960077
   },
   "eos": {
    "type": "SunMorse3",
    "model": "sun_morse_3",
    "parameters": {
     "V0": 44.2035499681678,
     "K0": 249.96,
     "K0_prime": 4.0516
    }
   },
   "parameter_errors": {
    "V0": null,
    "K0": null,
    "K0_prime": null
   },
   "parameter_error_confidence": null,
   "parameter_covariance": null,
   "fixed_parameters": [],
   "experimental_pressure_range_gpa": [
    0.0,
    120.0
   ],
   "pressure_range_status": "reported_exactly",
   "validity": {
    "pressure_gpa": [
     0.0,
     120.0
    ],
    "notes": [
     "This is the exact source fit range, not a verified single-phase stability range.",
     "The source does not republish row-level volumes, weights, or pressure calibrations."
    ]
   },
   "notes": "Table 2 SMS3 same-data model sensitivity. The source fits a legacy normalized-compression compilation and reports no parameter uncertainties or covariance. The material card is phase-unresolved because the article does not preserve phase-resolved observation lineage.",
   "pressure_calibration": {
    "status": "unresolved",
    "methods": [],
    "recalculation": {
     "status": "not_possible",
     "notes": "Exact row-wise legacy observations and their pressure calibrations are not republished."
    },
    "audit_date": "2026-09-05",
    "notes": "No pressure scale is inferred from the compiled material label or publication era."
   },
   "parameter_provenance": {
    "source_solid": "Al2O3",
    "table_prefix": "sms3",
    "V0": "Table 2, experimental molar volume converted with exact Avogadro constant",
    "K0": "Table 2, SMS3",
    "K0_prime": "Table 2, SMS3",
    "fit_range": "Table 1",
    "mean_pressure_error_gpa": 0.743
   },
   "scientific_validation": {
    "status": "primary_source_validated",
    "note": "Independently checked against the cited primary publication (published article or official/author copy); no external software catalog was used as scientific authority.",
    "audit_date": "2026-09-01",
    "verified_fields": [
     "equation",
     "parameters",
     "units",
     "reference_state",
     "phase",
     "published_uncertainties",
     "validity"
    ],
    "primary_source_check": {
     "access_url": "https://doi.org/10.1515/zna-2010-1-202",
     "locations": [
      "Equations (3)-(15)",
      "Tables 1-2"
     ],
     "finding": "The paper explicitly defines all three models and prints V0, K0, K0-prime, the pressure range, and mean pressure error for every fitted solid.",
     "doi": "10.1515/zna-2010-1-202"
    },
    "primary_data_check": {
     "status": "parameterization_only",
     "audit_date": "2026-09-05",
     "source_locations": [
      "Tables 1-2; cited legacy compression compilations"
     ],
     "finding": "Source coefficients are complete and executable, but the fitted row-level compression observations and regression weights are not republished."
    }
   },
   "source_lineage": [
    {
     "role": "scientific equation, fit, and coefficients",
     "citation": "Sun et al. (2010), equations (6)-(9), Tables 1-2 (SMS3)",
     "doi": "10.1515/zna-2010-1-202"
    },
    {
     "role": "legacy normalized-compression observations",
     "citation": "Kennedy and Keeler (1972), except the source's separately cited H2, W, and NaCl datasets"
    }
   ]
  }
 ]
}

File: peritheos/data/materials/al_bearing_phase_d.eosmat
{
  "format_version": 5,
  "identifier": "al_bearing_phase_d",
  "name": "Al-bearing phase D",
  "formula": "Mg0.90Al0.64Si1.29H3.10O6",
  "phase": "Al-bearing trigonal phase D, P-31m",
  "units": {"pressure": "GPa", "temperature": "K", "volume": "angstrom^3/conventional_unit_cell"},
  "formula_units_per_cell": 1,
  "default_records": {"equilibrium": "al_bearing_phase_d_xu_2020_bm3_300k"},
  "eos_records": [
    {
      "identifier": "al_bearing_phase_d_xu_2020_bm3_300k",
      "label": "Xu et al. (2020), 300 K gold-scale BM3",
      "check": {
        "reproduction": "reproduced",
        "compared": "published_fit",
        "warning": null,
        "source_check": "verified",
        "source_checked_on": "2026-09-05",
        "source_note": "Coefficients from Section 3.1 and Table 1; Table 1 prints the K0 error as 4 GPa, while the stored error follows Section 3.1. Observations from Table 3 of the EarthChem workbook (all eight 300 K rows).",
        "audit": "../audits/al_bearing_phase_d.audit.json#al_bearing_phase_d_xu_2020_bm3_300k"
      },
      "model": "BM3",
      "temperature_ref": 300.0,
      "parameters": {
        "V0": {"value": 86.71, "error": 0.02, "fixed": true},
        "K0": {"value": 143.0, "error": 5.0},
        "K0_prime": {"value": 5.8, "error": 0.7}
      },
      "parameter_error_confidence": null,
      "parameter_covariance": null,
      "validity": {
        "pressure_gpa": [0.0, 20.53],
        "temperature_k": [300.0, 300.0],
        "volume_ratio": [0.8996655518394651, 1.0],
        "notes": ["The lower volume-ratio bound is the smallest 300 K observation, 78.01/86.71."]
      },
      "experimental_pressure_range_gpa": [0.0, 20.53],
      "experimental_temperature_range_k": [300.0, 300.0],
      "pressure_range_status": "reported_exactly",
      "determination_method": "experimental",
      "record_kind": "published",
      "notes": "Room-temperature BM3 on the Tsuchiya (2003) gold pressure scale (Table 1); the experiment also used Au and NaCl pressure standards. V0 is fixed to the in situ 300 K zero-pressure observation. The paper's high-temperature BM3 and pressure-scale-free elastic parameterizations are not represented because its text and Table 1 disagree on them.",
      "fit_datasets": ["al_bearing_phase_d_xu_2020_earthchem_pvt"],
      "reference": {
        "authors": ["Xu", "Gréaux", "Inoue", "Noda", "Sun", "Kuwahara", "Higo"],
        "year": 2020,
        "title": "Sound Velocities of Al-Bearing Phase D up to 22 GPa and 1300 K",
        "source": "Geophysical Research Letters",
        "volume": "47",
        "locator": "e2020GL088877",
        "doi": "10.1029/2020GL088877"
      },
      "equation_kind": "isothermal",
      "experimental_configuration": {
        "sample": "Sintered polycrystalline Al-bearing phase D synthesized at 24 GPa and 1373 K for 1 h; reported EDS oxides 20.7 wt% MgO, 44.5 wt% SiO2, and 18.8 wt% Al2O3 with about 16.0 wt% H2O estimated by total deficit",
        "pressure_cell": "Kawai-type multianvil apparatus at SPring-8 BL04B1",
        "diffraction": "In situ energy-dispersive synchrotron X-ray diffraction",
        "temperature_measurement": "W97Re3-W75Re25 thermocouple",
        "fit_software": "EosFit",
        "fit_selection": "All eight author-deposited 300 K P-V states from 0 to 20.53 GPa"
      }
    }
  ],
  "aliases": ["Al-phase D", "Al-bearing PhD"],
  "family_id": "phase_d",
  "cell_contents": "One approximate Mg0.90Al0.64Si1.29H3.10O6 formula unit per conventional trigonal cell (Z=1), derived on an O6 basis from the reported 20.7 wt% MgO, 44.5 wt% SiO2, 18.8 wt% Al2O3, and estimated 16.0 wt% H2O. Hydrogen was not measured directly.",
  "symmetry": "HEXAGONAL",
  "space_group": "P-31m",
  "space_group_number": 162,
  "lattice": {"a": 4.8077, "b": 4.8077, "c": 4.3218, "alpha": 90.0, "beta": 90.0, "gamma": 120.0},
  "atom_sites": [],
  "peaks": [],
  "notes": "The lattice is the independently reported ambient characterization, V=86.51(1) A^3. The executable EOS instead uses the distinct 86.71(2) A^3 in situ zero-pressure row that Xu et al. fixed as V0; the source discrepancy is retained explicitly. The approximate formula is a transparent stoichiometric conversion of the reported oxide weights plus water-by-deficit estimate, not a direct site-occupancy or hydrogen analysis. This material is compositionally distinct from the Mg-rich phase_d and Fe-bearing al-phase-D records already present.",
  "datasets": [
    {
      "identifier": "al_bearing_phase_d_xu_2020_earthchem_pvt",
      "kind": "pressure_volume_temperature",
      "description": "All 28 numerical Al-bearing phase-D P-V-T states in the author-deposited EarthChem workbook Table 3. The eight 300 K rows are flagged as the selection for the represented isothermal BM3; the other 20 retained rows document the high-temperature measurements without asserting an ambiguous thermal fit.",
      "reference": {
        "authors": ["Xu", "Gréaux", "Inoue", "Noda", "Sun", "Kuwahara", "Higo"],
        "year": 2020,
        "title": "Sound Velocities of Al-Bearing Phase D up to 22 GPa and 1300 K",
        "source": "Geophysical Research Letters",
        "volume": "47",
        "locator": "e2020GL088877",
        "doi": "10.1029/2020GL088877"
      },
      "source_location": "Author-deposited EarthChem workbook 1629-1_ECL_Xu_Experimental_Data.xlsx, Table 3, rows 3-30",
      "source_url": "https://doi.org/10.26022/IEDA/111629",
      "columns": [
        {"name": "source_order", "quantity": "source_order", "unit": "1", "role": "flag"},
        {"name": "used_in_room_temperature_fit", "quantity": "fit_selection", "unit": "1", "role": "flag"},
        {"name": "pressure_gpa", "quantity": "pressure", "unit": "GPa", "role": "value"},
        {
          "name": "pressure_uncertainty_gpa",
          "quantity": "pressure",
          "unit": "GPa",
          "role": "uncertainty",
          "of": "pressure_gpa"
        },
        {"name": "temperature_k", "quantity": "temperature", "unit": "K", "role": "value"},
        {"name": "lattice_a_angstrom", "quantity": "lattice_parameter_a", "unit": "angstrom", "role": "value"},
        {
          "name": "lattice_a_uncertainty_angstrom",
          "quantity": "lattice_parameter_a",
          "unit": "angstrom",
          "role": "uncertainty",
          "of": "lattice_a_angstrom"
        },
        {"name": "lattice_c_angstrom", "quantity": "lattice_parameter_c", "unit": "angstrom", "role": "value"},
        {
          "name": "lattice_c_uncertainty_angstrom",
          "quantity": "lattice_parameter_c",
          "unit": "angstrom",
          "role": "uncertainty",
          "of": "lattice_c_angstrom"
        },
        {"name": "volume_a3", "quantity": "conventional_unit_cell_volume", "unit": "angstrom^3", "role": "value"},
        {
          "name": "volume_uncertainty_a3",
          "quantity": "conventional_unit_cell_volume",
          "unit": "angstrom^3",
          "role": "uncertainty",
          "of": "volume_a3"
        }
      ],
      "resource": {
        "path": "datasets/al-bearing-phase-d-xu-2020-earthchem-pvt.csv",
        "sha256": "4f462df434ca353b3b6d090980efc50ef2ad56f9ad99db8dcba1946dac0413c9",
        "media_type": "text/csv"
      },
      "used_by_eos_records": ["al_bearing_phase_d_xu_2020_bm3_300k"],
      "uncertainty": {
        "pressure": "EarthChem Table 3 P_SD values are transcribed verbatim; the zero-pressure row has no printed P_SD.",
        "lattice_and_volume": "EarthChem Table 3 a_SD, c_SD, and V_SD values are transcribed verbatim. The workbook does not state a confidence convention."
      },
      "notes": "Rows remain in workbook order rather than being sorted by pressure or temperature. Displayed trailing zeros are retained in the CSV. The source labels pressure units as 'Gpa'; the transcription normalizes only the unit spelling to GPa. The article reports 33 collected patterns but explicitly excludes measurements after partial dehydration near 20 GPa and above 1400 K; the author deposit exposes 28 retained numerical states, all of which are bundled.",
      "provenance": {
        "type": "direct_transcription_from_author_repository",
        "repository": "EarthChem Library",
        "dataset_doi": "10.26022/IEDA/111629",
        "dataset_version": "1.0",
        "source_file": "1629-1_ECL_Xu_Experimental_Data.xlsx",
        "source_file_official_sha1": "cddfb0e859c36847ec75e776495ad8ef7f95b456",
        "source_file_sha256": "1349bc1260337c1e8a3de6830e089b4ad5c32c18b3aea69f0ff6986a9b9c4d3e",
        "source_license": "CC-BY-SA-4.0",
        "retrieved_on": "2026-09-05",
        "quality_control": {
          "transcribed_rows": 28,
          "room_temperature_fit_rows": 8,
          "temperature_range_k": [300.0, 1300.0],
          "pressure_range_gpa": [0.0, 22.69]
        }
      }
    }
  ],
  "source": {
    "structure_reference": {
      "authors": ["Xu", "Gréaux", "Inoue", "Noda", "Sun", "Kuwahara", "Higo"],
      "year": 2020,
      "title": "Sound Velocities of Al-Bearing Phase D up to 22 GPa and 1300 K",
      "source": "Geophysical Research Letters",
      "volume": "47",
      "locator": "e2020GL088877",
      "doi": "10.1029/2020GL088877"
    },
    "structure_location": "Final article, Materials and Methods; author-deposited EarthChem workbook DOI 10.26022/IEDA/111629, Table 2",
    "structure_url": "https://doi.org/10.26022/IEDA/111629",
    "earthchem_record": {
      "doi": "10.26022/IEDA/111629",
      "version": "1.0",
      "file": "1629-1_ECL_Xu_Experimental_Data.xlsx",
      "official_sha1": "cddfb0e859c36847ec75e776495ad8ef7f95b456",
      "sha256": "1349bc1260337c1e8a3de6830e089b4ad5c32c18b3aea69f0ff6986a9b9c4d3e",
      "license": "CC-BY-SA-4.0"
    }
  }
}

File: peritheos/data/materials/al_sun_2010_legacy.eosmat
{
 "format": "peritheos.material",
 "format_version": 3,
 "identifier": "al_sun_2010_legacy",
 "name": "Al legacy compression aggregate (Sun 2010)",
 "formula": "Al",
 "phase": "legacy multi-source compression aggregate; phase unresolved",
 "aliases": [
  "Al"
 ],
 "cell_contents": "One chemical formula unit; no crystallographic conventional cell is inferred.",
 "units": {
  "pressure": "GPa",
  "temperature": "K",
  "volume": "angstrom^3/conventional_unit_cell"
 },
 "formula_units_per_cell": 1,
 "atom_sites": [],
 "peaks": [],
 "source": {
  "article_url": "https://doi.org/10.1515/zna-2010-1-202",
  "article_sha256": "57b6c4ff8b59dcc3734aa9507de0f62610839363a8e5ae790ed8f71e6fa66db4",
  "parameter_table": "sun-2010-table2-morse-eos-parameters.csv",
  "parameter_table_sha256": "e71613962b7df52559b8633546a7513b902ce1b5d8d4a7666e0476464123ca68"
 },
 "notes": "Separate phase-unresolved card for historical universal-EOS benchmark fits; it must not be merged with a specific crystallographic phase or used as a modern pressure standard.",
 "eos_records": [
  {
   "identifier": "al_sun_2010_sms4_1",
   "label": "Sun et al. (2010), Al SMS4 legacy benchmark",
   "record_kind": "published",
   "equation_kind": "isothermal",
   "reference": {
    "authors": [
     "Sun",
     "Wu",
     "Guo",
     "Cai"
    ],
    "year": 2010,
    "title": "Two Universal Equations of State for Solids",
    "source": "Zeitschrift fuer Naturforschung A",
    "volume": "65",
    "locator": "34-44",
    "doi": "10.1515/zna-2010-1-202"
   },
   "volume_basis": {
    "kind": "formula_units",
    "formula_units": 1,
    "molar_mass_g_mol": 26.9815385
   },
   "eos": {
    "type": "SunMorse4",
    "model": "sun_morse_4",
    "parameters": {
     "V0": 16.605390671738466,
     "K0": 76.538,
     "K0_prime": 4.6155
    }
   },
   "parameter_errors": {
    "V0": null,
    "K0": null,
    "K0_prime": null
   },
   "parameter_error_confidence": null,
   "parameter_covariance": null,
   "fixed_parameters": [],
   "experimental_pressure_range_gpa": [
    0.0,
    100.0
   ],
   "pressure_range_status": "reported_exactly",
   "validity": {
    "pressure_gpa": [
     0.0,
     100.0
    ],
    "notes": [
     "This is the exact source fit range, not a verified single-phase stability range.",
     "The source does not republish row-level volumes, weights, or pressure calibrations."
    ]
   },
   "notes": "Table 2 SMS4 preferred benchmark family. The source fits a legacy normalized-compression compilation and reports no parameter uncertainties or covariance. The material card is phase-unresolved because the article does not preserve phase-resolved observation lineage.",
   "pressure_calibration": {
    "status": "unresolved",
    "methods": [],
    "recalculation": {
     "status": "not_possible",
     "notes": "Exact row-wise legacy observations and their pressure calibrations are not republished."
    },
    "audit_date": "2026-09-05",
    "notes": "No pressure scale is inferred from the compiled material label or publication era."
   },
   "parameter_provenance": {
    "source_solid": "Al",
    "table_prefix": "sms4",
    "V0": "Table 2, experimental molar volume converted with exact Avogadro constant",
    "K0": "Table 2, SMS4",
    "K0_prime": "Table 2, SMS4",
    "fit_range": "Table 1",
    "mean_pressure_error_gpa": 0.842
   },
   "scientific_validation": {
    "status": "primary_source_validated",
    "note": "Independently checked against the cited primary publication (published article or official/author copy); no external software catalog was used as scientific authority.",
    "audit_date": "2026-09-01",
    "verified_fields": [
     "equation",
     "parameters",
     "units",
     "reference_state",
     "phase",
     "published_uncertainties",
     "validity"
    ],
    "primary_source_check": {
     "access_url": "https://doi.org/10.1515/zna-2010-1-202",
     "locations": [
      "Equations (3)-(15)",
      "Tables 1-2"
     ],
     "finding": "The paper explicitly defines all three models and prints V0, K0, K0-prime, the pressure range, and mean pressure error for every fitted solid.",
     "doi": "10.1515/zna-2010-1-202"
    },
    "primary_data_check": {
     "status": "parameterization_only",
     "audit_date": "2026-09-05",
     "source_locations": [
      "Tables 1-2; cited legacy compression compilations"
     ],
     "finding": "Source coefficients are complete and executable, but the fitted row-level compression observations and regression weights are not republished."
    }
   },
   "source_lineage": [
    {
     "role": "scientific equation, fit, and coefficients",
     "citation": "Sun et al. (2010), equations (6)-(9), Tables 1-2 (SMS4)",
     "doi": "10.1515/zna-2010-1-202"
    },
    {
     "role": "legacy normalized-compression observations",
     "citation": "Kennedy and Keeler (1972), except the source's separately cited H2, W, and NaCl datasets"
    }
   ]
  },
  {
   "identifier": "al_sun_2010_sms3_1",
   "label": "Sun et al. (2010), Al SMS3 legacy benchmark",
   "record_kind": "published",
   "equation_kind": "isothermal",
   "reference": {
    "authors": [
     "Sun",
     "Wu",
     "Guo",
     "Cai"
    ],
    "year": 2010,
    "title": "Two Universal Equations of State for Solids",
    "source": "Zeitschrift fuer Naturforschung A",
    "volume": "65",
    "locator": "34-44",
    "doi": "10.1515/zna-2010-1-202"
   },
   "volume_basis": {
    "kind": "formula_units",
    "formula_units": 1,
    "molar_mass_g_mol": 26.9815385
   },
   "eos": {
    "type": "SunMorse3",
    "model": "sun_morse_3",
    "parameters": {
     "V0": 16.605390671738466,
     "K0": 76.542,
     "K0_prime": 4.6673
    }
   },
   "parameter_errors": {
    "V0": null,
    "K0": null,
    "K0_prime": null
   },
   "parameter_error_confidence": null,
   "parameter_covariance": null,
   "fixed_parameters": [],
   "experimental_pressure_range_gpa": [
    0.0,
    100.0
   ],
   "pressure_range_status": "reported_exactly",
   "validity": {
    "pressure_gpa": [
     0.0,
     100.0
    ],
    "notes": [
     "This is the exact source fit range, not a verified single-phase stability range.",
     "The source does not republish row-level volumes, weights, or pressure calibrations."
    ]
   },
   "notes": "Table 2 SMS3 same-data model sensitivity. The source fits a legacy normalized-compression compilation and reports no parameter uncertainties or covariance. The material card is phase-unresolved because the article does not preserve phase-resolved observation lineage.",
   "pressure_calibration": {
    "status": "unresolved",
    "methods": [],
    "recalculation": {
     "status": "not_possible",
     "notes": "Exact row-wise legacy observations and their pressure calibrations are not republished."
    },
    "audit_date": "2026-09-05",
    "notes": "No pressure scale is inferred from the compiled material label or publication era."
   },
   "parameter_provenance": {
    "source_solid": "Al",
    "table_prefix": "sms3",
    "V0": "Table 2, experimental molar volume converted with exact Avogadro constant",
    "K0": "Table 2, SMS3",
    "K0_prime": "Table 2, SMS3",
    "fit_range": "Table 1",
    "mean_pressure_error_gpa": 0.745
   },
   "scientific_validation": {
    "status": "primary_source_validated",
    "note": "Independently checked against the cited primary publication (published article or official/author copy); no external software catalog was used as scientific authority.",
    "audit_date": "2026-09-01",
    "verified_fields": [
     "equation",
     "parameters",
     "units",
     "reference_state",
     "phase",
     "published_uncertainties",
     "validity"
    ],
    "primary_source_check": {
     "access_url": "https://doi.org/10.1515/zna-2010-1-202",
     "locations": [
      "Equations (3)-(15)",
      "Tables 1-2"
     ],
     "finding": "The paper explicitly defines all three models and prints V0, K0, K0-prime, the pressure range, and mean pressure error for every fitted solid.",
     "doi": "10.1515/zna-2010-1-202"
    },
    "primary_data_check": {
     "status": "parameterization_only",
     "audit_date": "2026-09-05",
     "source_locations": [
      "Tables 1-2; cited legacy compression compilations"
     ],
     "finding": "Source coefficients are complete and executable, but the fitted row-level compression observations and regression weights are not republished."
    }
   },
   "source_lineage": [
    {
     "role": "scientific equation, fit, and coefficients",
     "citation": "Sun et al. (2010), equations (6)-(9), Tables 1-2 (SMS3)",
     "doi": "10.1515/zna-2010-1-202"
    },
    {
     "role": "legacy normalized-compression observations",
     "citation": "Kennedy and Keeler (1972), except the source's separately cited H2, W, and NaCl datasets"
    }
   ]
  }
 ]
}

File: peritheos/data/materials/almandine.eosmat
{
  "format_version": 5,
  "identifier": "almandine",
  "name": "Almandine",
  "formula": "Fe3Al2Si3O12",
  "units": {"pressure": "GPa", "temperature": "K", "volume": "angstrom^3/conventional_unit_cell"},
  "formula_units_per_cell": 8,
  "eos_records": [
    {
      "identifier": "almandine_milani_2015_bm3_1",
      "label": "Milani et al. (2015), BM3",
      "model": "BM3",
      "temperature_ref": 298.0,
      "parameters": {
        "V0": {"value": 1533.52, "error": 0.1},
        "K0": {"value": 172.6, "error": 1.5},
        "K0_prime": {"value": 5.8, "error": 0.5}
      },
      "experimental_pressure_range_gpa": [0.0, 8.0],
      "experimental_temperature_range_k": [298.0, 298.0],
      "determination_method": "experimental",
      "reference": {
        "authors": ["Milani", "Nestola", "Alvaro", "Pasqual", "Mazzucchelli", "Domeneghetti", "Geiger"],
        "year": 2015,
        "title": "Diamond–garnet geobarometry: The role of garnet compressibility and expansivity",
        "source": "Lithos",
        "volume": "227",
        "locator": "140-147",
        "doi": "10.1016/j.lithos.2015.03.017"
      },
      "check": {
        "reproduction": "reproduced",
        "warning": null,
        "source": "primary_source_validated",
        "source_checked_on": "2026-09-01",
        "audit": "../audits/almandine.audit.json#almandine_milani_2015_bm3_1"
      }
    }
  ],
  "family_id": "garnet",
  "symmetry": "CUBIC",
  "space_group": "Ia-3d",
  "space_group_number": 230,
  "lattice": {"a": 11.5317835318, "b": null, "c": null, "alpha": 90.0, "beta": 90.0, "gamma": 90.0},
  "atom_sites": [
    {"element": "Fe", "wyckoff": "24c", "x": 0.125, "y": 0.0, "z": 0.25, "occupancy": 1.0},
    {"element": "Al", "wyckoff": "16a", "x": 0.0, "y": 0.0, "z": 0.0, "occupancy": 1.0},
    {"element": "Si", "wyckoff": "24d", "x": 0.375, "y": 0.0, "z": 0.25, "occupancy": 1.0},
    {"element": "O", "wyckoff": "96h", "x": 0.03401, "y": 0.04901, "z": 0.65278, "occupancy": 1.0}
  ],
  "peaks": [],
  "notes": "Garnet coordinates from Armbruster et al., Am. Mineral. 77, 512-521 (1992); cell parameter is the cube root of the fitted V0.",
  "datasets": [
    {
      "identifier": "almandine_milani_2015_table_a3_compression",
      "kind": "pressure_lattice_parameter_volume",
      "description": "All 14 almandine pressure-volume observations in supplementary Table A3, including seven decompression points and all published standard deviations.",
      "source_location": "Supplementary Table A3",
      "source_url": "https://doi.org/10.1016/j.lithos.2015.03.017",
      "columns": [
        {"name": "pressure_gpa", "quantity": "pressure", "unit": "GPa", "role": "value"},
        {
          "name": "pressure_sd_gpa",
          "quantity": "pressure",
          "unit": "GPa",
          "role": "standard_deviation",
          "of": "pressure_gpa"
        },
        {"name": "lattice_a_angstrom", "quantity": "lattice_parameter_a", "unit": "angstrom", "role": "value"},
        {
          "name": "lattice_a_sd_angstrom",
          "quantity": "lattice_parameter_a",
          "unit": "angstrom",
          "role": "standard_deviation",
          "of": "lattice_a_angstrom"
        },
        {
          "name": "unit_cell_volume_a3",
          "quantity": "conventional_unit_cell_volume",
          "unit": "angstrom^3",
          "role": "value"
        },
        {
          "name": "unit_cell_volume_sd_a3",
          "quantity": "conventional_unit_cell_volume",
          "unit": "angstrom^3",
          "role": "standard_deviation",
          "of": "unit_cell_volume_a3"
        },
        {"name": "compression_path", "quantity": "compression_path", "unit": "1", "role": "flag"}
      ],
      "resource": {
        "path": "datasets/almandine-milani-2015-table-a3-compression.csv",
        "sha256": "58cbfc4539e2794ffd702351095283e4b0e3539a2781f67e0703351e30c82825",
        "media_type": "text/csv"
      },
      "notes": "Parenthesized values are explicitly standard deviations. Supplementary Table A3 marks the final seven observations as decompression data. The 7.129 GPa row is retained verbatim: its printed a=11.4013 angstrom conflicts with its printed volume and duplicates the next row's a value, so the source likely contains a typographical error; the EOS fit uses the tabulated volume.",
      "reference": {
        "authors": ["Milani", "Nestola", "Alvaro", "Pasqual", "Mazzucchelli", "Domeneghetti", "Geiger"],
        "year": 2015,
        "source": "Lithos",
        "volume": "227",
        "locator": "140-147",
        "doi": "10.1016/j.lithos.2015.03.017"
      },
      "used_by_eos_records": ["almandine_milani_2015_bm3_1"]
    }
  ]
}

File: peritheos/data/materials/alpha_quartz.eosmat
{
  "format_version": 5,
  "identifier": "alpha_quartz",
  "name": "Alpha quartz",
  "formula": "SiO2",
  "units": {"pressure": "GPa", "temperature": "K", "volume": "angstrom^3/conventional_unit_cell"},
  "formula_units_per_cell": 3,
  "eos_records": [
    {
      "identifier": "alpha_quartz_angel_1997_bm3_1",
      "label": "Angel et al. (1997), single-crystal BM3",
      "check": {
        "reproduction": "reproduced",
        "compared": "published_fit",
        "warning": null,
        "source_check": "verified",
        "source_checked_on": "2026-09-01",
        "audit": "../audits/alpha_quartz.audit.json#alpha_quartz_angel_1997_bm3_1"
      },
      "model": "BM3",
      "temperature_ref": 298.0,
      "parameters": {
        "V0": {"value": 112.981, "error": 0.002},
        "K0": {"value": 37.12, "error": 0.09},
        "K0_prime": {"value": 5.99, "error": 0.04}
      },
      "experimental_pressure_range_gpa": [0.0, 8.9],
      "experimental_temperature_range_k": [298.0, 298.0],
      "determination_method": "experimental",
      "notes": "BM3 fit to 22 single-crystal measurements at room temperature.",
      "reference": {
        "authors": ["Angel", "Allan", "Miletich", "Finger"],
        "year": 1997,
        "title": "The Use of Quartz as an Internal Pressure Standard in High-Pressure Crystallography",
        "source": "Journal of Applied Crystallography",
        "volume": "30",
        "locator": "461-466",
        "doi": "10.1107/S0021889897000861"
      }
    },
    {
      "identifier": "alpha_quartz_driver_2010_qmc_300k_vinet",
      "label": "Driver et al. (2010), QMC 300 K Vinet",
      "check": {
        "reproduction": "untested",
        "compared": "none",
        "warning": null,
        "source_check": "verified",
        "source_checked_on": "2026-09-05",
        "source_note": "Coefficients from the quartz QMC column of Table 1, Vinet fits to thermal Helmholtz free-energy isotherms; the printed V0 = 254(2) bohr³ per SiO2 is converted to the Z = 3 cell.",
        "audit": "../audits/alpha_quartz.audit.json#alpha_quartz_driver_2010_qmc_300k_vinet"
      },
      "model": "Vinet",
      "temperature_ref": 300.0,
      "parameters": {
        "V0": {"value": 112.91675014, "error": 0.88910827},
        "K0": {"value": 32.0, "error": 6.0},
        "K0_prime": {"value": 7.0, "error": 1.0}
      },
      "validity": {
        "pressure_gpa": [0.0, 40.0],
        "temperature_k": [300.0, 300.0],
        "notes": ["Quartz is metastable above its transition."]
      },
      "experimental_pressure_range_gpa": [0.0, 40.0],
      "experimental_temperature_range_k": [300.0, 300.0],
      "pressure_range_status": "theoretical",
      "determination_method": "theoretical",
      "record_kind": "published",
      "notes": "QMC calculation with quasiharmonic phonons.",
      "reference": {
        "authors": ["Driver", "Cohen", "Wu", "Militzer", "Lopez Rios", "Towler", "Needs", "Wilkins"],
        "year": 2010,
        "title": "Quantum Monte Carlo computations of phase stability, equations of state, and elasticity of high-pressure silica",
        "source": "Proceedings of the National Academy of Sciences",
        "volume": "107",
        "locator": "9519-9524",
        "doi": "10.1073/pnas.0912130107"
      },
      "equation_kind": "isothermal",
      "volume_basis": {"kind": "formula_units", "formula_units": 3.0, "molar_mass_g_mol": 60.083}
    }
  ],
  "symmetry": "TRIGONAL",
  "space_group": "P3221",
  "space_group_number": 154,
  "lattice": {"a": 4.913, "b": 4.913, "c": 5.40482, "alpha": 90.0, "beta": 90.0, "gamma": 120.0},
  "atom_sites": [
    {"element": "Si", "wyckoff": "3a", "x": 0.4697, "y": 0.0, "z": 0.0, "occupancy": 1.0},
    {"element": "O", "wyckoff": "6c", "x": 0.4133, "y": 0.2672, "z": 0.1188, "occupancy": 1.0}
  ],
  "peaks": [],
  "notes": "Ambient cell and compression are from Angel et al., Journal of Applied Crystallography 30, 461-466 (1997), doi:10.1107/S0021889897000861. Fractional coordinates are the 298 K refinement of Kihara, European Journal of Mineralogy 2, 63-77 (1990), doi:10.1127/ejm/2/1/0063, COD 9005017. Phase-line intensities were calculated from the cited structure using independent-atom X-ray form factors.",
  "datasets": [
    {
      "identifier": "alpha_quartz_angel_1997_table1_compression",
      "kind": "calibrated_pressure_volume_lattice_parameters",
      "description": "All 23 alpha-quartz unit-cell observations printed in Table 1, including the simultaneously measured fluorite volumes used to determine pressure.",
      "source_location": "Table 1, journal page 463",
      "source_url": "https://www.rossangel.com/Download/1997_Angel_etal_quartz.pdf",
      "columns": [
        {
          "name": "fluorite_volume_a3",
          "quantity": "fluorite_conventional_unit_cell_volume",
          "unit": "angstrom^3",
          "role": "value"
        },
        {
          "name": "fluorite_volume_sd_a3",
          "quantity": "fluorite_conventional_unit_cell_volume",
          "unit": "angstrom^3",
          "role": "standard_deviation",
          "of": "fluorite_volume_a3"
        },
        {"name": "pressure_gpa", "quantity": "pressure_from_fluorite", "unit": "GPa", "role": "value"},
        {
          "name": "pressure_sd_gpa",
          "quantity": "pressure_from_fluorite",
          "unit": "GPa",
          "role": "standard_deviation",
          "of": "pressure_gpa"
        },
        {"name": "lattice_a_angstrom", "quantity": "lattice_parameter_a", "unit": "angstrom", "role": "value"},
        {
          "name": "lattice_a_sd_angstrom",
          "quantity": "lattice_parameter_a",
          "unit": "angstrom",
          "role": "standard_deviation",
          "of": "lattice_a_angstrom"
        },
        {"name": "lattice_c_angstrom", "quantity": "lattice_parameter_c", "unit": "angstrom", "role": "value"},
        {
          "name": "lattice_c_sd_angstrom",
          "quantity": "lattice_parameter_c",
          "unit": "angstrom",
          "role": "standard_deviation",
          "of": "lattice_c_angstrom"
        },
        {
          "name": "unit_cell_volume_a3",
          "quantity": "conventional_unit_cell_volume",
          "unit": "angstrom^3",
          "role": "value"
        },
        {
          "name": "unit_cell_volume_sd_a3",
          "quantity": "conventional_unit_cell_volume",
          "unit": "angstrom^3",
          "role": "standard_deviation",
          "of": "unit_cell_volume_a3"
        },
        {"name": "axial_ratio_c_over_a", "quantity": "c_over_a", "unit": "1", "role": "value"},
        {
          "name": "axial_ratio_c_over_a_sd",
          "quantity": "c_over_a",
          "unit": "1",
          "role": "standard_deviation",
          "of": "axial_ratio_c_over_a"
        }
      ],
      "resource": {
        "path": "datasets/quartz-angel-1997-table1-compression.csv",
        "sha256": "d511d43a9b40c1e9768501c392ce87784b0019493828c6d21a4f1b333b1d9b8c",
        "media_type": "text/csv"
      },
      "notes": "The paper explicitly treats parenthesized figures as estimated standard deviations. The printed c=5.39692 A at 3.778 GPa is retained verbatim even though it is inconsistent with the same row's volume and c/a and likely represents a source typographical error.",
      "reference": {
        "authors": ["Angel", "Allan", "Miletich", "Finger"],
        "year": 1997,
        "source": "Journal of Applied Crystallography",
        "volume": "30",
        "locator": "461-466",
        "doi": "10.1107/S0021889897000861"
      },
      "used_by_eos_records": ["alpha_quartz_angel_1997_bm3_1"]
    }
  ]
}
