Repository: CPrescher/peritheos

# Bundled material library

The material files use [native EOSMAT v5](../../../docs/eosmat-v5.md): model and
annotated coefficients come first, each record ends with a short `check`
headline, and datasets follow the records. Each record's audit trail
(`evidence`, detailed `pressure_calibration` and other audit-only blocks) is
in `../audits/<material>.audit.json`, keyed by record identifier. Scientific
values, observations and qualifications are preserved.

`load_eosmat(path)` and `get_material_document(identifier)` return the complete
merged document (`include_audit=False` gives the record file alone).
`get_material_document` returns a v3-shaped dictionary by default; pass

File: peritheos/data/materials/alumina.eosmat
{
  "format_version": 5,
  "identifier": "alumina",
  "name": "Alumina",
  "formula": "Al2O3",
  "phase": "corundum, trigonal R-3c (hexagonal setting)",
  "units": {"pressure": "GPa", "temperature": "K", "volume": "angstrom^3/conventional_unit_cell"},
  "formula_units_per_cell": 6,
  "eos_records": [
    {
      "identifier": "alumina_dewaele_2013_vinet_1",
      "label": "Dewaele and Torrent (2013), Vinet",
      "model": "Vinet",
      "temperature_ref": 300.0,
      "parameters": {
        "V0": {"value": 255.45, "error": 0.52},
        "K0": {"value": 254.1, "error": 7.6},
        "K0_prime": {"value": 4.0, "error": 0.15}
      },
      "parameter_error_confidence": 0.95,
      "experimental_pressure_range_gpa": [0.56, 165.0],
      "determination_method": "experimental",
      "notes": "Quasihydrostatic 300 K Vinet fit to corundum data from 0.56 to 165 GPa. V0=255.45+/-0.52 A^3, K0=254.1+/-7.6 GPa, and K0'=4.00+/-0.15 were all fitted; errors are 95% confidence intervals.",
      "reference": {
        "authors": ["Dewaele", "Torrent"],
        "year": 2013,
        "title": "Equation of state of α-Al2O3",
        "source": "Phys. Rev. B",
        "volume": "88",
        "locator": "064107",
        "doi": "10.1103/PhysRevB.88.064107"
      },
      "pressure_calibration": {
        "status": "resolved",
        "methods": [
          {
            "kind": "ruby_fluorescence",
            "reference": {
              "authors": ["Dorogokupets", "Oganov"],
              "year": 2007,
              "source": "Phys. Rev. B",
              "doi": "10.1103/PhysRevB.75.024115"
            },
            "source_location": "Section II and Table I; ruby luminescence",
            "reference_calibration_record": "ruby_dorogokupets_oganov_2007"
          }
        ],
        "recalculation": {
          "status": "missing_calibrant_observations",
          "notes": "The exact ruby scale is executable in Peritheos. Recalibrating and refitting this EOS requires the original row-wise sample pressure-volume observations; raw R1 wavelengths are optional because reported source-scale pressures can be inverted."
        },
        "audit_date": "2026-09-03"
      },
      "evidence": {
        "reproduction": {
          "assessment": {
            "status": "parity",
            "scope": "parameter_agreement",
            "source_status": "parity",
            "basis": "Every compared free coefficient meets both the recorded combined-two-sigma comparison and parameter-specific numerical similarity screen. Error conventions and fit qualifications remain applicable.",
            "qualifications": [
              "This named numerical assessment alone does not establish author-workflow reproduction, physical accuracy or recommendation for use."
            ],
            "report_url": "https://peritheos.readthedocs.io/en/latest/reconstruction-reports/alumina/#record-alumina_dewaele_2013_vinet_1",
            "report_path": "docs/reconstruction-reports/alumina.md#record-alumina_dewaele_2013_vinet_1",
            "parameters": [
              {
                "parameter": "V0",
                "published": 255.45,
                "published_error": 0.52,
                "refit": 255.38611857923496,
                "refit_error": 0.26047429631887364,
                "difference": -0.06388142076502845,
                "relative_difference": 0.00025007406836965535,
                "similar": true,
                "within_combined_2sigma": true
              },
              {
                "parameter": "K0",
                "published": 254.1,
                "published_error": 7.6,
                "refit": 253.88378504976112,
                "refit_error": 3.850341736411413,
                "difference": -0.2162149502388786,
                "relative_difference": 0.0008509049596177828,
                "similar": true,
                "within_combined_2sigma": true
              },
              {
                "parameter": "K0_prime",
                "published": 4.0,
                "published_error": 0.15,
                "refit": 4.014881596821605,
                "refit_error": 0.07730707256336111,
                "difference": 0.014881596821605392,
                "relative_difference": 0.003720399205401348,
                "similar": true,
                "within_combined_2sigma": true
              }
            ],
            "fit": {
              "fit_kind": "isothermal_pv",
              "objective": "pressure_residuals",
              "selection": "all rows",
              "columns": {"pressure": "pressure_gpa", "temperature": null, "volume": "a_a"},
              "absolute_sigma": true,
              "free_parameters": ["V0", "K0", "K0_prime"],
              "fixed_parameters": [],
              "observations": 53,
              "observed_pressure_range_gpa": [0.56, 165.0],
              "observed_temperature_range_k": null,
              "observed_volume_range": [182.02811563595682, 254.67256738120184],
              "degrees_of_freedom": 50,
              "solver_success": true,
              "solver_message": "`ftol` termination condition is satisfied.",
              "rmse_gpa": 0.8012203256389328,
              "published_rmse_gpa": 0.8050847963563869,
              "reduced_chi_square": 0.6804712508299748,
              "dataset_identifiers": ["alumina_dewaele_2013_table1_compression"]
            },
            "report": "docs/data/primary-eos-refits.json"
          }
        },
        "scientific_validation": {
          "status": "primary_source_validated",
          "note": "Independently checked against the cited primary publication (published article or official/author copy); no external software catalog was used as scientific authority.",
          "audit_date": "2026-09-01",
          "verified_fields": ["equation", "parameters", "units", "reference_state", "phase", "published_uncertainties", "validity"],
          "primary_source_check": {
            "access_url": "https://harvest.aps.org/v2/journals/articles/10.1103/PhysRevB.88.064107/fulltext",
            "locations": ["section IV, page 064107-2", "Table I", "Figure 3", "section V"],
            "finding": "All three experimental Vinet parameters were fitted; the quoted errors are 95% confidence intervals. The migrated constrained-fit metadata was corrected.",
            "doi": "10.1103/physrevb.88.064107"
          },
          "migration_source": {
            "project": "Dioptas",
            "version": "0.10.0",
            "commit": "5a8bfd81d10bfab3499039603380aae34576d60a",
            "file": "alumina.json"
          },
          "primary_data_check": {
            "status": "bundled",
            "audit_date": "2026-09-03",
            "dataset_identifiers": ["alumina_dewaele_2013_table1_compression"],
            "source_locations": ["Table I, page 064107-3"],
            "finding": "The material record already links the source dataset resource(s) listed here; this audit makes that primary-data coverage explicit."
          }
        },
        "parameter_provenance": {
          "determination_method": "Measurements or their experimental reduction determine this EOS; source: section IV, page 064107-2; Table I; Figure 3; section V."
        },
        "audit_corrections": [
          {
            "path": "parameter_errors",
            "source_value": {"V0": null, "K0": null, "K0_prime": null},
            "value": {"V0": 0.52, "K0": 7.6, "K0_prime": 0.15},
            "reason": "The primary paper reports 95% confidence intervals for all three fit coefficients.",
            "primary_reference": {"doi": "10.1103/physrevb.88.064107", "location": "section IV, Table I, Figure 3, and section V"}
          },
          {
            "path": "fixed_parameters",
            "source_value": ["K0_prime"],
            "value": [],
            "reason": "K0'=4.00+/-0.15 was fitted, not constrained to 4.",
            "primary_reference": {"doi": "10.1103/physrevb.88.064107", "location": "section IV, Table I, Figure 3, and section V"}
          },
          {
            "path": "experimental_pressure_range_gpa",
            "source_value": [0.0, 165.0],
            "value": [0.56, 165.0],
            "reason": "Table I spans measured pressures from 0.56 to 165 GPa.",
            "primary_reference": {"doi": "10.1103/physrevb.88.064107", "location": "section IV, Table I, Figure 3, and section V"}
          }
        ]
      }
    },
    {
      "identifier": "alumina_shi_2022_bm3_mgd_2",
      "label": "Shi et al. (2022), selected BM3-MGD corundum model 3",
      "model": "BM3",
      "temperature_ref": 300.0,
      "parameters": {
        "V0": {"value": 255.1, "error": null, "fixed": true},
        "K0": {"value": 246.0, "error": 2.0},
        "K0_prime": {"value": 4.0, "error": null, "fixed": true}
      },
      "thermal": {
        "model": "MieGruneisenDebye",
        "parameters": {
          "Tr": {"value": 300.0, "error": null, "fixed": true},
          "theta0": {"value": 1100.0, "error": null, "fixed": true},
          "gamma0": {"value": 1.32, "error": 0.07},
          "q": {"value": 0.8, "error": 0.4},
          "n": {"value": 5.0, "error": null, "fixed": true}
        },
        "debye_temperature_law": "integrated_gruneisen"
      },
      "experimental_pressure_range_gpa": [0.0, 97.7],
      "experimental_temperature_range_k": [300.0, 2980.0],
      "pressure_range_status": "reported_exactly",
      "determination_method": "experimental",
      "default": false,
      "notes": "Published corundum model 3 selected in main Table 1 and Supporting Information Table S3: a third-order Birch-Murnaghan 300 K reference isotherm plus Mie-Gruneisen-Debye thermal pressure. The prose calls the cold term Murnaghan, but Equation 2 is algebraically BM3; fixed K0'=4 makes its cold curve numerically BM2. Equations 3-6 define Delta Pth=gamma/V [E_D(V,T)-E_D(V,300 K)], gamma=gamma0(V/V0)^q, and theta=theta0 exp[-(gamma-gamma0)/q], with n=5 atoms per Al2O3 formula unit. V0=255.1 A^3 is the fixed conventional six-formula-unit hexagonal corundum cell from Lutterotti and Scardi (1990); K0, gamma0, and q were fitted, while K0', V0, theta0, Tr, and n were fixed. Main Table 1 reports K0=246(2) GPa for the selected model, whereas sensitivity Table 2 reports 246(1) GPa; the selected-table uncertainty is retained and the discrepancy is explicit. Table 2's 500 K and 800 K Debye-temperature trials are sensitivity fits, not additional preferred records. All 75 Table S1 observations are bundled: 59 are grouped under Pt pressures (including the fixed 0 GPa reference row) and 16 under NaCl pressures. The source does not state an uncertainty confidence convention or coefficient covariance matrix. An independent unweighted Peritheos fit of pressure residuals at all 75 printed V-T states, with the published fixed parameters, returns K0=246.3083 GPa, gamma0=1.35931, and q=0.800868; all reproduce the published coefficients within their reported uncertainties. The published curve has a 1.23305 GPa pressure RMSE and the refit has a 1.19139 GPa RMSE. Weighting by the tabulated coordinate uncertainties does not recover q, so the parity result is specifically identified as an unweighted pressure-residual reproduction rather than an undocumented reconstruction of the authors' weighting.",
      "fit_datasets": ["alumina_shi_2022_table_s1_pvt"],
      "parameter_covariance": null,
      "reference": {
        "authors": ["Shi", "Wei", "Sun", "Mao", "Prakapenka"],
        "year": 2022,
        "title": "Thermal Equations of State of Corundum and Rh2O3(II)-Type Al2O3 up to 153 GPa and 3400 K",
        "source": "J. Geophys. Res. Solid Earth",
        "volume": "127",
        "locator": "e2021JB023805",
        "doi": "10.1029/2021JB023805"
      },
      "pressure_calibration": {
        "status": "partially_resolved",
        "methods": [
          {
            "kind": "equation_of_state",
            "material": "Pt",
            "reference": {
              "authors": ["Fei", "Ricolleau", "Frank", "Mibe", "Shen", "Prakapenka"],
              "year": 2007,
              "source": "Proc. Natl. Acad. Sci. USA",
              "doi": "10.1073/pnas.0609013104"
            },
            "source_location": "Shi et al. (2022), experiments and Supporting Information Table S1",
            "scope": "59 Table S1 rows grouped under pressure determined by Pt, including the fixed ambient reference row"
          },
          {
            "kind": "equation_of_state",
            "material": "NaCl",
            "reference": {
              "authors": ["Fei", "Ricolleau", "Frank", "Mibe", "Shen", "Prakapenka"],
              "year": 2007,
              "source": "Proc. Natl. Acad. Sci. USA",
              "doi": "10.1073/pnas.0609013104"
            },
            "source_location": "Shi et al. (2022), experiments, Figure S2, and Supporting Information Table S1",
            "scope": "16 Table S1 rows grouped under pressure determined by NaCl",
            "notes": "The article states that these NaCl pressures were checked against the Fei et al. Pt scale and differed by less than 1 GPa from 35 to 67 GPa up to 3000 K, but it does not identify a separate numerical NaCl EOS parameterization."
          }
        ],
        "recalculation": {
          "status": "missing_calibrant_observations",
          "notes": "Table S1 provides reduced sample pressures and the calibrant identity, but not row-wise Pt or NaCl lattice parameters or volumes. The mixed pressure reduction therefore cannot be rerun from the supplement alone."
        },
        "audit_date": "2026-09-05",
        "notes": "The tabulated reduced pressures are sufficient to reproduce the published Al2O3 fit; calibrant-level pressure recalculation is not possible."
      },
      "evidence": {
        "reproduction": {
          "assessment": {
            "status": "parity",
            "scope": "parameter_agreement",
            "source_status": "parity",
            "basis": "Every compared free coefficient meets both the recorded combined-two-sigma comparison and parameter-specific numerical similarity screen. Error conventions and fit qualifications remain applicable.",
            "qualifications": [
              "This named numerical assessment alone does not establish author-workflow reproduction, physical accuracy or recommendation for use."
            ],
            "report_url": "https://peritheos.readthedocs.io/en/latest/reconstruction-reports/alumina/#record-alumina_shi_2022_bm3_mgd_2",
            "report_path": "docs/reconstruction-reports/alumina.md#record-alumina_shi_2022_bm3_mgd_2",
            "parameters": [
              {
                "parameter": "rt_eos.K0",
                "published": 246.0,
                "published_error": 2.0,
                "refit": 246.3082843723331,
                "refit_error": 1.3330685974032892,
                "difference": 0.30828437233310524,
                "relative_difference": 0.001253188505419127,
                "similar": true,
                "within_combined_2sigma": true
              },
              {
                "parameter": "gamma0",
                "published": 1.32,
                "published_error": 0.07,
                "refit": 1.3593137833873294,
                "refit_error": 0.06725423003798052,
                "difference": 0.03931378338732938,
                "relative_difference": 0.02978316923282529,
                "similar": true,
                "within_combined_2sigma": true
              },
              {
                "parameter": "q",
                "published": 0.8,
                "published_error": 0.4,
                "refit": 0.8008671555208751,
                "refit_error": 0.3526999039312283,
                "difference": 0.0008671555208750181,
                "relative_difference": 0.0010839444010937727,
                "similar": true,
                "within_combined_2sigma": true
              }
            ],
            "fit": {
              "fit_kind": "joint_pvt",
              "objective": "pressure_residuals",
              "selection": "all rows",
              "columns": {"pressure": "pressure_gpa", "temperature": "temperature_k", "volume": "volume_a3"},
              "absolute_sigma": true,
              "free_parameters": ["rt_eos.K0", "gamma0", "q"],
              "fixed_parameters": ["V0", "K0_prime", "Tr", "theta0", "n"],
              "observations": 75,
              "observed_pressure_range_gpa": [0.0, 97.7],
              "observed_temperature_range_k": [300.0, 2980.0],
              "observed_volume_range": [203.2, 255.1],
              "degrees_of_freedom": 72,
              "solver_success": true,
              "solver_message": "`ftol` termination condition is satisfied.",
              "rmse_gpa": 1.1913871994289138,
              "published_rmse_gpa": 1.2330494551575306,
              "reduced_chi_square": 1.4785452697531987,
              "dataset_identifiers": ["alumina_shi_2022_table_s1_pvt"]
            },
            "report": "docs/data/primary-eos-refits.json"
          }
        },
        "scientific_validation": {
          "status": "primary_source_validated",
          "note": "Independently checked against the primary article and the checksummed official Zenodo supporting-information deposit; no external software catalog was used as scientific authority.",
          "audit_date": "2026-09-05",
          "verified_fields": [
            "equation",
            "parameters",
            "units",
            "reference_state",
            "phase",
            "published_uncertainties",
            "validity",
            "fit_protocol"
          ],
          "primary_source_check": {
            "access_url": "https://doi.org/10.1029/2021JB023805",
            "locations": [
              "main text, Equations 1-6, pages 3-4",
              "main text, Table 1, page 4, selected corundum coefficients",
              "main text, Table 2, page 6, three Debye-temperature sensitivity fits",
              "Supporting Information, Figure S1, observations used to constrain the EOS",
              "Supporting Information, Table S1, all corundum P-T-V observations",
              "Supporting Information, Table S3, selected model used downstream"
            ],
            "finding": "The source reports one selected BM3-MGD corundum parameterization, not three interchangeable BM3 records. Model 3 fixes the conventional-cell V0, K0', and theta0 and fits K0, gamma0, and q. The complete Table S1 reproduces those coefficients under an unweighted pressure-residual refit.",
            "doi": "10.1029/2021jb023805"
          },
          "primary_data_check": {
            "status": "bundled",
            "audit_date": "2026-09-05",
            "dataset_identifiers": ["alumina_shi_2022_table_s1_pvt"],
            "source_locations": ["Official Supporting Information, Figure S1 and Table S1"],
            "official_package": {
              "doi": "10.5281/zenodo.5771198",
              "filename": "Al2O3-Supporting information-v17.docx",
              "md5": "da9d62e3e5b10f1a775b24d50b6c617b"
            },
            "finding": "All 75 corundum P-T-V rows are bundled with every printed parenthetical uncertainty and their Pt-versus-NaCl pressure-calibrant grouping. The two horizontal table blocks are normalized without deduplication or inferred values."
          }
        },
        "parameter_provenance": {
          "determination_method": "Measurements or their experimental reduction determine this EOS; source: main text, Equations 1-6, pages 3-4; main text, Table 1, page 4, selected corundum coefficients; main text, Table 2, page 6, three Debye-temperature sensitivity fits; Supporting Information, Figure S1, observations used to constrain the EOS; Supporting Information, Table S1, all corundum P-T-V observations; Supporting Information, Table S3, selected model used downstream.",
          "V0": "Shi et al. (2022), main Table 1 and Table 2 model 3; fixed conventional six-formula-unit corundum cell from Lutterotti and Scardi (1990)",
          "K0": "Shi et al. (2022), main Table 1 selected model; fitted, with the selected-table 2 GPa uncertainty retained over Table 2's discrepant 1 GPa value",
          "K0_prime": "Shi et al. (2022), Equations 1-2 and main Tables 1-2; fixed at 4",
          "thermal.Tr": "Shi et al. (2022), Equations 1 and 3 and the 300 K reference data",
          "thermal.theta0": "Shi et al. (2022), main Table 1 and Table 2 model 3; fixed at 1100 K",
          "thermal.gamma0": "Shi et al. (2022), main Table 1 and Table 2 model 3; fitted",
          "thermal.q": "Shi et al. (2022), main Table 1 and Table 2 model 3; fitted",
          "thermal.n": "Shi et al. (2022), text following Equation 4; five atoms per Al2O3 formula unit",
          "equation": "Shi et al. (2022), Equations 1-6; BM3 reference isotherm plus integrated constant-q Mie-Gruneisen-Debye thermal pressure"
        },
        "source_lineage": [
          {
            "role": "thermal EOS equations, selected coefficients, complete observations, and phase context",
            "citation": "Shi et al. (2022), main article and Supporting Information",
            "doi": "10.1029/2021JB023805"
          },
          {
            "role": "fixed ambient conventional corundum-cell volume",
            "citation": "Lutterotti and Scardi (1990), as cited in Shi et al. (2022) Table 1 footnote"
          }
        ]
      }
    }
  ],
  "aliases": ["Corundum"],
  "cell_contents": "Al12O18 (6 Al2O3 formula units) in the conventional hexagonal R-3c cell",
  "symmetry": "HEXAGONAL",
  "space_group": "R-3c",
  "space_group_number": 167,
  "lattice": {"a": 4.762813, "b": null, "c": 13.00314, "alpha": 90.0, "beta": 90.0, "gamma": 120.0},
  "atom_sites": [
    {"element": "Al", "wyckoff": "12c", "x": 0.0, "y": 0.0, "z": 0.3522, "occupancy": 1.0},
    {"element": "O", "wyckoff": "18e", "x": 0.3061, "y": 0.0, "z": 0.25, "occupancy": 1.0}
  ],
  "peaks": [],
  "notes": "Corundum phase reference: JCPDS 0-173. The reference cell is constrained to the fitted V0 while retaining the original axial ratio.",
  "datasets": [
    {
      "identifier": "alumina_dewaele_2013_table1_compression",
      "kind": "pressure_volume",
      "description": "All 53 ruby lattice-parameter observations from three experimental runs.",
      "reference": {
        "authors": ["Dewaele", "Torrent"],
        "year": 2013,
        "source": "Phys. Rev. B",
        "volume": "88",
        "locator": "064107",
        "doi": "10.1103/PhysRevB.88.064107"
      },
      "source_location": "Table I, page 064107-3",
      "columns": [
        {"name": "run", "quantity": "experimental_run", "unit": "1", "role": "flag"},
        {"name": "pressure_gpa", "quantity": "pressure", "unit": "GPa", "role": "value"},
        {"name": "a_a", "quantity": "lattice_parameter_a", "unit": "angstrom", "role": "value"},
        {"name": "c_a", "quantity": "lattice_parameter_c", "unit": "angstrom", "role": "value"}
      ],
      "resource": {
        "path": "datasets/alumina-dewaele-2013-table1-compression.csv",
        "sha256": "50ea39dd728f988e780ada2aae9e32ef86577c9dcafcc33f3b704e30ef65cdcc",
        "media_type": "text/csv"
      },
      "used_by_eos_records": ["alumina_dewaele_2013_vinet_1"],
      "notes": "The paper does not print row-wise uncertainties. It states that the unit-cell volume plotted and fitted is V=a^2*c*sqrt(3)/2.",
      "source_url": "https://doi.org/10.1103/PhysRevB.88.064107"
    },
    {
      "identifier": "alumina_shi_2022_table_s1_pvt",
      "kind": "pressure_volume_temperature",
      "description": "All 75 corundum P-T-V observations in official Supporting Information Table S1, retaining the Pt-versus-NaCl pressure-calibrant grouping.",
      "reference": {
        "authors": ["Shi", "Wei", "Sun", "Mao", "Prakapenka"],
        "year": 2022,
        "source": "J. Geophys. Res. Solid Earth Supporting Information",
        "doi": "10.1029/2021JB023805"
      },
      "source_location": "Official Supporting Information, Figure S1 and Table S1",
      "source_url": "https://zenodo.org/records/5771198",
      "license": "CC BY 4.0",
      "columns": [
        {"name": "source_order", "quantity": "source_order", "unit": "1", "role": "flag"},
        {"name": "pressure_gpa", "quantity": "pressure", "unit": "GPa", "role": "value"},
        {
          "name": "pressure_uncertainty_gpa",
          "quantity": "pressure",
          "unit": "GPa",
          "role": "uncertainty",
          "of": "pressure_gpa"
        },
        {"name": "temperature_k", "quantity": "temperature", "unit": "K", "role": "value"},
        {
          "name": "temperature_uncertainty_k",
          "quantity": "temperature",
          "unit": "K",
          "role": "uncertainty",
          "of": "temperature_k"
        },
        {"name": "volume_a3", "quantity": "conventional_unit_cell_volume", "unit": "angstrom^3", "role": "value"},
        {
          "name": "volume_uncertainty_a3",
          "quantity": "conventional_unit_cell_volume",
          "unit": "angstrom^3",
          "role": "uncertainty",
          "of": "volume_a3"
        },
        {"name": "pressure_calibrant", "quantity": "pressure_calibrant", "unit": "1", "role": "flag"}
      ],
      "resource": {
        "path": "datasets/alumina-shi-2022-table-s1-pvt.csv",
        "sha256": "6cadd48205681b8b04a157bcbe157a869cbcddf922ec0723dc1ffb948d5ca88a",
        "media_type": "text/csv"
      },
      "used_by_eos_records": ["alumina_shi_2022_bm3_mgd_2"],
      "notes": "Table S1 prints two horizontal blocks. Rows are normalized as the complete left block, then the Pt-calibrated right block, then the NaCl-calibrated right block. Parenthetical last-digit errors are expanded but retained as generic uncertainties because the source does not state their statistical confidence. The fixed 0 GPa, 300 K, 255.1 A^3 reference row and all other 300 K rows have no printed temperature uncertainty; the ambient row also has no printed pressure or volume uncertainty. Blank uncertainties remain blank, and no value is inferred. Figure S1 identifies these observations as the data used to constrain the thermal EOS."
    }
  ]
}

File: peritheos/data/materials/alumina_rh2o3_ii.eosmat
{
  "format_version": 5,
  "identifier": "alumina_rh2o3_ii",
  "name": "Rh2O3(II)-type alumina",
  "formula": "Al2O3",
  "phase": "Rh2O3(II)-type, orthorhombic Pbcn",
  "units": {"pressure": "GPa", "temperature": "K", "volume": "angstrom^3/conventional_unit_cell"},
  "formula_units_per_cell": 4,
  "eos_records": [
    {
      "identifier": "alumina_rh2o3_ii_shi_2022_bm3_mgd_1",
      "label": "Shi et al. (2022), selected BM3-MGD model 2",
      "model": "BM3",
      "temperature_ref": 300.0,
      "parameters": {
        "V0": {"value": 165.2, "error": 0.7},
        "K0": {"value": 256.0, "error": 6.0},
        "K0_prime": {"value": 4.0, "error": null, "fixed": true}
      },
      "thermal": {
        "model": "MieGruneisenDebye",
        "parameters": {
          "Tr": {"value": 300.0, "error": null, "fixed": true},
          "theta0": {"value": 600.0, "error": 200.0},
          "gamma0": {"value": 1.47, "error": 0.05},
          "q": {"value": 1.0, "error": null, "fixed": true},
          "n": {"value": 5.0, "error": null, "fixed": true}
        },
        "debye_temperature_law": "integrated_gruneisen"
      },
      "experimental_pressure_range_gpa": [96.5, 153.0],
      "experimental_temperature_range_k": [300.0, 3400.0],
      "pressure_range_status": "reported_qualitatively",
      "determination_method": "experimental",
      "default": true,
      "notes": "Published model 2 selected in main Table 1 and reused in Supporting Information Table S3: a third-order Birch-Murnaghan 300 K reference isotherm plus Mie-Gruneisen-Debye thermal pressure. The prose calls the cold term Murnaghan, but Equation 2 is algebraically BM3; fixed K0'=4 makes its cold curve numerically BM2. Equations 3-6 define Delta Pth=gamma/V [E_D(V,T)-E_D(V,300 K)], gamma=gamma0(V/V0)^q, and theta=theta0 exp[-(gamma-gamma0)/q], with n=5 atoms per formula unit. V0=165.2(7) A^3 is the conventional four-formula-unit Pbcn cell, fitted by extrapolation from high-pressure data rather than measured at ambient conditions. K0, V0, theta0, and gamma0 were fitted; K0'=4 and q=1 were fixed. Parenthetical errors are retained as generic published uncertainties because no confidence convention or covariance matrix is given. Table 3 also reports four q-sensitivity fits (q=0.6, 1.4, 1.8, and 2.2); they are documented alternatives, not separate preferred EOS records. The article states a 153 GPa, 3400 K EOS scope. Table S2 nevertheless prints two identical 156.7(4.0) GPa, 3670(370) K Rh2O3(II) volumes at the reported onset of CaIrO3-type Al2O3; they remain in the source dataset with an explicit phase-context flag but do not extend this record's declared validity. At the Table S2 state V=129.8 A^3 and T=300 K, the stored model gives 100.1123 GPa versus 100.0(1.0) GPa. Across all 75 printed rows it gives a 1.1434 GPa pressure RMSE. The independent errors-in-variables refit is reported in docs/literature-reproductions.md and the primary-EOS refit ledger.",
      "fit_datasets": ["alumina_rh2o3_ii_shi_2022_table_s2_pvt"],
      "parameter_covariance": null,
      "reference": {
        "authors": ["Shi", "Wei", "Sun", "Mao", "Prakapenka"],
        "year": 2022,
        "title": "Thermal Equations of State of Corundum and Rh2O3(II)-Type Al2O3 up to 153 GPa and 3400 K",
        "source": "J. Geophys. Res. Solid Earth",
        "volume": "127",
        "locator": "e2021JB023805",
        "doi": "10.1029/2021JB023805"
      },
      "pressure_calibration": {
        "status": "partially_resolved",
        "methods": [
          {
            "kind": "equation_of_state",
            "material": "Pt",
            "reference": {
              "authors": ["Fei", "Ricolleau", "Frank", "Mibe", "Shen", "Prakapenka"],
              "year": 2007,
              "source": "Proc. Natl. Acad. Sci. USA",
              "doi": "10.1073/pnas.0609013104"
            },
            "source_location": "Shi et al. (2022), experimental methods and EOS fitting; Pt pressure scale used exclusively for the Rh2O3(II) fit",
            "scope": "all fitted Rh2O3(II) observations",
            "notes": "The self-consistent Fei et al. Pt thermal EOS is identified exactly, but that Pt parameterization is not yet a bundled .eosmat material record."
          }
        ],
        "recalculation": {
          "status": "reference_eos_not_bundled",
          "notes": "The official Table S2 provides calculated sample pressures but not the row-wise Pt lattice parameters or volumes. Exact pressure recalculation therefore also requires calibrant observations that are not published."
        },
        "audit_date": "2026-09-04",
        "notes": "Shi et al. also checked B2-NaCl pressures against Pt, but the Rh2O3(II) thermal EOS fit used Pt pressures exclusively."
      },
      "evidence": {
        "reproduction": {
          "assessment": {
            "status": "similar",
            "scope": "parameter_agreement",
            "source_status": "similar",
            "basis": "Every compared free coefficient meets either the recorded combined-two-sigma comparison or parameter-specific numerical similarity screen; the audit does not classify the complete comparison as parity.",
            "qualifications": [
              "This named numerical assessment alone does not establish author-workflow reproduction, physical accuracy or recommendation for use."
            ],
            "report_url": "https://peritheos.readthedocs.io/en/latest/reconstruction-reports/alumina_rh2o3_ii/#record-alumina_rh2o3_ii_shi_2022_bm3_mgd_1",
            "report_path": "docs/reconstruction-reports/alumina_rh2o3_ii.md#record-alumina_rh2o3_ii_shi_2022_bm3_mgd_1",
            "parameters": [
              {
                "parameter": "rt_eos.V0",
                "published": 165.2,
                "published_error": 0.7,
                "refit": 167.19400527415326,
                "refit_error": 1.8127107951351986,
                "difference": 1.9940052741532668,
                "relative_difference": 0.012070249843542777,
                "similar": true,
                "within_combined_2sigma": true
              },
              {
                "parameter": "rt_eos.K0",
                "published": 256.0,
                "published_error": 6.0,
                "refit": 239.41531321837596,
                "refit_error": 14.703300185409736,
                "difference": -16.584686781624043,
                "relative_difference": 0.06478393274071892,
                "similar": true,
                "within_combined_2sigma": true
              },
              {
                "parameter": "theta0",
                "published": 600.0,
                "published_error": 200.0,
                "refit": 766.2592031228312,
                "refit_error": 572.846246963602,
                "difference": 166.2592031228312,
                "relative_difference": 0.2770986718713853,
                "similar": false,
                "within_combined_2sigma": true
              },
              {
                "parameter": "gamma0",
                "published": 1.47,
                "published_error": 0.05,
                "refit": 1.550212367349021,
                "refit_error": 0.16220313626055743,
                "difference": 0.08021236734902093,
                "relative_difference": 0.05456623629185097,
                "similar": true,
                "within_combined_2sigma": true
              }
            ],
            "fit": {
              "fit_kind": "joint_pvt",
              "objective": "errors_in_variables",
              "selection": "all rows",
              "columns": {"pressure": "pressure_gpa", "temperature": "temperature_k", "volume": "volume_a3"},
              "absolute_sigma": true,
              "free_parameters": ["rt_eos.V0", "rt_eos.K0", "theta0", "gamma0"],
              "fixed_parameters": ["K0_prime", "Tr", "q", "n"],
              "observations": 75,
              "observed_pressure_range_gpa": [96.5, 156.7],
              "observed_temperature_range_k": [300.0, 3670.0],
              "observed_volume_range": [123.3, 132.4],
              "degrees_of_freedom": 71,
              "solver_success": true,
              "solver_message": "Both `ftol` and `xtol` termination conditions are satisfied.",
              "rmse_gpa": 0.8659771664003755,
              "published_rmse_gpa": 1.1433652954894855,
              "reduced_chi_square": 0.15196005581308814,
              "dataset_identifiers": ["alumina_rh2o3_ii_shi_2022_table_s2_pvt"]
            },
            "report": "docs/data/primary-eos-refits.json"
          }
        },
        "scientific_validation": {
          "status": "primary_source_validated",
          "note": "Independently checked against the cited primary publication (published article or official/author copy); no external software catalog was used as scientific authority.",
          "audit_date": "2026-09-04",
          "verified_fields": ["equation", "parameters", "units", "reference_state", "phase", "published_uncertainties", "validity"],
          "primary_source_check": {
            "access_url": "https://doi.org/10.1029/2021JB023805",
            "locations": [
              "main text, Equations 1-6, pages 3-4",
              "main text, Table 1, page 4, selected Rh2O3(II) coefficients",
              "main text, Table 3, page 7, five q-sensitivity fits",
              "Supporting Information, Table S2, all Rh2O3(II) P-T-V observations",
              "Supporting Information, Table S3, selected model reproduced downstream"
            ],
            "finding": "The source reports a BM3 reference isotherm embedded in a full Mie-Gruneisen-Debye thermal EOS, not a stand-alone BM3. Of five Rh2O3(II) q-sensitivity fits, model 2 with q=1 is the selected parameterization used in Table 1 and Table S3. The table volumes are conventional Pbcn-cell volumes with Z=4.",
            "doi": "10.1029/2021jb023805"
          },
          "primary_data_check": {
            "status": "bundled",
            "audit_date": "2026-09-04",
            "dataset_identifiers": ["alumina_rh2o3_ii_shi_2022_table_s2_pvt"],
            "source_locations": ["Official Supporting Information, Table S2"],
            "finding": "All 75 Pt-calibrated Rh2O3(II) P-T-V rows are bundled with their printed parenthetical uncertainties, including both identical 156.7 GPa, 3670 K transition-onset rows."
          }
        },
        "parameter_provenance": {
          "determination_method": "Measurements or their experimental reduction determine this EOS; source: main text, Equations 1-6, pages 3-4; main text, Table 1, page 4, selected Rh2O3(II) coefficients; main text, Table 3, page 7, five q-sensitivity fits; Supporting Information, Table S2, all Rh2O3(II) P-T-V observations; Supporting Information, Table S3, selected model reproduced downstream.",
          "V0": "Shi et al. (2022), main Table 1 and Table 3 model 2; fitted extrapolated four-formula-unit Pbcn-cell volume",
          "K0": "Shi et al. (2022), main Table 1 and Table 3 model 2; fitted",
          "K0_prime": "Shi et al. (2022), main Table 1 and Table 3; fixed at 4",
          "thermal.Tr": "Shi et al. (2022), Equations 1 and 3 and the 300 K reference data; reference-isotherm temperature",
          "thermal.theta0": "Shi et al. (2022), main Table 1 and Table 3 model 2; fitted",
          "thermal.gamma0": "Shi et al. (2022), main Table 1 and Table 3 model 2; fitted",
          "thermal.q": "Shi et al. (2022), main Table 3 model 2; fixed at 1",
          "thermal.n": "Shi et al. (2022), text following Equation 4; five atoms per Al2O3 formula unit",
          "equation": "Shi et al. (2022), Equations 1-6; BM3 reference isotherm plus integrated constant-q Mie-Gruneisen-Debye thermal pressure"
        },
        "source_lineage": [
          {
            "role": "thermal EOS equations, preferred coefficients, observations, and phase-range context",
            "citation": "Shi et al. (2022), main article and Supporting Information",
            "doi": "10.1029/2021JB023805"
          },
          {
            "role": "Pbcn structure, conventional lattice, fractional coordinates, and Z=4 identity",
            "citation": "Lin et al. (2004), Table 1 at 113 GPa and 300 K",
            "doi": "10.1038/nmat1121"
          }
        ]
      }
    }
  ],
  "aliases": ["Rh2O3(II)-Al2O3", "orthorhombic alumina"],
  "cell_contents": "Al8O12 (4 Al2O3 formula units) in the conventional orthorhombic Pbcn cell",
  "symmetry": "ORTHORHOMBIC",
  "space_group": "Pbcn",
  "space_group_number": 60,
  "lattice": {"a": 6.393, "b": 4.362, "c": 4.543, "alpha": 90.0, "beta": 90.0, "gamma": 90.0},
  "atom_sites": [
    {"element": "Al", "wyckoff": "8d", "x": 0.114, "y": 0.758, "z": 0.028, "occupancy": 1.0},
    {"element": "O", "wyckoff": "8d", "x": 0.849, "y": 0.619, "z": 0.12, "occupancy": 1.0},
    {"element": "O", "wyckoff": "4c", "x": 0.0, "y": 0.046, "z": 0.25, "occupancy": 1.0}
  ],
  "peaks": [],
  "notes": "Diffraction-ready Rh2O3(II)-type Al2O3 model from Lin et al., Nature Materials 3, 389-393 (2004), doi:10.1038/nmat1121. The conventional Pbcn lattice and refined coordinates are their 113 GPa, 300 K structure, not an ambient cell; its 126.7 A^3 volume agrees with the high-pressure phase observations. The EOS reference volume is instead a fitted extrapolation to 0 GPa and 300 K. Site multiplicities give Al8O12 and Z=4.",
  "datasets": [
    {
      "identifier": "alumina_rh2o3_ii_shi_2022_table_s2_pvt",
      "kind": "pressure_volume_temperature",
      "description": "All 75 Pt-calibrated Rh2O3(II)-type Al2O3 P-T-V observations in official Supporting Information Table S2.",
      "reference": {
        "authors": ["Shi", "Wei", "Sun", "Mao", "Prakapenka"],
        "year": 2022,
        "source": "J. Geophys. Res. Solid Earth Supporting Information",
        "doi": "10.1029/2021JB023805"
      },
      "source_location": "Official Supporting Information, Table S2",
      "source_url": "https://zenodo.org/records/5771198",
      "license": "CC BY 4.0",
      "columns": [
        {"name": "source_order", "quantity": "source_order", "unit": "1", "role": "flag"},
        {"name": "pressure_gpa", "quantity": "pressure", "unit": "GPa", "role": "value"},
        {
          "name": "pressure_uncertainty_gpa",
          "quantity": "pressure",
          "unit": "GPa",
          "role": "uncertainty",
          "of": "pressure_gpa"
        },
        {"name": "temperature_k", "quantity": "temperature", "unit": "K", "role": "value"},
        {
          "name": "temperature_uncertainty_k",
          "quantity": "temperature",
          "unit": "K",
          "role": "uncertainty",
          "of": "temperature_k"
        },
        {"name": "volume_a3", "quantity": "conventional_unit_cell_volume", "unit": "angstrom^3", "role": "value"},
        {
          "name": "volume_uncertainty_a3",
          "quantity": "conventional_unit_cell_volume",
          "unit": "angstrom^3",
          "role": "uncertainty",
          "of": "volume_a3"
        },
        {"name": "phase_context", "quantity": "phase_context", "unit": "1", "role": "flag"}
      ],
      "resource": {
        "path": "datasets/alumina-rh2o3-ii-shi-2022-table-s2-pvt.csv",
        "sha256": "54f9afb656f2b79614432bb212e6804ba57fd182e52a0d4fdccfcff11114ff21",
        "media_type": "text/csv"
      },
      "used_by_eos_records": ["alumina_rh2o3_ii_shi_2022_bm3_mgd_1"],
      "notes": "The source prints Table S2 in two horizontal three-column blocks; rows are normalized as the complete left block followed by the complete right block. Parenthetical last-digit errors are expanded but kept as generic uncertainties because the source does not state their statistical convention. The 300 K rows and the 710 K row have no printed temperature uncertainty, so those cells remain empty. The two identical final source rows are retained rather than deduplicated and flagged because the main article places them at the onset of CaIrO3-type Al2O3. No row-wise Pt calibrant volume is published."
    }
  ]
}
