Repository: CPrescher/peritheos

# Bundled material library

The material files use [native EOSMAT v5](../../../docs/eosmat-v5.md): model and
annotated coefficients come first, each record ends with a short `check`
headline, and datasets follow the records. Each record's audit trail
(`evidence`, detailed `pressure_calibration` and other audit-only blocks) is
in `../audits/<material>.audit.json`, keyed by record identifier. Scientific
values, observations and qualifications are preserved.

`load_eosmat(path)` and `get_material_document(identifier)` return the complete
merged document (`include_audit=False` gives the record file alone).
`get_material_document` returns a v3-shaped dictionary by default; pass

File: peritheos/data/materials/aluminum.eosmat
{
  "format_version": 5,
  "identifier": "aluminum",
  "name": "Aluminum",
  "formula": "Al",
  "units": {"pressure": "GPa", "temperature": "K", "volume": "angstrom^3/conventional_unit_cell"},
  "formula_units_per_cell": 4,
  "eos_records": [
    {
      "identifier": "aluminum_dewaele_2004_vinet_1",
      "label": "Dewaele et al. (2004), revised-ruby Vinet",
      "check": {
        "reproduction": "reproduced",
        "compared": "published_fit",
        "warning": null,
        "source_check": "verified",
        "source_checked_on": "2026-09-01",
        "source_note": "Coefficients from Table II, revised-ruby reduction (bold values fixed); Equation (1) defines the revised ruby scale.",
        "audit": "../audits/aluminum.audit.json#aluminum_dewaele_2004_vinet_1"
      },
      "model": "Vinet",
      "temperature_ref": 298.0,
      "parameters": {
        "V0": {"value": 66.292, "error": null, "fixed": true},
        "K0": {"value": 74.3, "error": 1.1},
        "K0_prime": {"value": 4.47, "error": 0.06}
      },
      "parameter_error_confidence": 0.95,
      "validity": {
        "pressure_gpa": [0.0, 153.0],
        "temperature_k": [298.0, 298.0]
      },
      "experimental_pressure_range_gpa": [0.0, 153.0],
      "pressure_range_status": "reported_exactly",
      "determination_method": "experimental",
      "notes": "Static 298 K Vinet fit to all Table I observations, with pressures on the revised ruby scale (P'_R in the paper). Published atomic V0 is stored per conventional cell (×4).",
      "reference": {
        "authors": ["Dewaele", "Loubeyre", "Mezouar"],
        "year": 2004,
        "title": "Equations of state of six metals above 94 GPa",
        "source": "Phys. Rev. B",
        "volume": "70",
        "locator": "094112",
        "doi": "10.1103/PhysRevB.70.094112"
      }
    },
    {
      "identifier": "aluminum_sokolova_2013_holzapfel_2",
      "label": "Sokolova et al. (2013), Holzapfel thermal (2016 workbook)",
      "check": {
        "reproduction": "untested",
        "compared": "source_equation",
        "warning": null,
        "source_check": "verified",
        "source_checked_on": "2026-09-06",
        "source_note": "Stored coefficients match the Al columns of Tables 1 and 4.",
        "audit": "../audits/aluminum.audit.json#aluminum_sokolova_2013_holzapfel_2"
      },
      "model": "Holzapfel",
      "temperature_ref": 298.15,
      "parameters": {
        "V0": {"value": 66.28871141603032, "error": null},
        "K0": {"value": 72.8, "error": null},
        "K0_prime": {"value": 4.51, "error": null},
        "n": 1.0,
        "Z": 13.0
      },
      "equation_options": {
        "parameter_errors": {"n": null, "Z": null},
        "fixed_parameters": ["n", "Z"]
      },
      "thermal": {
        "model": "Sokolova2016",
        "parameters": {
          "Tr": {"value": 298.15, "error": null},
          "QE1o": {"value": 381.0, "error": null},
          "mE1": {"value": 1.5, "error": null},
          "QE2o": {"value": 202.0, "error": null},
          "mE2": {"value": 1.5, "error": null},
          "delta": {"value": -0.242, "error": null},
          "t": {"value": -0.958, "error": null},
          "a_0": {"value": 0.0, "error": null},
          "m": {"value": 0.0, "error": null},
          "g": {"value": 0.33, "error": null},
          "e_0": {"value": 64.1, "error": null},
          "n": {"value": 1.0, "error": null, "fixed": true}
        }
      },
      "pressure_range_status": "reference_parameterization",
      "determination_method": "experimental",
      "notes": "Self-consistent pressure-scale fit of Sokolova et al. (2013), fitted jointly to shock-wave, ultrasonic, X-ray diffraction, dilatometric and thermochemical data: reference volume from Table 1, Holzapfel and thermal coefficients from Table 4. Sokolova et al. (2016) supplies the spreadsheet implementation, reference-temperature convention and corrected equations.",
      "reference": {
        "authors": ["Sokolova", "Dorogokupets", "Litasov"],
        "year": 2013,
        "title": "Self-consistent pressure scales based on the equations of state for ruby, diamond, MgO, B2–NaCl, as well as Au, Pt, and other metals to 4 Mbar and 3000 K",
        "source": "Russian Geology and Geophysics",
        "volume": "54",
        "locator": "181-199",
        "details": "Tables 1 and 4",
        "doi": "10.1016/j.rgg.2013.01.005"
      }
    },
    {
      "identifier": "aluminum_dewaele_2019_mao_vinet",
      "label": "Dewaele (2019), Al MAO-scale Vinet",
      "check": {
        "reproduction": "reproduced",
        "compared": "published_fit",
        "warning": null,
        "source_check": "verified",
        "source_checked_on": "2026-09-06",
        "source_note": "Coefficients from Table 1 (Mao ruby-scale reduction) for the Vinet form of Equation (1).",
        "audit": "../audits/aluminum.audit.json#aluminum_dewaele_2019_mao_vinet"
      },
      "model": "Vinet",
      "temperature_ref": 300.0,
      "parameters": {
        "V0": {"value": 66.292, "error": 0.076},
        "K0": {"value": 76.32, "error": 1.5},
        "K0_prime": {"value": 4.16, "error": 0.06}
      },
      "parameter_error_confidence": 0.95,
      "parameter_covariance": null,
      "validity": {
        "pressure_gpa": [0.0, 155.0],
        "temperature_k": [300.0, 300.0]
      },
      "experimental_pressure_range_gpa": [0.0, 155.0],
      "pressure_range_status": "reported_exactly",
      "determination_method": "experimental",
      "record_kind": "published",
      "notes": "Vinet fit to static diamond-anvil-cell X-ray data in helium or neon, with pressures on the Mao-1986 ruby scale. The Dorogokupets-2007 record is an alternative reduction of the same data, not an independent experiment.",
      "fit_datasets": ["aluminum_dewaele_2004_table1_compression"],
      "reference": {
        "authors": ["Dewaele"],
        "year": 2019,
        "title": "Equations of State of Simple Solids (Including Pb, NaCl and LiF) Compressed in Helium or Neon in the Mbar Range",
        "source": "Minerals",
        "doi": "10.3390/min9110684"
      },
      "equation_kind": "isothermal"
    },
    {
      "identifier": "aluminum_dewaele_2019_dor_vinet",
      "label": "Dewaele (2019), Al DOR-scale Vinet",
      "check": {
        "reproduction": "reproduced",
        "compared": "published_fit",
        "warning": null,
        "source_check": "verified",
        "source_checked_on": "2026-09-06",
        "source_note": "Coefficients from Table 1 (Dorogokupets-2007 ruby-scale reduction) for the Vinet form of Equation (1).",
        "audit": "../audits/aluminum.audit.json#aluminum_dewaele_2019_dor_vinet"
      },
      "model": "Vinet",
      "temperature_ref": 300.0,
      "parameters": {
        "V0": {"value": 66.336, "error": 0.076},
        "K0": {"value": 74.2, "error": 1.5},
        "K0_prime": {"value": 4.52, "error": 0.06}
      },
      "parameter_error_confidence": 0.95,
      "parameter_covariance": null,
      "validity": {
        "pressure_gpa": [0.0, 155.0],
        "temperature_k": [300.0, 300.0]
      },
      "experimental_pressure_range_gpa": [0.0, 155.0],
      "pressure_range_status": "reported_exactly",
      "determination_method": "experimental",
      "record_kind": "published",
      "notes": "Vinet fit to static diamond-anvil-cell X-ray data in helium or neon, with pressures on the Dorogokupets-2007 ruby scale. The Mao-1986 record is an alternative reduction of the same data, not an independent experiment.",
      "fit_datasets": ["aluminum_dewaele_2004_table1_compression"],
      "reference": {
        "authors": ["Dewaele"],
        "year": 2019,
        "title": "Equations of State of Simple Solids (Including Pb, NaCl and LiF) Compressed in Helium or Neon in the Mbar Range",
        "source": "Minerals",
        "doi": "10.3390/min9110684"
      },
      "equation_kind": "isothermal",
      "pressure_scale_variant_of": "aluminum_dewaele_2019_mao_vinet"
    },
    {
      "identifier": "aluminum_dewaele_2004_mao_ruby_vinet",
      "label": "Dewaele et al. (2004), Al mao ruby Vinet",
      "check": {
        "reproduction": "reproduced",
        "compared": "published_fit",
        "warning": null,
        "source_check": "verified",
        "source_checked_on": "2026-09-01",
        "source_note": "Coefficients from Tables I and II, classical Mao ruby reduction (bold values fixed), with the Vinet form of the Figure 2 caption.",
        "audit": "../audits/aluminum.audit.json#aluminum_dewaele_2004_mao_ruby_vinet"
      },
      "model": "Vinet",
      "temperature_ref": 298.0,
      "parameters": {
        "V0": {"value": 66.292, "error": null, "fixed": true},
        "K0": {"value": 76.3, "error": 1.1},
        "K0_prime": {"value": 4.16, "error": 0.05}
      },
      "parameter_error_confidence": 0.95,
      "parameter_covariance": null,
      "validity": {
        "pressure_gpa": [0.0, 144.3],
        "temperature_k": [298.0, 298.0]
      },
      "experimental_pressure_range_gpa": [0.0, 144.3],
      "pressure_range_status": "reported_exactly",
      "determination_method": "experimental",
      "record_kind": "published",
      "notes": "Static 298 K synchrotron X-ray fit to all Table I observations, with pressures on the classical Mao ruby scale. V0 is fixed from the authors' 0-5 GPa determination. The revised-ruby record is an alternative reduction of the same data, not an independent experiment.",
      "reference": {
        "authors": ["Dewaele", "Loubeyre", "Mezouar"],
        "year": 2004,
        "title": "Equations of state of six metals above 94 GPa",
        "source": "Physical Review B",
        "doi": "10.1103/PhysRevB.70.094112"
      },
      "equation_kind": "isothermal",
      "pressure_scale_variant_of": "aluminum_dewaele_2004_vinet_1"
    }
  ],
  "aliases": ["Aluminium"],
  "symmetry": "CUBIC",
  "space_group": "Fm-3m",
  "space_group_number": 225,
  "lattice": {"a": 4.047191, "b": null, "c": null, "alpha": 90.0, "beta": 90.0, "gamma": 90.0},
  "atom_sites": [
    {"element": "Al", "wyckoff": "4a", "x": 0.0, "y": 0.0, "z": 0.0, "occupancy": 1.0}
  ],
  "peaks": [],
  "notes": "The lattice parameter is calculated from the fitted 298 K atomic reference volume. PhaseSmith calculates powder reflections and intensities from the ideal fcc structure.",
  "datasets": [
    {
      "identifier": "aluminum_dewaele_2004_table1_compression",
      "kind": "pressure_volume",
      "description": "All 40 Table I aluminum atomic-volume observations, with both printed ruby-pressure reductions.",
      "reference": {
        "authors": ["Dewaele", "Loubeyre", "Mezouar"],
        "year": 2004,
        "source": "Phys. Rev. B",
        "volume": "70",
        "locator": "094112",
        "doi": "10.1103/PhysRevB.70.094112"
      },
      "source_location": "Table I, journal page 094112-4",
      "columns": [
        {
          "name": "ruby_pressure_classical_gpa",
          "quantity": "pressure",
          "unit": "GPa",
          "role": "value",
          "pressure_scale": {
            "calibration_record": "ruby_mao_1986",
            "reference": {
              "authors": ["Dewaele", "Loubeyre", "Mezouar"],
              "year": 2004,
              "source": "Phys. Rev. B",
              "volume": "70",
              "locator": "094112",
              "doi": "10.1103/PhysRevB.70.094112"
            },
            "source_location": "Table I classical P_R; Equation (1), A=1904 GPa, B=7.665"
          }
        },
        {
          "name": "ruby_pressure_revised_gpa",
          "quantity": "pressure",
          "unit": "GPa",
          "role": "value",
          "pressure_scale": {
            "calibration_record": "ruby_dewaele_2004",
            "reference": {
              "authors": ["Dewaele", "Loubeyre", "Mezouar"],
              "year": 2004,
              "source": "Phys. Rev. B",
              "volume": "70",
              "locator": "094112",
              "doi": "10.1103/PhysRevB.70.094112"
            },
            "source_location": "Table I revised P'_R; Equation (1), A=1904 GPa, B=9.5"
          }
        },
        {"name": "atomic_volume_a3", "quantity": "atomic_volume", "unit": "angstrom^3/atom", "role": "value"},
        {
          "name": "atomic_volume_uncertainty_a3",
          "quantity": "atomic_volume",
          "unit": "angstrom^3/atom",
          "role": "bound",
          "of": "atomic_volume_a3"
        }
      ],
      "resource": {
        "path": "datasets/aluminum-dewaele-2004-table1-compression.csv",
        "sha256": "61fa04908b3a4827fb6566e4ceea29706ac52cbaae1cee5bb0590d1af44423b7",
        "media_type": "text/csv"
      },
      "used_by_eos_records": [
        "aluminum_dewaele_2004_mao_ruby_vinet",
        "aluminum_dewaele_2004_vinet_1",
        "aluminum_dewaele_2019_mao_vinet",
        "aluminum_dewaele_2019_dor_vinet"
      ],
      "transcription": {
        "type": "direct_table_transcription",
        "method": "Manual transcription from the publisher PDF with source row order and printed decimal precision retained.",
        "source_artifact": {
          "url": "https://harvest.aps.org/v2/journals/articles/10.1103/PhysRevB.70.094112/fulltext",
          "media_type": "application/pdf",
          "sha256": "1f9e02e4a77f49a868b1a6261290465bdb00597b1660691b1790c7502ec9aeeb"
        }
      },
      "license": "No explicit open data-reuse license is stated. APS copyright applies to the article; this factual numerical transcription is retained for scientific validation and is not asserted to be openly licensed.",
      "notes": "Table I groups Cu/W/Al in the first two runs and Au/Pt/Ta in the last three runs. Blank metal cells are omitted rather than imputed. P_R is the classical Mao et al. (1986) reduction (A=1904 GPa, B=7.665); P'_R is the Dewaele et al. revision (A=1904 GPa, B=9.5). The paper states a common 0.01 angstrom^3/atom volume uncertainty and a pressure uncertainty increasing from 0.05 GPa at 1 GPa to 2 GPa at 150 GPa, but prints neither row-wise pressure errors nor raw R1 wavelengths.",
      "source_url": "https://harvest.aps.org/v2/journals/articles/10.1103/PhysRevB.70.094112/fulltext",
      "pressure_reductions": [
        {
          "eos_record": "aluminum_dewaele_2004_mao_ruby_vinet",
          "reference": {
            "authors": ["Dewaele", "Loubeyre", "Mezouar"],
            "year": 2004,
            "title": "Equations of state of six metals above 94 GPa",
            "source": "Physical Review B",
            "doi": "10.1103/PhysRevB.70.094112"
          },
          "status": "as_reported",
          "pressure_column": "ruby_pressure_classical_gpa",
          "target_calibration_record": "ruby_mao_1986",
          "row_scope": "all_rows",
          "source_location": "Table I and Equation (1)",
          "notes": "Alternative pressure reduction of the same dataset observations. Preserve rounded source pressures; raw R1 wavelengths and row temperatures are unreported. Scale uncertainties are shared and are not propagated as independent row errors."
        },
        {
          "eos_record": "aluminum_dewaele_2004_vinet_1",
          "reference": {
            "authors": ["Dewaele", "Loubeyre", "Mezouar"],
            "year": 2004,
            "title": "Equations of state of six metals above 94 GPa",
            "source": "Phys. Rev. B",
            "volume": "70",
            "locator": "094112",
            "doi": "10.1103/PhysRevB.70.094112"
          },
          "status": "as_reported",
          "pressure_column": "ruby_pressure_revised_gpa",
          "target_calibration_record": "ruby_dewaele_2004",
          "row_scope": "all_rows",
          "source_location": "Table I and Equation (1)",
          "notes": "Alternative pressure reduction of the same dataset observations. Preserve rounded source pressures; raw R1 wavelengths and row temperatures are unreported. Scale uncertainties are shared and are not propagated as independent row errors."
        },
        {
          "eos_record": "aluminum_dewaele_2019_mao_vinet",
          "reference": {
            "authors": ["Dewaele"],
            "year": 2019,
            "title": "Equations of State of Simple Solids (Including Pb, NaCl and LiF) Compressed in Helium or Neon in the Mbar Range",
            "source": "Minerals",
            "doi": "10.3390/min9110684"
          },
          "status": "as_reported",
          "pressure_column": "ruby_pressure_classical_gpa",
          "target_calibration_record": "ruby_mao_1986",
          "row_scope": "all_rows",
          "source_location": "Table 1 and Sections 2-4; source rows: Dewaele et al. (2004), Table I; reproduced in scripts/audit_dewaele_2019_static_dac.py",
          "notes": "Alternative pressure reduction of the same dataset observations. Preserve rounded source pressures; raw R1 wavelengths and row temperatures are unreported. Scale uncertainties are shared and are not propagated as independent row errors."
        },
        {
          "eos_record": "aluminum_dewaele_2019_dor_vinet",
          "reference": {
            "authors": ["Dewaele"],
            "year": 2019,
            "title": "Equations of State of Simple Solids (Including Pb, NaCl and LiF) Compressed in Helium or Neon in the Mbar Range",
            "source": "Minerals",
            "doi": "10.3390/min9110684"
          },
          "status": "transformed",
          "pressure_column": "ruby_pressure_classical_gpa",
          "target_calibration_record": "ruby_dorogokupets_oganov_2007",
          "row_scope": "all_rows",
          "convention": "same_corrected_ruby_r1_ratio",
          "source_location": "Table 1 and Sections 2-4; source rows: Dewaele et al. (2004), Table I; reproduced in scripts/audit_dewaele_2019_static_dac.py",
          "notes": "Alternative pressure reduction of the same dataset observations. Preserve rounded source pressures; raw R1 wavelengths and row temperatures are unreported. Scale uncertainties are shared and are not propagated as independent row errors."
        }
      ]
    }
  ]
}

File: peritheos/data/materials/aragonite.eosmat
{
  "format_version": 5,
  "identifier": "aragonite",
  "name": "Aragonite",
  "formula": "CaCO3",
  "units": {"pressure": "GPa", "temperature": "K", "volume": "angstrom^3/conventional_unit_cell"},
  "formula_units_per_cell": 4,
  "eos_records": [
    {
      "identifier": "aragonite_martinez_1996_bm2_2",
      "label": "Martinez et al. (1996), staged P-V-T BM2",
      "model": "BM2",
      "temperature_ref": 298.0,
      "parameters": {
        "V0": {"value": 227.5, "error": 0.8},
        "K0": {"value": 64.81, "error": 3.48}
      },
      "thermal": {
        "model": "AlphaKT",
        "parameters": {
          "Tr": {"value": 298.0, "error": null, "fixed": true},
          "alpha0": {"value": 6.5e-05, "error": 1e-06},
          "dK_dT": {"value": -0.018, "error": 0.002}
        },
        "thermal_expansion_law": "constant",
        "reference_volume_law": "linear_temperature"
      },
      "parameter_error_confidence": null,
      "experimental_pressure_range_gpa": [0.0, 8.18],
      "experimental_temperature_range_k": [298.0, 973.0],
      "determination_method": "experimental",
      "default": true,
      "notes": "Staged second-order Birch-Murnaghan P-V-T parameterization from Martinez et al. (1996). Each Table 6 isotherm fixes K0'=4; Equation (2) supplies the reported linear K0(T) slope, and Equation (3) uses the reported mean expansion coefficient in the direct relation V0(T)=V0(298 K)*[1+alpha_bar*(T-298 K)]. Table 6 reports the 298 K V0=227.5+/-0.8 A^3 and sigma(K0)=3.48 GPa; the prose and Table 7 instead summarize the K0 error as approximately 4.3 GPa. Table 6 contains fitted isotherms through 973 K. The source reports no parameter covariance or confidence convention, and the stored pressure/temperature extrema are an experimental envelope rather than a rectangular validity guarantee.",
      "reference": {
        "authors": ["Martinez", "Zhang", "Reeder"],
        "year": 1996,
        "title": "In situ X-ray diffraction of aragonite and dolomite at high pressure and high temperature; evidence for dolomite breakdown to aragonite and magnesite",
        "source": "American Mineralogist",
        "volume": "81",
        "locator": "611-624",
        "doi": "10.2138/am-1996-5-608"
      },
      "pressure_calibration": {
        "status": "resolved",
        "methods": [
          {
            "kind": "equation_of_state",
            "reference": {
              "authors": ["Decker"],
              "year": 1971,
              "source": "J. Appl. Phys.",
              "doi": "10.1063/1.1660714"
            },
            "source_location": "Experimental methods; NaCl pressure standard at temperature"
          }
        ],
        "recalculation": {
          "status": "reference_model_not_supported",
          "notes": "The pressure reference is identified, but its exact published calibration model is not yet executable in Peritheos."
        },
        "audit_date": "2026-09-03"
      },
      "evidence": {
        "reproduction": {
          "assessment": {
            "status": "parity",
            "scope": "parameter_agreement",
            "source_status": "parity",
            "basis": "Every compared free coefficient meets both the recorded combined-two-sigma comparison and parameter-specific numerical similarity screen. Error conventions and fit qualifications remain applicable.",
            "qualifications": [
              "This named numerical assessment alone does not establish author-workflow reproduction, physical accuracy or recommendation for use."
            ],
            "report_url": "https://peritheos.readthedocs.io/en/latest/reconstruction-reports/aragonite/#record-aragonite_martinez_1996_bm2_2",
            "report_path": "docs/reconstruction-reports/aragonite.md#record-aragonite_martinez_1996_bm2_2",
            "parameters": [
              {
                "parameter": "rt_eos.V0",
                "published": 227.5,
                "published_error": 0.8,
                "refit": 227.0509188911685,
                "refit_error": 0.46287683892679543,
                "difference": -0.449081108831507,
                "relative_difference": 0.001973982895962668,
                "similar": true,
                "within_combined_2sigma": true
              },
              {
                "parameter": "rt_eos.K0",
                "published": 64.81,
                "published_error": 3.48,
                "refit": 65.7594847830113,
                "refit_error": 1.6574642736217322,
                "difference": 0.9494847830113002,
                "relative_difference": 0.014650282101701901,
                "similar": true,
                "within_combined_2sigma": true
              },
              {
                "parameter": "alpha0",
                "published": 6.5e-05,
                "published_error": 1e-06,
                "refit": 6.616277302577296e-05,
                "refit_error": 5.239895204479933e-06,
                "difference": 1.1627730257729641e-06,
                "relative_difference": 0.017888815781122527,
                "similar": true,
                "within_combined_2sigma": true
              },
              {
                "parameter": "dK_dT",
                "published": -0.018,
                "published_error": 0.002,
                "refit": -0.01666478438939185,
                "refit_error": 0.004169185507704645,
                "difference": 0.001335215610608148,
                "relative_difference": 0.07417864503378602,
                "similar": true,
                "within_combined_2sigma": true
              }
            ],
            "fit": {
              "fit_kind": "staged_bm2_isotherms",
              "objective": "unweighted pressure residuals followed by linear regressions",
              "selection": "eight staged isotherms from 298 to 973 K",
              "columns": {"pressure": "pressure_gpa", "temperature": "temperature_k", "volume": "volume_a3"},
              "absolute_sigma": false,
              "free_parameters": ["rt_eos.V0", "rt_eos.K0", "alpha0", "dK_dT"],
              "fixed_parameters": ["Tr"],
              "observations": 64,
              "solver_success": true,
              "solver_message": "eight isotherm fits and two linear regressions completed",
              "rmse_gpa": 0.20549596467076306,
              "published_rmse_gpa": 0.2591892383500495,
              "reduced_chi_square": null,
              "dataset_identifiers": ["aragonite_martinez_1996_table3_pvt"]
            },
            "report": "docs/data/primary-eos-refits.json"
          }
        },
        "scientific_validation": {
          "status": "primary_source_validated",
          "note": "Independently checked against the cited primary publication (published article or official/author copy); no external software catalog was used as scientific authority.",
          "audit_date": "2026-09-01",
          "verified_fields": ["equation", "parameters", "units", "reference_state", "phase", "published_uncertainties", "validity"],
          "primary_source_check": {
            "access_url": "https://rruff.info/doclib/am/vol81/AM81_611.pdf",
            "locations": [
              "Equation (1), page 615",
              "Table 3, page 616",
              "Table 6 and EOS discussion, pages 618-619",
              "Table 7, page 620"
            ],
            "finding": "The Table 6 isotherms are BM2 fits with K0'=4 assumed. Regressing their printed V0,T values gives a mean expansion coefficient of 6.484e-5 K^-1, reproducing the Table 7 value 6.5(1)e-5 K^-1. Unweighted and error-weighted regressions of the printed K0,T values give -0.01969 and -0.01702 GPa/K, bracketing the reported -0.018(2) GPa/K. The fit-specific 298 K K0 error is retained; the conflicting summary error printed in the prose and Table 7 is recorded explicitly.",
            "doi": "10.2138/am-1996-5-608"
          },
          "primary_data_check": {
            "status": "bundled",
            "audit_date": "2026-09-03",
            "dataset_identifiers": ["aragonite_martinez_1996_table3_pvt"],
            "source_locations": ["Table 3, pages 616-617"],
            "finding": "The material record already links the source dataset resource(s) listed here; this audit makes that primary-data coverage explicit."
          },
          "reported_inconsistencies": [
            {
              "field": "parameter_errors.K0",
              "table_6": "3.48 GPa",
              "text_and_table_7": "approximately 4.3 GPa",
              "resolution": "Retain 3.48 GPa because it is the fit-specific sigma K0,T printed in Table 6 alongside V0=227.5(8) A^3."
            }
          ]
        },
        "parameter_provenance": {
          "determination_method": "Measurements or their experimental reduction determine this EOS; source: Equation (1), page 615; Table 3, page 616; Table 6 and EOS discussion, pages 618-619; Table 7, page 620."
        }
      }
    }
  ],
  "symmetry": "ORTHORHOMBIC",
  "space_group": "Pmcn",
  "space_group_number": 62,
  "lattice": {"a": 4.9611, "b": 7.9672, "c": 5.7404, "alpha": 90.0, "beta": 90.0, "gamma": 90.0},
  "atom_sites": [
    {"element": "Ca", "wyckoff": "4c", "x": 0.25, "y": 0.41498, "z": 0.75936, "occupancy": 1.0},
    {"element": "C", "wyckoff": "4c", "x": 0.25, "y": 0.7622, "z": 0.9149, "occupancy": 1.0},
    {"element": "O", "wyckoff": "4c", "x": 0.25, "y": 0.922, "z": 0.9044, "occupancy": 1.0},
    {"element": "O", "wyckoff": "8d", "x": 0.4737, "y": 0.6807, "z": 0.9128, "occupancy": 1.0}
  ],
  "peaks": [],
  "notes": "Aragonite structure with the reproducible staged BM2 P-V-T parameterization of Martinez et al. (1996). The paper's separate global HT-BM3 reduction is intentionally excluded: its fitted V0(298 K) is omitted, and its remaining coefficients cannot be reproduced from the printed 64-point table with the documented equations under pressure- or volume-residual least squares. Ambient coordinates are from Ye et al., American Mineralogist 97, 707-712 (2012).",
  "datasets": [
    {
      "identifier": "aragonite_martinez_1996_table3_pvt",
      "kind": "pressure_volume_temperature",
      "description": "All 64 published aragonite P-V-T observations used in the EOS analysis.",
      "reference": {
        "authors": ["Martinez", "Zhang", "Reeder"],
        "year": 1996,
        "source": "American Mineralogist",
        "volume": "81",
        "locator": "611-624",
        "doi": "10.2138/am-1996-5-608"
      },
      "source_location": "Table 3, pages 616-617",
      "columns": [
        {"name": "temperature_k", "quantity": "temperature", "unit": "K", "role": "value"},
        {"name": "pressure_gpa", "quantity": "pressure", "unit": "GPa", "role": "value"},
        {"name": "volume_a3", "quantity": "conventional_unit_cell_volume", "unit": "angstrom^3", "role": "value"},
        {
          "name": "volume_sigma_a3",
          "quantity": "conventional_unit_cell_volume",
          "unit": "angstrom^3",
          "role": "standard_deviation",
          "of": "volume_a3"
        }
      ],
      "resource": {
        "path": "datasets/aragonite-martinez-1996-table3-pvt.csv",
        "sha256": "a1dc6ac89b411f989847e128d263de5191007e2d2e66d975b9c97976794d7e6b",
        "media_type": "text/csv"
      },
      "used_by_eos_records": ["aragonite_martinez_1996_bm2_2"],
      "notes": "Rows are transcribed at printed precision. The 1073-1273 K rows are part of the published table but do not define separate isotherms in Table 6.",
      "source_url": "https://doi.org/10.2138/am-1996-5-608"
    }
  ]
}

File: peritheos/data/materials/argon_fcc.eosmat (part 1 of 2)
{
  "format_version": 5,
  "identifier": "argon_fcc",
  "name": "Argon (fcc)",
  "formula": "Ar",
  "phase": "fcc",
  "units": {"pressure": "GPa", "temperature": "K", "volume": "angstrom^3/conventional_unit_cell"},
  "formula_units_per_cell": 4,
  "default_records": {"equilibrium": "argon_fcc_dewaele_2021_vinet_mgd"},
  "eos_records": [
    {
      "identifier": "argon_fcc_dewaele_2021_vinet_mgd",
      "label": "Dewaele et al. (2021), quasi-hydrostatic Vinet-MGD",
      "check": {
        "reproduction": "close",
        "compared": "published_fit",
        "why": "V0 and K0' have no error to test against the combined-error rule; all within the agreement limit.",
        "warning": null,
        "source_check": "verified",
        "source_checked_on": "2026-09-24",
        "audit": "../audits/argon_fcc.audit.json#argon_fcc_dewaele_2021_vinet_mgd"
      },
      "model": "Vinet",
      "temperature_ref": 296.0,
      "parameters": {
        "V0": 152.0,
        "K0": {"value": 2.65, "fixed": true},
        "K0_prime": 7.423
      },
      "thermal": {
        "model": "Dewaele2006",
        "parameters": {
          "Tr": {"value": 296.0, "fixed": true},
          "theta0": {"value": 93.3, "fixed": true},
          "gamma0": {"value": 2.7, "fixed": true},
          "gamma_inf": {"value": 0.5, "fixed": true},
          "beta": {"value": 1.0, "fixed": true},
          "anharmonic_a": {"value": 0.0, "fixed": true},
          "anharmonic_m": {"value": 1.0, "fixed": true},
          "electronic_e": {"value": 0.0, "fixed": true},
          "electronic_g": {"value": 1.0, "fixed": true},
          "n": {"value": 1.0, "fixed": true}
        },
        "thermal_pressure_reference": "absolute_zero"
      },
      "experimental_pressure_range_gpa": [1.3463738, 64.599632],
      "experimental_temperature_range_k": [10.0, 296.0],
      "determination_method": "hybrid",
      "notes": "0 K Vinet cold curve plus absolute Debye thermal pressure that excludes zero-point pressure; Tr = 296 K anchors thermal-pressure increments only. Fitted to quasi-hydrostatic runs 2-3 plus pure argon below 5 GPa; pure-Ar compression to 114 GPa is a separate comparison. Low-temperature validation is below about 20 GPa, not the full P-T range.",
      "fit_datasets": ["argon_fcc_dewaele_2021_supplement"],
      "reference": {
        "authors": ["Dewaele", "Rosa", "Guignot", "Andrault", "Rodrigues", "Garbarino"],
        "year": 2021,
        "title": "Stability and equation of state of face-centered cubic and hexagonal close packed phases of argon under pressure",
        "source": "Scientific Reports",
        "volume": "11",
        "locator": "15192",
        "doi": "10.1038/s41598-021-93995-y"
      }
    },
    {
      "identifier": "argon_fcc_ono_2020_vinet",
      "label": "Ono (2020), 300 K Vinet",
      "check": {
        "reproduction": "reproduced",
        "compared": "published_fit",
        "warning": null,
        "source_check": "verified",
        "source_checked_on": "2026-09-24",
        "audit": "../audits/argon_fcc.audit.json#argon_fcc_ono_2020_vinet"
      },
      "model": "Vinet",
      "temperature_ref": 300.0,
      "parameters": {
        "V0": {"value": 184.5, "error": 38.5},
        "K0": {"value": 1.07, "error": 1.33},
        "K0_prime": {"value": 8.02, "error": 0.95}
      },
      "parameter_error_confidence": 0.6826894921370859,
      "experimental_pressure_range_gpa": [4.44, 136.7],
      "experimental_temperature_range_k": [300.0, 300.0],
      "determination_method": "experimental",
      "notes": "Experimental 300 K Vinet fit; the paper's separate AIMD thermal extension is not included. V0 is an extrapolated fit parameter, not a measured ambient solid volume. Errors are one standard deviation.",
      "fit_datasets": ["argon_fcc_ono_2020_table1"],
      "reference": {
        "authors": ["Ono"],
        "year": 2020,
        "title": "Fate of subducted argon in the deep mantle",
        "source": "Scientific Reports",
        "volume": "10",
        "locator": "1393",
        "doi": "10.1038/s41598-020-58252-8"
      }
    },
    {
      "identifier": "argon_fcc_xiao_2025_helmholtz",
      "label": "Xiao et al. (2025), Debye-anharmonic Helmholtz",
      "check": {
        "reproduction": "untested",
        "compared": "none",
        "warning": null,
        "source_check": "verified",
        "source_checked_on": "2026-09-24",
        "audit": "../audits/argon_fcc.audit.json#argon_fcc_xiao_2025_helmholtz"
      },
      "model": "NaturalStrain4",
      "temperature_ref": 70.0,
      "parameters": {
        "V0": {"value": 149.81383464042446, "fixed": true},
        "K0": 2.6565,
        "K0_prime": 7.494447581404104,
        "K0_double_prime": -13.800419987449228
      },
      "thermal": {
        "model": "DebyeAnharmonicHelmholtz",
        "parameters": {
          "Tr": {"value": 70.0, "fixed": true},
          "theta0": 86.44,
          "gamma0": 2.68,
          "q": 0.0024,
          "b1": 0.0128,
          "b2": 0.388,
          "b3": 7.85
        }
      },
      "experimental_pressure_range_gpa": [0.0, 6.3],
      "experimental_temperature_range_k": [0.0, 760.0],
      "determination_method": "experimental",
      "notes": "Helmholtz model: a 0 K cold curve that includes zero-point energy plus a Debye-anharmonic thermal term that excludes it. temperature_ref = 70 K is the evaluation temperature, not the cold-curve reference (0 K). Use only for the solid below melting; the 0-760 K, 0-6.3 GPa envelope is that of the paper's global fit, which draws on earlier studies; its own new neutron data cover 7.96-50.02 K only.",
      "fit_datasets": ["argon_fcc_xiao_2025_table5"],
      "reference": {
        "authors": ["Xiao", "Sriskandaruban", "Maynard-Casely", "Thol", "Falloon", "Span", "May"],
        "year": 2025,
        "title": "Equation of State for Solid Argon Valid for Temperatures up to 760 K and Pressures up to 6300 MPa",
        "source": "International Journal of Thermophysics",
        "volume": "46",
        "locator": "14",
        "doi": "10.1007/s10765-024-03469-2"
      }
    },
    {
      "identifier": "argon_fcc_errandonea_2006_bm3",
      "label": "Errandonea et al. (2006), laser-annealed fcc BM3",
      "check": {
        "reproduction": "untested",
        "compared": "none",
        "warning": null,
        "source_check": "verified",
        "source_checked_on": "2026-09-24",
        "audit": "../audits/argon_fcc.audit.json#argon_fcc_errandonea_2006_bm3"
      },
      "model": "BM3",
      "temperature_ref": 300.0,
      "parameters": {
        "V0": {"value": 143.0, "error": 11.0},
        "K0": {"value": 6.5, "error": 0.5},
        "K0_prime": {"value": 5.1, "error": 0.3}
      },
      "experimental_pressure_range_gpa": [34.9, 114.0],
      "experimental_temperature_range_k": [300.0, 300.0],
      "determination_method": "experimental",
      "notes": "BM3 fit to fcc reflections only, including those measured in fcc+hcp coexistence from 49.6 to 114 GPa; not a combined-phase fit. The authors state that hcp atomic volumes are equal within accuracy but give no hcp EOS or hcp volume table. Laser annealing above 2000 K was sample preparation, not the EOS temperature; uncertainty confidence and covariance are unspecified.",
      "fit_datasets": ["argon_fcc_errandonea_2006_figure5"],
      "reference": {
        "authors": ["Errandonea", "Boehler", "Japel", "Mezouar", "Benedetti"],
        "year": 2006,
        "title": "Structural transformation of compressed solid Ar: An x-ray diffraction study to 114 GPa",
        "source": "Physical Review B",
        "volume": "73",
        "locator": "092106",
        "doi": "10.1103/PhysRevB.73.092106"
      }
    },
    {
      "identifier": "argon_fcc_grimsditch_1986_density_polynomial",
      "label": "Grimsditch et al. (1986), X-ray density polynomial",
      "check": {
        "reproduction": "untested",
        "compared": "none",
        "warning": null,
        "source_check": "verified",
        "source_checked_on": "2026-09-24",
        "audit": "../audits/argon_fcc.audit.json#argon_fcc_grimsditch_1986_density_polynomial"
      },
      "model": "DensityPolynomial3",
      "temperature_ref": 298.0,
      "parameters": {
        "V0": {"value": 132.67042931092166, "fixed": true},
        "rho0": {"value": 2.0, "fixed": true},
        "c0": 12.65,
        "c1": -11.43,
        "c2": 1.5,
        "c3": 0.68
      },
      "experimental_pressure_range_gpa": [1.31, 33.58],
      "determination_method": "experimental",
      "record_kind": "published",
      "notes": "Published cubic density polynomial fitted to the earlier X-ray densities of Hazen et al. (1980), Zou et al. (1982) and Xu et al. (1984); not an independent Brillouin EOS. The source takes B_T = rho dP/drho and approximates B_S by B_T except near melting.",
      "reference": {
        "authors": ["Grimsditch", "Loubeyre", "Polian"],
        "year": 1986,
        "title": "Brillouin scattering and three-body forces in argon at high pressures",
        "source": "Physical Review B",
        "volume": "33",
        "locator": "7192-7200",
        "doi": "10.1103/PhysRevB.33.7192"
      },
      "equation_kind": "isothermal",
      "temperature_ref_provenance": {
        "kind": "assumed_room_temperature",
        "reported_condition": "room temperature",
        "note": "The article reports room temperature without a numeric value. 298 K is the library display convention, not a measured temperature or thermal correction."
      },
      "source_fit_pressure_range_gpa": [null, 77.0],
      "reference_state": {
        "pressure_gpa": 1.23,
        "density_g_cm3": 2.0,
        "volume_a3": 132.67042931092166,
        "role": "computational_density_normalization",
        "note": "Not a measured reference state or zero-pressure EOS volume."
      }
    },
    {
      "identifier": "argon_fcc_finger_1981_murnaghan2_debye",
      "label": "Finger et al. (1981), second-order Murnaghan + zero-point/Debye",
      "check": {
        "reproduction": "reproduced",
        "compared": "published_fit",
        "warning": null,
        "source_check": "verified",
        "source_checked_on": "2026-09-24",
        "audit": "../audits/argon_fcc.audit.json#argon_fcc_finger_1981_murnaghan2_debye"
      },
      "model": "SecondOrderMurnaghan",
      "temperature_ref": 293.0,
      "parameters": {
        "V0": {"value": 149.82711895296183, "fixed": true},
        "K0": {"value": 2.3701, "fixed": true},
        "K0_prime": {"value": 6.97, "error": 0.11},
        "K0_double_prime": {"value": -0.4, "error": 0.1},
        "P0": {"value": -0.10289, "fixed": true}
      },
      "thermal": {
        "model": "Dewaele2006",
        "parameters": {
          "Tr": {"value": 293.0, "fixed": true},
          "theta0": {"value": 93.3, "fixed": true},
          "gamma0": {"value": 2.7, "fixed": true},
          "gamma_inf": {"value": 0.5, "fixed": true},
          "beta": {"value": 1.0, "fixed": true},
          "anharmonic_a": {"value": 0.0, "fixed": true},
          "anharmonic_m": {"value": 1.0, "fixed": true},
          "electronic_e": {"value": 0.0, "fixed": true},
          "electronic_g": {"value": 1.0, "fixed": true},
          "n": {"value": 1.0, "fixed": true}
        },
        "thermal_pressure_reference": "absolute_zero",
        "zero_point_pressure": "included"
      },
      "experimental_pressure_range_gpa": [1.28, 8.17],
      "experimental_temperature_range_k": [292.0, 294.0],
      "determination_method": "experimental",
      "notes": "Second-order Murnaghan (quadratic K(P), not BM2) static term with offset P0, plus zero-point and absolute Debye thermal terms. V0 and K0 are adopted low-temperature constraints, not room-temperature zero-pressure values of the solid. With the stored theta0 and gamma0, the printed P0 does not exactly cancel the paper's Equation (2) at V0; uncertainty confidence level and covariance are unspecified.",
      "fit_datasets": ["argon_fcc_finger_1981_table1"],
      "reference": {
        "authors": ["Finger", "Hazen", "Zou", "Mao", "Bell"],
        "year": 1981,
        "title": "Structure and compression of crystalline argon and neon at high pressure and room temperature",
        "source": "Applied Physics Letters",
        "volume": "39",
        "locator": "892-894",
        "doi": "10.1063/1.92597"
      }
    },
    {
      "identifier": "argon_fcc_anderson_swenson_1975_4p2k",
      "label": "Anderson and Swenson (1975), 4.2 K inverse-volume series",
      "check": {
        "reproduction": "untested",
        "compared": "none",
        "warning": null,
        "source_check": "verified",
        "source_checked_on": "2026-09-24",
        "audit": "../audits/argon_fcc.audit.json#argon_fcc_anderson_swenson_1975_4p2k"
      },
      "model": "OddInversePower",
      "temperature_ref": 4.2,
      "reference_pressure_gpa": 0.0,
      "parameters": {
        "V0": {"value": 149.82761293818365, "fixed": true},
        "C3": -1.5847490812853133,
        "C5": 1.7376671916449358,
        "C7": -0.15291811035962288,
        "C9": 0.0
      },
      "experimental_pressure_range_gpa": [0.075, 2.0],
      "experimental_temperature_range_k": [4.2, 4.2],
      "determination_method": "experimental",
      "notes": "Single isotherm of an inverse-volume series; do not interpolate in temperature or extrapolate above 2 GPa. The pressure range covers thesis observations within 1.1 K of the nominal temperature (Table 1 prints 4 K for 4.2 K); the fcc phase is assigned, not observed by diffraction. Volumes are normalized to Peterson et al. (1966), with overall accuracy about 0.001 of the T = 0, P = 0 volume.",
      "comparison_datasets": ["argon_anderson_1972_appendix_a"],
      "reference": {
        "authors": ["Anderson", "Swenson"],
        "year": 1975,
        "title": "Experimental equations of state for the rare gas solids",
        "source": "Journal of Physics and Chemistry of Solids",
        "volume": "36",
        "issue": "3",
        "locator": "145-162",
        "doi": "10.1016/0022-3697(75)90004-9"
      }
    },
    {
      "identifier": "argon_fcc_anderson_swenson_1975_20p0k",
      "label": "Anderson and Swenson (1975), 20 K inverse-volume series",
      "check": {
        "reproduction": "untested",
        "compared": "none",
        "warning": null,
        "source_check": "verified",
        "source_checked_on": "2026-09-24",
        "audit": "../audits/argon_fcc.audit.json#argon_fcc_anderson_swenson_1975_20p0k"
      },
      "model": "OddInversePower",
      "temperature_ref": 20.0,
      "reference_pressure_gpa": 0.0,
      "parameters": {
        "V0": {"value": 150.39019201630825, "fixed": true},
        "C3": -1.5049147837580361,
        "C5": 1.6322376031710293,
        "C7": -0.12732281941299328,
        "C9": 0.0
      },
      "experimental_pressure_range_gpa": [0.05, 2.0],
      "experimental_temperature_range_k": [20.0, 20.0],
      "determination_method": "experimental",
      "notes": "Single isotherm of an inverse-volume series; do not interpolate in temperature or extrapolate above 2 GPa. The pressure range covers thesis observations within 1.1 K of the nominal temperature; the fcc phase is assigned, not observed by diffraction. Volumes are normalized to Peterson et al. (1966), with overall accuracy about 0.001 of the T = 0, P = 0 volume.",
      "comparison_datasets": ["argon_anderson_1972_appendix_a"],
      "reference": {
        "authors": ["Anderson", "Swenson"],
        "year": 1975,
        "title": "Experimental equations of state for the rare gas solids",
        "source": "Journal of Physics and Chemistry of Solids",
        "volume": "36",
        "issue": "3",
        "locator": "145-162",
        "doi": "10.1016/0022-3697(75)90004-9"
      }
    },
    {
      "identifier": "argon_fcc_anderson_swenson_1975_40p0k",
      "label": "Anderson and Swenson (1975), 40 K inverse-volume series",
      "check": {
        "reproduction": "untested",
        "compared": "none",
        "warning": null,
        "source_check": "verified",
        "source_checked_on": "2026-09-24",
        "audit": "../audits/argon_fcc.audit.json#argon_fcc_anderson_swenson_1975_40p0k"
      },
      "model": "OddInversePower",
      "temperature_ref": 40.0,
      "reference_pressure_gpa": 0.0,
      "parameters": {
        "V0": {"value": 153.00153863191386, "fixed": true},
        "C3": -1.235589867036941,
        "C5": 1.2941163600152639,
        "C7": -0.05852649297832283,
        "C9": 0.0
      },
      "experimental_pressure_range_gpa": [0.025, 2.0],
      "experimental_temperature_range_k": [40.0, 40.0],
      "determination_method": "experimental",
      "notes": "Single isotherm of an inverse-volume series; do not interpolate in temperature or extrapolate above 2 GPa. The pressure range covers thesis observations within 1.1 K of the nominal temperature; the fcc phase is assigned, not observed by diffraction. Volumes are normalized to Peterson et al. (1966), with overall accuracy about 0.001 of the T = 0, P = 0 volume.",
      "comparison_datasets": ["argon_anderson_1972_appendix_a"],
      "reference": {
        "authors": ["Anderson", "Swenson"],
        "year": 1975,
        "title": "Experimental equations of state for the rare gas solids",
        "source": "Journal of Physics and Chemistry of Solids",
        "volume": "36",
        "issue": "3",
        "locator": "145-162",
        "doi": "10.1016/0022-3697(75)90004-9"
      }
    },
    {
      "identifier": "argon_fcc_anderson_swenson_1975_60p0k",
      "label": "Anderson and Swenson (1975), 60 K inverse-volume series",
      "check": {
        "reproduction": "untested",
        "compared": "none",
        "warning": null,
        "source_check": "verified",
        "source_checked_on": "2026-09-24",
        "audit": "../audits/argon_fcc.audit.json#argon_fcc_anderson_swenson_1975_60p0k"
      },
      "model": "OddInversePower",
      "temperature_ref": 60.0,
      "reference_pressure_gpa": 0.0,
      "parameters": {
        "V0": {"value": 156.93622047853083, "fixed": true},
        "C3": -0.8915138398785595,
        "C5": 0.8538058834757535,
        "C7": 0.0377079564028061,
        "C9": 0.0
      },
      "experimental_pressure_range_gpa": [0.025, 2.0],
      "experimental_temperature_range_k": [60.0, 60.0],
      "determination_method": "experimental",
      "notes": "Single isotherm of an inverse-volume series; do not interpolate in temperature or extrapolate above 2 GPa. The pressure range covers thesis observations within 1.1 K of the nominal temperature; the fcc phase is assigned, not observed by diffraction. Volumes are normalized to Peterson et al. (1966), with overall accuracy about 0.001 of the T = 0, P = 0 volume.",
      "comparison_datasets": ["argon_anderson_1972_appendix_a"],
      "reference": {
        "authors": ["Anderson", "Swenson"],
        "year": 1975,
        "title": "Experimental equations of state for the rare gas solids",
        "source": "Journal of Physics and Chemistry of Solids",
        "volume": "36",
        "issue": "3",
        "locator": "145-162",
        "doi": "10.1016/0022-3697(75)90004-9"
      }
    },
    {
      "identifier": "argon_fcc_anderson_swenson_1975_77p0k",
      "label": "Anderson and Swenson (1975), 77 K inverse-volume series",
      "check": {
        "reproduction": "untested",
        "compared": "none",
        "warning": null,
        "source_check": "verified",
        "source_checked_on": "2026-09-24",
        "audit": "../audits/argon_fcc.audit.json#argon_fcc_anderson_swenson_1975_77p0k"
      },
      "model": "OddInversePower",
      "temperature_ref": 77.0,
      "reference_pressure_gpa": 0.0,
      "parameters": {
        "V0": {"value": 161.29649642869728, "fixed": true},
        "C3": -0.3981802158270529,
        "C5": -0.01417473423256415,
        "C7": 0.5191184111762208,
        "C9": -0.10676346111660394
      },
      "experimental_pressure_range_gpa": [0.025, 2.0],
      "experimental_temperature_range_k": [77.0, 77.0],
      "determination_method": "experimental",
      "notes": "Single isotherm of an inverse-volume series; do not interpolate in temperature or extrapolate above 2 GPa. The pressure range covers thesis observations within 1.1 K of the nominal temperature; the fcc phase is assigned, not observed by diffraction. Volumes are normalized to Peterson et al. (1966), with overall accuracy about 0.001 of the T = 0, P = 0 volume.",
      "comparison_datasets": ["argon_anderson_1972_appendix_a"],
      "reference": {
        "authors": ["Anderson", "Swenson"],
        "year": 1975,
        "title": "Experimental equations of state for the rare gas solids",
        "source": "Journal of Physics and Chemistry of Solids",
        "volume": "36",
        "issue": "3",
        "locator": "145-162",
        "doi": "10.1016/0022-3697(75)90004-9"
      }
    },
    {
      "identifier": "argon_fcc_chen_2010_bm3_reported_constants",
      "label": "Chen et al. (2010), BM3 rebuilt from rounded constants",
      "check": {
        "reproduction": "untested",
        "compared": "none",
        "warning": "Do not use. Never chosen automatically; select it explicitly.",
        "warning_reason": "A rebuild from Chen's rounded constants, not a verified author equation; it misses the digitized densities by about 6.9 GPa RMS.",
        "source_check": "unresolved",
        "source_checked_on": "2026-09-26",
        "audit": "../audits/argon_fcc.audit.json#argon_fcc_chen_2010_bm3_reported_constants"
      },
      "model": "BM3",
      "temperature_ref": 290.0,
      "reference_pressure_gpa": 0.0,
      "parameters": {
        "V0": {"value": 158.4458086182256, "error": null, "fixed": true},
        "K0": {"value": 2.579673179843727, "error": null, "fixed": true},
        "K0_prime": {"value": 9.081604622279848, "error": null, "fixed": true}
      },
      "parameter_error_confidence": null,
      "parameter_covariance": null,
      "validity": {
        "pressure_gpa": [1.23188372, 26.06236454],
        "temperature_k": [290, 290]
      },
      "experimental_pressure_range_gpa": [1.23188372, 26.06236454],
      "experimental_temperature_range_k": [290, 290],
      "determination_method": "experimental",
      "record_kind": "diagnostic",
      "notes": "Diagnostic standard-BM3 reconstruction from Chen's rounded constants at 2 GPa, not a verified author equation. It misfits the digitized density observations. The cause is unresolved; no error in the author's pressure calibration or adiabatic correction has been established.",
      "fit_datasets": [],
      "diagnostic_datasets": [
        "argon_fcc_chen_2010_figure5_brillouin",
        "argon_fcc_chen_2010_figure5_curve",
        "argon_fcc_chen_2010_reported_values"
      ],
      "reference": {
        "authors": ["Chen", "Gleason", "Yan", "Koski", "Clark", "Jeanloz"],
        "year": 2010,
        "title": "Elasticity, strength, and refractive index of argon at high pressures",
        "source": "Physical Review B",
        "volume": "81",
        "locator": "144110",
        "doi": "10.1103/PhysRevB.81.144110"
      },
      "catalog_access": "explicit_selection"
    },
    {
      "identifier": "argon_fcc_chen_2010_bm3_digitized_refit",
      "label": "Peritheos refit of Chen et al. (2010), digitized-data BM3",
      "check": {
        "reproduction": "reproduced",
        "compared": "peritheos_refit",
        "warning": null,
        "source_check": "verified",
        "source_checked_on": "2026-09-24",
        "audit": "../audits/argon_fcc.audit.json#argon_fcc_chen_2010_bm3_digitized_refit"
      },
      "model": "BM3",
      "temperature_ref": 290.0,
      "reference_pressure_gpa": 0.0,
      "parameters": {
        "V0": {"value": 157.05439912614554, "error": null},
        "K0": {"value": 4.398863938924779, "error": null},
        "K0_prime": {"value": 4.621762004158216, "error": null}
      },
      "parameter_error_confidence": null,
      "parameter_covariance": null,
      "validity": {
        "pressure_gpa": [1.23188372, 26.06236454],
        "temperature_k": [290, 290],
        "notes": [
          "Digitized room-temperature data; 290 K is taken from Table I.",
          "V0, K0 and K0' are extrapolations to zero pressure; do not extrapolate the curve beyond the fitted range."
        ]
      },
      "experimental_pressure_range_gpa": [1.23188372, 26.06236454],
      "experimental_temperature_range_k": [290, 290],
      "determination_method": "experimental",
      "record_kind": "refit",
      "notes": "Peritheos BM3 refit of Brillouin densities digitized from Chen (2010), with nominal error-in-variables weighting; Chen's published EOS is not reproduced. Near-coincident digitized points are not statistically independent.",
      "fit_datasets": ["argon_fcc_chen_2010_figure5_brillouin"],
      "reference": {
        "authors": ["Chen", "Gleason", "Yan", "Koski", "Clark", "Jeanloz"],
        "year": 2010,
        "title": "Elasticity, strength, and refractive index of argon at high pressures",
        "source": "Physical Review B",
        "volume": "81",
        "locator": "144110",
        "doi": "10.1103/PhysRevB.81.144110"
      }
    },
    {
      "identifier": "argon_fcc_maltby_2024_published",
      "label": "Maltby et al. (2024), published EOS",
      "check": {
        "reproduction": "untested",
        "compared": "none",
        "warning": "Never chosen automatically; select it explicitly.",
        "warning_reason": "The implementation does not reproduce the paper's Table 8 sample (23.89 vs 23.97 cm³/mol); the cause is unresolved.",
        "source_check": "unresolved",
        "source_checked_on": "2026-09-26",
        "audit": "../audits/argon_fcc.audit.json#argon_fcc_maltby_2024_published"
      },
      "model": "Maltby2024",
      "temperature_ref": 300.0,
      "parameters": {
        "shell_cutoff_squared": {"value": 64, "error": null, "fixed": true}
      },
      "parameter_error_confidence": null,
      "parameter_covariance": null,
      "validity": {
        "pressure_gpa": [0, 16],
        "temperature_k": [0, 300],
        "notes": ["Volume inversion searches 8–26 cm³/mol only."]
      },
      "experimental_pressure_range_gpa": [0, 16],
      "experimental_temperature_range_k": [0, 300],
      "determination_method": "hybrid",
      "record_kind": "published",
      "notes": "The article does not specify the lattice cutoff; this record assumes squared cutoff 64 with geometric fcc shells. The source gives no DAC-confinement or fluid-reference free-energy offsets.",
      "reference": {
        "authors": ["Tage W. Maltby", "Morten Hammer", "Øivind Wilhelmsen"],
        "year": 2024,
        "title": "Equation of State for Solid Argon Valid for Temperatures up to 300 K and Pressures up to 16 GPa",
        "source": "Journal of Physical and Chemical Reference Data",
        "volume": "53",
        "issue": "4",
        "locator": "043102",
        "doi": "10.1063/5.0237497",
        "published_online": "2024-12-19"
      },
      "equation_kind": "thermal",
      "catalog_access": "explicit_selection",
      "volume": {
        "reference_value": 149.84704542176792,
        "model_unit": "J bar^-1 mol^-1",
        "public_to_model_scale": 0.0150553519,
        "reference_meaning": "Characteristic volume 22.56 cm³/mol in source laws, not a zero-pressure volume."
      }
    },
    {
      "identifier": "argon_fcc_ross_1986_errandonea_2006_bm3_refit",
      "label": "Peritheos refit of Ross (1986) + Errandonea et al. (2006), BM3",
      "check": {
        "reproduction": "reproduced",
        "compared": "peritheos_refit",
        "warning": null,
        "source_check": "verified",
        "source_checked_on": "2026-09-26",
        "source_note": "Observations from Ross et al. (1986) Table I and a partial digitization of Errandonea et al. (2006) Figure 5; no coefficient is taken from either paper.",
        "audit": "../audits/argon_fcc.audit.json#argon_fcc_ross_1986_errandonea_2006_bm3_refit"
      },
      "model": "BM3",
      "temperature_ref": 300.0,
      "parameters": {"V0": 138.83326594378107, "K0": 7.3276753422964385, "K0_prime": 5.018612278319878},
      "experimental_pressure_range_gpa": [1.6, 114.1347],
      "experimental_temperature_range_k": [298.0, 300.0],
      "determination_method": "experimental",
      "record_kind": "refit",
      "notes": "Provisional Peritheos BM3 refit of Ross (1986) Table I data at 298 K and fcc points from Errandonea (2006) Figure 5 at 300 K, including fcc reflections in fcc/hcp coexistence; not a reproduction of either paper. The Ross point at 24.7 GPa is excluded as a suspected source error. The result is strongly sensitive to the fit objective, and parameter uncertainties are not established.",
      "fit_datasets": ["argon_fcc_ross_errandonea_selected49"],
      "reference": {
        "authors": ["Errandonea", "Boehler", "Japel", "Mezouar", "Benedetti"],
        "year": 2006,
        "title": "Structural transformation of compressed solid Ar: An x-ray diffraction study to 114 GPa",
        "source": "Physical Review B",
        "volume": "73",
        "locator": "092106",
        "doi": "10.1103/PhysRevB.73.092106"
      }
    }
  ],
  "symmetry": "CUBIC",
  "space_group": "Fm-3m",
  "space_group_number": 225,
  "lattice": {"a": 5.0868, "b": null, "c": null, "alpha": 90.0, "beta": 90.0, "gamma": 90.0},
  "atom_sites": [
    {"element": "Ar", "wyckoff": "4a", "x": 0.0, "y": 0.0, "z": 0.0, "occupancy": 1.0}
  ],
  "peaks": [],
  "notes": "Reference diffraction cell is measured at 1.28 GPa and 293 K, not ambient pressure. The fully occupied 4a site is the monatomic fcc structural model identified by Finger et al. EOS volumes refer to four-atom conventional cells. fcc/hcp coexistence is not a sharp equilibrium boundary.",
  "datasets": [
    {
      "identifier": "argon_fcc_dewaele_2021_supplement",
      "kind": "pressure_volume_temperature",
      "description": "All 288 printed rows from runs 1-5, including missing-pressure rows, repeated observations, and paired Au/ArNe2 lattice parameters. Selection flag implements runs 2-3 plus pure-Ar rows at P<=5 GPa; run 5 validates thermal behavior.",
      "reference": {
        "authors": ["Dewaele", "Rosa", "Guignot", "Andrault", "Rodrigues", "Garbarino"],
        "year": 2021,
        "title": "Stability and equation of state of face-centered cubic and hexagonal close packed phases of argon under pressure",
        "source": "Scientific Reports",
        "volume": "11",
        "locator": "15192",
        "doi": "10.1038/s41598-021-93995-y"
      },
      "source_location": "Supplement, Ar Fcc EoS data points, runs 1-5",
      "source_url": "https://static-content.springer.com/esm/art%3A10.1038%2Fs41598-021-93995-y/MediaObjects/41598_2021_93995_MOESM1_ESM.pdf",
      "columns": [
        {"name": "run", "quantity": "run", "unit": "1", "role": "value"},
        {"name": "sample", "quantity": "sample", "unit": "1", "role": "value"},
        {"name": "argon_a_angstrom", "quantity": "lattice_parameter", "unit": "angstrom", "role": "value"},
        {"name": "gold_a_angstrom", "quantity": "lattice_parameter", "unit": "angstrom", "role": "value"},
        {"name": "arne2_a_angstrom", "quantity": "lattice_parameter", "unit": "angstrom", "role": "value"},
        {"name": "pressure_gpa", "quantity": "pressure", "unit": "GPa", "role": "value"},
        {"name": "temperature_k", "quantity": "temperature", "unit": "K", "role": "value"},
        {"name": "selected_for_room_temperature_fit", "quantity": "selection", "unit": "1", "role": "flag"},
        {"name": "source_note", "quantity": "note", "unit": "1", "role": "value"}
      ],
      "resource": {
        "path": "datasets/argon-fcc-dewaele-2021-supplement.csv",
        "sha256": "51dd6f93f3f4beb9203eab7a9c5b90d035b1d1c7fe01902da477fd325c3d8359",
        "media_type": "text/csv"
      },
      "used_by_eos_records": ["argon_fcc_dewaele_2021_vinet_mgd"],
      "provenance": {
        "type": "transcribed_primary_table",
        "source_pdf_sha256": "d220a33b58f5024e3957110ce406db84111785d8e506bb042c74143992907b1b",
        "transcribed_on": "2026-09-24",
        "notes": "Original printed quantities retained. No uncertainty inferred. Dewaele runs 1-4 assigned the measured 296 K from Methods; run 5 temperatures copied verbatim, including 5.5 K and 300 K.",
        "license_url": "https://creativecommons.org/licenses/by/4.0/"
      },
      "license": "CC-BY-4.0"
    },
    {
      "identifier": "argon_fcc_ono_2020_table1",
      "kind": "pressure_volume",
      "description": "All 19 observations, with printed 1-sigma pressure and conventional-cell-volume uncertainties.",
      "reference": {
        "authors": ["Ono"],
        "year": 2020,
        "title": "Fate of subducted argon in the deep mantle",
        "source": "Scientific Reports",
        "volume": "10",
        "locator": "1393",
        "doi": "10.1038/s41598-020-58252-8"
      },
      "source_location": "Supplementary Table 1, page 2",
      "source_url": "https://media.springernature.com/original/springer-static/esm/art%3A10.1038%2Fs41598-020-58252-8/MediaObjects/41598_2020_58252_MOESM1_ESM.pdf",
      "columns": [
        {"name": "pressure_gpa", "quantity": "pressure", "unit": "GPa", "role": "value"},
        {
          "name": "pressure_sigma_gpa",
          "quantity": "pressure",
          "unit": "GPa",
          "role": "uncertainty",
          "of": "pressure_gpa"
        },
        {"name": "volume_a3", "quantity": "volume", "unit": "angstrom^3/conventional_unit_cell", "role": "value"},
        {
          "name": "volume_sigma_a3",
          "quantity": "volume",
          "unit": "angstrom^3/conventional_unit_cell",
          "role": "uncertainty",
          "of": "volume_a3"
        }
      ],
      "resource": {
        "path": "datasets/argon-fcc-ono-2020-table1.csv",
        "sha256": "da2da4f723b0d32a025f18cb7a5f436f65743fbcc6456d2025afe9a2cc93d6cf",
        "media_type": "text/csv"
      },
      "used_by_eos_records": ["argon_fcc_ono_2020_vinet"],
      "provenance": {
        "type": "transcribed_primary_table",
        "source_pdf_sha256": "e31dae88561ac6ea715ed50ddd142e77952aeb21f93672aaa2c5f8572aae89b2",
        "transcribed_on": "2026-09-24",
        "notes": "Parentheses transcribed as standard deviations; column blocks read down then across.",
        "license_url": "https://creativecommons.org/licenses/by/4.0/"
      },
      "license": "CC-BY-4.0"
    },
    {
      "identifier": "argon_fcc_xiao_2025_table5",
      "kind": "temperature_volume",
      "description": "All 22 neutron-diffraction observations from Table 5; measured molar volume (not conventional-cell A3). Pressure was slightly above sublimation and not tabulated. Relative volume uncertainties are k=1 fractions.",
      "reference": {
        "authors": ["Xiao", "Sriskandaruban", "Maynard-Casely", "Thol", "Falloon", "Span", "May"],
        "year": 2025,
        "title": "Equation of State for Solid Argon Valid for Temperatures up to 760 K and Pressures up to 6300 MPa",
        "source": "International Journal of Thermophysics",
        "volume": "46",
        "locator": "14",
        "doi": "10.1007/s10765-024-03469-2"
      },
      "source_location": "Table 5, manuscript page 19; experimental conditions section 3",
      "source_url": "https://www.researchsquare.com/article/rs-5370077/v1.pdf",
      "columns": [
        {"name": "temperature_k", "quantity": "temperature", "unit": "K", "role": "value"},
        {"name": "molar_volume_cm3_mol", "quantity": "volume", "unit": "cm^3/mol", "role": "value"},
        {
          "name": "temperature_sigma_k",
          "quantity": "temperature",
          "unit": "K",
          "role": "uncertainty",
          "of": "temperature_k"
        },
        {
          "name": "molar_volume_relative_sigma",
          "quantity": "volume",
          "unit": "1",
          "role": "uncertainty",
          "of": "molar_volume_cm3_mol"
        }
      ],
      "resource": {
        "path": "datasets/argon-fcc-xiao-2025-table5.csv",
        "sha256": "264e50f393c19f8ffea5eca5f3df1a412f49bafd37f977e97a60095dd1f186dd",
        "media_type": "text/csv"
      },
      "used_by_eos_records": ["argon_fcc_xiao_2025_helmholtz"],
      "provenance": {
        "type": "transcribed_primary_table",
        "source_pdf_sha256": "dfb784a2e271bea3a6bce99be9af548b83fe847bab1148e6df46810800905238",
        "transcribed_on": "2026-09-24",
        "notes": "Original tabulated molar volumes preserved. No measured pressure invented. Source manuscript CC BY 4.0.",
        "license_url": "https://creativecommons.org/licenses/by/4.0/"
      },
      "license": "CC-BY-4.0"
    },
    {
      "identifier": "argon_fcc_errandonea_2006_figure5",
      "kind": "pressure_volume",
      "description": "Partial recovery: eight resolved new-study fcc observations from Fig. 5; no theory or fitted-curve samples.",
      "reference": {
        "authors": ["Errandonea", "Boehler", "Japel", "Mezouar", "Benedetti"],
        "year": 2006,
        "title": "Structural transformation of compressed solid Ar: An x-ray diffraction study to 114 GPa",
        "source": "Physical Review B",
        "volume": "73",
        "locator": "092106",
        "doi": "10.1103/PhysRevB.73.092106"
      },
      "source_location": "Figure 5 main panel, filled circles, page 092106-3",
      "source_url": "https://doi.org/10.1103/PhysRevB.73.092106",
      "columns": [
        {"name": "pressure_gpa", "quantity": "pressure", "unit": "GPa", "role": "value"},
        {"name": "volume_a3", "quantity": "volume", "unit": "angstrom^3/conventional_unit_cell", "role": "value"},
        {
          "name": "pressure_digitization_bound_gpa",
          "quantity": "digitization_resolution",
          "unit": "GPa",
          "role": "bound"
        },
        {
          "name": "volume_digitization_bound_a3",
          "quantity": "digitization_resolution",
          "unit": "angstrom^3/conventional_unit_cell",
          "role": "bound"
        },
        {"name": "figure_x_pixel", "quantity": "pixel_coordinate", "unit": "pixel", "role": "value"},
        {"name": "figure_y_pixel", "quantity": "pixel_coordinate", "unit": "pixel", "role": "value"},
        {"name": "phase", "quantity": "phase", "unit": "1", "role": "value"}
      ],
      "resource": {
        "path": "datasets/argon-fcc-errandonea-2006-figure5-digitized.csv",
        "sha256": "c729966f8fe77a4c055ee8281129a93c6d26560465e3f6d4f4dfe39c4cb6e91f",
        "media_type": "text/csv"
      },
      "used_by_eos_records": ["argon_fcc_errandonea_2006_bm3"],
      "provenance": {
        "type": "digitized_primary_figure",
        "source_pdf_sha256": "1f5de50839e25af8adabd5e57e0f56d068c198eb344e0a91198f6e2a1971eced",
        "transcribed_on": "2026-09-24",
        "notes": "Eight isolated filled-circle centers in Fig. 5; overlapping filled marks near 50 GPa omitted. Open Ross circles, Anderson diamond, solid fit and inset excluded. Coordinates refer to embedded 895x668 bitmap; x=117 at 0 GPa and x=874 at 120 GPa; y=578 at 40 A^3 and y=11 at 160 A^3. Two-pixel digitization bounds are analyst resolution estimates, not experimental standard deviations. Partial dataset; original observations and fit weights unavailable."
      }
    },
    {
      "identifier": "argon_ross_1985_precursor_figure1_subset",
      "kind": "pressure_volume",
      "description": "19 manually digitized, clearly resolved DAC triangle symbols at 293 K from the 1985 conference precursor. Incomplete subset; overlapping high-pressure markers excluded. Neither theory lines nor shock symbols are included. This is not a transcription of the 1986 journal article.",
      "reference": {
        "authors": ["Ross", "Mao", "Bell", "Xu"],
