Repository: CPrescher/peritheos

# Bundled material library

The material files use [native EOSMAT v5](../../../docs/eosmat-v5.md): model and
annotated coefficients come first, each record ends with a short `check`
headline, and datasets follow the records. Each record's audit trail
(`evidence`, detailed `pressure_calibration` and other audit-only blocks) is
in `../audits/<material>.audit.json`, keyed by record identifier. Scientific
values, observations and qualifications are preserved.

`load_eosmat(path)` and `get_material_document(identifier)` return the complete
merged document (`include_audit=False` gives the record file alone).
`get_material_document` returns a v3-shaped dictionary by default; pass

File: peritheos/data/materials/argon_hcp.eosmat
{
  "format_version": 5,
  "identifier": "argon_hcp",
  "name": "Argon (hcp)",
  "formula": "Ar",
  "phase": "hcp",
  "units": {"pressure": "GPa", "temperature": "K", "volume": "angstrom^3/conventional_unit_cell"},
  "formula_units_per_cell": 2,
  "eos_records": [
    {
      "identifier": "argon_hcp_wittlinger_1997_bm2_1",
      "label": "Wittlinger et al. (1997), hcp argon",
      "check": {
        "reproduction": "untested",
        "compared": "none",
        "warning": null,
        "source_check": "verified",
        "source_checked_on": "2026-09-01",
        "audit": "../audits/argon_hcp.audit.json#argon_hcp_wittlinger_1997_bm2_1"
      },
      "model": "BM2",
      "parameters": {
        "V0": {"value": 78.0, "error": 3.0},
        "K0": {"value": 6.5, "error": 1.3}
      },
      "experimental_pressure_range_gpa": [1.2, 8.5],
      "determination_method": "experimental",
      "notes": "BM2 fit to hcp argon only; V0 is a fitted reference volume because ambient hcp argon could not be measured. The published fit could not be independently reproduced; the published curve has a 0.772 GPa RMS residual on the nine digitized observations. Not recommended as a general argon pressure standard or for high-pressure extrapolation.",
      "reference": {
        "authors": ["Wittlinger", "Fischer", "Werner", "Schneider", "Schulz"],
        "year": 1997,
        "title": "High-Pressure Study of h.c.p.-Argon",
        "source": "Acta Crystallogr. B",
        "volume": "53",
        "locator": "745-749",
        "doi": "10.1107/S0108768197005739"
      }
    }
  ],
  "symmetry": "HEXAGONAL",
  "space_group": "P63/mmc",
  "space_group_number": 194,
  "lattice": {"a": 3.8, "b": null, "c": 6.2, "alpha": 90.0, "beta": 90.0, "gamma": 120.0},
  "atom_sites": [
    {"element": "Ar", "wyckoff": "2c", "x": 0.3333333333, "y": 0.6666666667, "z": 0.25, "occupancy": 1.0}
  ],
  "peaks": [],
  "notes": "The ambient hcp lattice parameters are the fitted values a=3.8(3) A and c=6.2(5) A reported by Wittlinger et al.; ambient hcp argon could not be measured directly.",
  "datasets": [
    {
      "identifier": "argon_hcp_wittlinger_1997_figure3_digitized",
      "kind": "pressure_volume_ratio_digitized",
      "description": "Nine experimental hcp-argon observations digitized from Figure 3 with the plotted asymmetric volume error bars. Digitization uncertainty is retained separately; the non-experimental fitted reference marker at P=0 and V/V0=1 is excluded.",
      "reference": {
        "authors": ["Wittlinger", "Fischer", "Werner", "Schneider", "Schulz"],
        "year": 1997,
        "source": "Acta Crystallogr. B",
        "volume": "53",
        "locator": "745-749",
        "doi": "10.1107/S0108768197005739"
      },
      "source_location": "Figure 3",
      "source_url": "https://onlinelibrary.wiley.com/doi/epdf/10.1107/S0108768197005739",
      "columns": [
        {"name": "pressure_gpa", "quantity": "pressure", "unit": "GPa", "role": "value"},
        {"name": "volume_ratio", "quantity": "relative_volume", "unit": "1", "role": "value"},
        {
          "name": "volume_a3_conventional_cell",
          "quantity": "volume",
          "unit": "angstrom^3/conventional_unit_cell",
          "role": "value"
        },
        {
          "name": "volume_ratio_error_minus",
          "quantity": "relative_volume",
          "unit": "1",
          "role": "uncertainty",
          "of": "volume_ratio"
        },
        {
          "name": "volume_ratio_error_plus",
          "quantity": "relative_volume",
          "unit": "1",
          "role": "uncertainty",
          "of": "volume_ratio"
        },
        {
          "name": "volume_error_minus_a3_conventional_cell",
          "quantity": "volume",
          "unit": "angstrom^3/conventional_unit_cell",
          "role": "uncertainty",
          "of": "volume_a3_conventional_cell"
        },
        {
          "name": "volume_error_plus_a3_conventional_cell",
          "quantity": "volume",
          "unit": "angstrom^3/conventional_unit_cell",
          "role": "uncertainty",
          "of": "volume_a3_conventional_cell"
        },
        {
          "name": "pressure_digitization_uncertainty_gpa",
          "quantity": "pressure",
          "unit": "GPa",
          "role": "uncertainty",
          "of": "pressure_gpa"
        },
        {
          "name": "volume_ratio_digitization_uncertainty",
          "quantity": "relative_volume",
          "unit": "1",
          "role": "uncertainty",
          "of": "volume_ratio"
        }
      ],
      "resource": {
        "path": "datasets/argon-hcp-wittlinger-1997-figure3-digitized.csv",
        "sha256": "904297ff79c1bda82820341c87856216395e2daf3d70216209a2185c55efd0c6",
        "media_type": "text/csv"
      },
      "used_by_eos_records": ["argon_hcp_wittlinger_1997_bm2_1"],
      "provenance": {
        "type": "digitized_from_figure",
        "method": "Captured the institutionally accessible Wiley ePDF at enlarged scale, calibrated the printed axes, digitized marker centers, and digitized the upper and lower caps of each visible vertical error bar. Volumes use the paper's fitted V0=78 A^3.",
        "source_figure_sha256": "04eeb8e0bff25533d3358e3904ad6444ba09c244336dbbe27f3014d8bd496481",
        "axis_calibration_pixels_source_figure": {
          "pressure": [
            [826.0, 0.0],
            [1163.0, 10.0]
          ],
          "volume_ratio": [
            [79.0, 1.0],
            [412.0, 0.5]
          ]
        },
        "quality_control": {"published_bm2_rms_pressure_residual_gpa": 0.7723, "published_bm2_max_abs_pressure_residual_gpa": 1.3082},
        "digitized_on": "2026-09-03"
      }
    }
  ]
}
