Repository: CPrescher/peritheos

# Bundled material library

The material files use [native EOSMAT v5](../../../docs/eosmat-v5.md): model and
annotated coefficients come first, each record ends with a short `check`
headline, and datasets follow the records. Each record's audit trail
(`evidence`, detailed `pressure_calibration` and other audit-only blocks) is
in `../audits/<material>.audit.json`, keyed by record identifier. Scientific
values, observations and qualifications are preserved.

`load_eosmat(path)` and `get_material_document(identifier)` return the complete
merged document (`include_audit=False` gives the record file alone).
`get_material_document` returns a v3-shaped dictionary by default; pass

File: peritheos/data/materials/au_sun_2010_legacy.eosmat
{
 "format": "peritheos.material",
 "format_version": 3,
 "identifier": "au_sun_2010_legacy",
 "name": "Au legacy compression aggregate (Sun 2010)",
 "formula": "Au",
 "phase": "legacy multi-source compression aggregate; phase unresolved",
 "aliases": [
  "Au"
 ],
 "cell_contents": "One chemical formula unit; no crystallographic conventional cell is inferred.",
 "units": {
  "pressure": "GPa",
  "temperature": "K",
  "volume": "angstrom^3/conventional_unit_cell"
 },
 "formula_units_per_cell": 1,
 "atom_sites": [],
 "peaks": [],
 "source": {
  "article_url": "https://doi.org/10.1515/zna-2010-1-202",
  "article_sha256": "57b6c4ff8b59dcc3734aa9507de0f62610839363a8e5ae790ed8f71e6fa66db4",
  "parameter_table": "sun-2010-table2-morse-eos-parameters.csv",
  "parameter_table_sha256": "e71613962b7df52559b8633546a7513b902ce1b5d8d4a7666e0476464123ca68"
 },
 "notes": "Separate phase-unresolved card for historical universal-EOS benchmark fits; it must not be merged with a specific crystallographic phase or used as a modern pressure standard.",
 "eos_records": [
  {
   "identifier": "au_sun_2010_sms4_1",
   "label": "Sun et al. (2010), Au SMS4 legacy benchmark",
   "record_kind": "published",
   "equation_kind": "isothermal",
   "reference": {
    "authors": [
     "Sun",
     "Wu",
     "Guo",
     "Cai"
    ],
    "year": 2010,
    "title": "Two Universal Equations of State for Solids",
    "source": "Zeitschrift fuer Naturforschung A",
    "volume": "65",
    "locator": "34-44",
    "doi": "10.1515/zna-2010-1-202"
   },
   "volume_basis": {
    "kind": "formula_units",
    "formula_units": 1,
    "molar_mass_g_mol": 196.96657
   },
   "eos": {
    "type": "SunMorse4",
    "model": "sun_morse_4",
    "parameters": {
     "V0": 16.970709266516714,
     "K0": 184.51,
     "K0_prime": 5.1732
    }
   },
   "parameter_errors": {
    "V0": null,
    "K0": null,
    "K0_prime": null
   },
   "parameter_error_confidence": null,
   "parameter_covariance": null,
   "fixed_parameters": [],
   "experimental_pressure_range_gpa": [
    0.0,
    180.0
   ],
   "pressure_range_status": "reported_exactly",
   "validity": {
    "pressure_gpa": [
     0.0,
     180.0
    ],
    "notes": [
     "This is the exact source fit range, not a verified single-phase stability range.",
     "The source does not republish row-level volumes, weights, or pressure calibrations."
    ]
   },
   "notes": "Table 2 SMS4 preferred benchmark family. The source fits a legacy normalized-compression compilation and reports no parameter uncertainties or covariance. The material card is phase-unresolved because the article does not preserve phase-resolved observation lineage.",
   "pressure_calibration": {
    "status": "unresolved",
    "methods": [],
    "recalculation": {
     "status": "not_possible",
     "notes": "Exact row-wise legacy observations and their pressure calibrations are not republished."
    },
    "audit_date": "2026-09-05",
    "notes": "No pressure scale is inferred from the compiled material label or publication era."
   },
   "parameter_provenance": {
    "source_solid": "Au",
    "table_prefix": "sms4",
    "V0": "Table 2, experimental molar volume converted with exact Avogadro constant",
    "K0": "Table 2, SMS4",
    "K0_prime": "Table 2, SMS4",
    "fit_range": "Table 1",
    "mean_pressure_error_gpa": 0.702
   },
   "scientific_validation": {
    "status": "primary_source_validated",
    "note": "Independently checked against the cited primary publication (published article or official/author copy); no external software catalog was used as scientific authority.",
    "audit_date": "2026-09-01",
    "verified_fields": [
     "equation",
     "parameters",
     "units",
     "reference_state",
     "phase",
     "published_uncertainties",
     "validity"
    ],
    "primary_source_check": {
     "access_url": "https://doi.org/10.1515/zna-2010-1-202",
     "locations": [
      "Equations (3)-(15)",
      "Tables 1-2"
     ],
     "finding": "The paper explicitly defines all three models and prints V0, K0, K0-prime, the pressure range, and mean pressure error for every fitted solid.",
     "doi": "10.1515/zna-2010-1-202"
    },
    "primary_data_check": {
     "status": "parameterization_only",
     "audit_date": "2026-09-05",
     "source_locations": [
      "Tables 1-2; cited legacy compression compilations"
     ],
     "finding": "Source coefficients are complete and executable, but the fitted row-level compression observations and regression weights are not republished."
    }
   },
   "source_lineage": [
    {
     "role": "scientific equation, fit, and coefficients",
     "citation": "Sun et al. (2010), equations (6)-(9), Tables 1-2 (SMS4)",
     "doi": "10.1515/zna-2010-1-202"
    },
    {
     "role": "legacy normalized-compression observations",
     "citation": "Kennedy and Keeler (1972), except the source's separately cited H2, W, and NaCl datasets"
    }
   ]
  },
  {
   "identifier": "au_sun_2010_sms3_1",
   "label": "Sun et al. (2010), Au SMS3 legacy benchmark",
   "record_kind": "published",
   "equation_kind": "isothermal",
   "reference": {
    "authors": [
     "Sun",
     "Wu",
     "Guo",
     "Cai"
    ],
    "year": 2010,
    "title": "Two Universal Equations of State for Solids",
    "source": "Zeitschrift fuer Naturforschung A",
    "volume": "65",
    "locator": "34-44",
    "doi": "10.1515/zna-2010-1-202"
   },
   "volume_basis": {
    "kind": "formula_units",
    "formula_units": 1,
    "molar_mass_g_mol": 196.96657
   },
   "eos": {
    "type": "SunMorse3",
    "model": "sun_morse_3",
    "parameters": {
     "V0": 16.970709266516714,
     "K0": 183.94,
     "K0_prime": 5.2566
    }
   },
   "parameter_errors": {
    "V0": null,
    "K0": null,
    "K0_prime": null
   },
   "parameter_error_confidence": null,
   "parameter_covariance": null,
   "fixed_parameters": [],
   "experimental_pressure_range_gpa": [
    0.0,
    180.0
   ],
   "pressure_range_status": "reported_exactly",
   "validity": {
    "pressure_gpa": [
     0.0,
     180.0
    ],
    "notes": [
     "This is the exact source fit range, not a verified single-phase stability range.",
     "The source does not republish row-level volumes, weights, or pressure calibrations."
    ]
   },
   "notes": "Table 2 SMS3 same-data model sensitivity. The source fits a legacy normalized-compression compilation and reports no parameter uncertainties or covariance. The material card is phase-unresolved because the article does not preserve phase-resolved observation lineage.",
   "pressure_calibration": {
    "status": "unresolved",
    "methods": [],
    "recalculation": {
     "status": "not_possible",
     "notes": "Exact row-wise legacy observations and their pressure calibrations are not republished."
    },
    "audit_date": "2026-09-05",
    "notes": "No pressure scale is inferred from the compiled material label or publication era."
   },
   "parameter_provenance": {
    "source_solid": "Au",
    "table_prefix": "sms3",
    "V0": "Table 2, experimental molar volume converted with exact Avogadro constant",
    "K0": "Table 2, SMS3",
    "K0_prime": "Table 2, SMS3",
    "fit_range": "Table 1",
    "mean_pressure_error_gpa": 0.737
   },
   "scientific_validation": {
    "status": "primary_source_validated",
    "note": "Independently checked against the cited primary publication (published article or official/author copy); no external software catalog was used as scientific authority.",
    "audit_date": "2026-09-01",
    "verified_fields": [
     "equation",
     "parameters",
     "units",
     "reference_state",
     "phase",
     "published_uncertainties",
     "validity"
    ],
    "primary_source_check": {
     "access_url": "https://doi.org/10.1515/zna-2010-1-202",
     "locations": [
      "Equations (3)-(15)",
      "Tables 1-2"
     ],
     "finding": "The paper explicitly defines all three models and prints V0, K0, K0-prime, the pressure range, and mean pressure error for every fitted solid.",
     "doi": "10.1515/zna-2010-1-202"
    },
    "primary_data_check": {
     "status": "parameterization_only",
     "audit_date": "2026-09-05",
     "source_locations": [
      "Tables 1-2; cited legacy compression compilations"
     ],
     "finding": "Source coefficients are complete and executable, but the fitted row-level compression observations and regression weights are not republished."
    }
   },
   "source_lineage": [
    {
     "role": "scientific equation, fit, and coefficients",
     "citation": "Sun et al. (2010), equations (6)-(9), Tables 1-2 (SMS3)",
     "doi": "10.1515/zna-2010-1-202"
    },
    {
     "role": "legacy normalized-compression observations",
     "citation": "Kennedy and Keeler (1972), except the source's separately cited H2, W, and NaCl datasets"
    }
   ]
  },
  {
   "identifier": "au_sun_2010_mrs3_1",
   "label": "Sun et al. (2010), Au MRS3 legacy benchmark",
   "record_kind": "published",
   "equation_kind": "isothermal",
   "reference": {
    "authors": [
     "Sun",
     "Wu",
     "Guo",
     "Cai"
    ],
    "year": 2010,
    "title": "Two Universal Equations of State for Solids",
    "source": "Zeitschrift fuer Naturforschung A",
    "volume": "65",
    "locator": "34-44",
    "doi": "10.1515/zna-2010-1-202"
   },
   "volume_basis": {
    "kind": "formula_units",
    "formula_units": 1,
    "molar_mass_g_mol": 196.96657
   },
   "eos": {
    "type": "Morse3",
    "model": "morse_3",
    "parameters": {
     "V0": 16.970709266516714,
     "K0": 184.09,
     "K0_prime": 5.221
    }
   },
   "parameter_errors": {
    "V0": null,
    "K0": null,
    "K0_prime": null
   },
   "parameter_error_confidence": null,
   "parameter_covariance": null,
   "fixed_parameters": [],
   "experimental_pressure_range_gpa": [
    0.0,
    180.0
   ],
   "pressure_range_status": "reported_exactly",
   "validity": {
    "pressure_gpa": [
     0.0,
     180.0
    ],
    "notes": [
     "This is the exact source fit range, not a verified single-phase stability range.",
     "The source does not republish row-level volumes, weights, or pressure calibrations."
    ]
   },
   "notes": "Table 2 MRS3 same-data model sensitivity. The source fits a legacy normalized-compression compilation and reports no parameter uncertainties or covariance. The material card is phase-unresolved because the article does not preserve phase-resolved observation lineage.",
   "pressure_calibration": {
    "status": "unresolved",
    "methods": [],
    "recalculation": {
     "status": "not_possible",
     "notes": "Exact row-wise legacy observations and their pressure calibrations are not republished."
    },
    "audit_date": "2026-09-05",
    "notes": "No pressure scale is inferred from the compiled material label or publication era."
   },
   "parameter_provenance": {
    "source_solid": "Au",
    "table_prefix": "mrs3",
    "V0": "Table 2, experimental molar volume converted with exact Avogadro constant",
    "K0": "Table 2, MRS3",
    "K0_prime": "Table 2, MRS3",
    "fit_range": "Table 1",
    "mean_pressure_error_gpa": 0.711
   },
   "scientific_validation": {
    "status": "primary_source_validated",
    "note": "Independently checked against the cited primary publication (published article or official/author copy); no external software catalog was used as scientific authority.",
    "audit_date": "2026-09-01",
    "verified_fields": [
     "equation",
     "parameters",
     "units",
     "reference_state",
     "phase",
     "published_uncertainties",
     "validity"
    ],
    "primary_source_check": {
     "access_url": "https://doi.org/10.1515/zna-2010-1-202",
     "locations": [
      "Equations (3)-(15)",
      "Tables 1-2"
     ],
     "finding": "The paper explicitly defines all three models and prints V0, K0, K0-prime, the pressure range, and mean pressure error for every fitted solid.",
     "doi": "10.1515/zna-2010-1-202"
    },
    "primary_data_check": {
     "status": "parameterization_only",
     "audit_date": "2026-09-05",
     "source_locations": [
      "Tables 1-2; cited legacy compression compilations"
     ],
     "finding": "Source coefficients are complete and executable, but the fitted row-level compression observations and regression weights are not republished."
    }
   },
   "source_lineage": [
    {
     "role": "scientific equation, fit, and coefficients",
     "citation": "Sun et al. (2010), equations (6)-(9), Tables 1-2 (MRS3)",
     "doi": "10.1515/zna-2010-1-202"
    },
    {
     "role": "legacy normalized-compression observations",
     "citation": "Kennedy and Keeler (1972), except the source's separately cited H2, W, and NaCl datasets"
    }
   ]
  },
  {
   "identifier": "au_sun_2010_low_vn",
   "label": "Sun et al. (2010), Au low-pressure VN",
   "record_kind": "published",
   "equation_kind": "isothermal",
   "reference": {
    "authors": [
     "Sun",
     "Wu",
     "Guo",
     "Cai"
    ],
    "year": 2010,
    "title": "Two Universal Equations of State for Solids",
    "source": "Zeitschrift fuer Naturforschung A",
    "doi": "10.1515/zna-2010-1-202"
   },
   "eos": {
    "type": "Vinet",
    "model": "vinet",
    "parameters": {
     "V0": 16.970709266516714,
     "K0": 184.07,
     "K0_prime": 5.029
    }
   },
   "parameter_errors": {
    "V0": null,
    "K0": null,
    "K0_prime": null
   },
   "parameter_error_confidence": null,
   "parameter_covariance": null,
   "fixed_parameters": [],
   "temperature_ref": 300.0,
   "experimental_pressure_range_gpa": [
    0.0,
    46.0
   ],
   "pressure_range_status": "reported_exactly",
   "validity": {
    "pressure_gpa": [
     0.0,
     46.0
    ],
    "temperature_k": [
     300.0,
     300.0
    ],
    "notes": [
     "Published fit/data envelope, not a phase-stability or extrapolation guarantee."
    ]
   },
   "notes": "Low-pressure refit of the source's legacy experimental compression compilation. The phase and individual pressure calibrations are unresolved, so this record remains on the existing phase-unresolved legacy card.",
   "pressure_calibration": {
    "status": "unresolved",
    "methods": [
     {
      "kind": "other",
      "source_location": "legacy_compiled_compression"
     }
    ],
    "recalculation": {
     "status": "not_possible",
     "notes": "A coefficient-level import cannot reconstruct unreported row-level calibration observations."
    },
    "audit_date": "2026-09-06"
   },
   "parameter_provenance": {
    "V0": "Table 3",
    "K0": "Table 3",
    "K0_prime": "Table 3"
   },
   "scientific_validation": {
    "status": "primary_source_validated",
    "note": "Equation, printed coefficients, units, fixed parameters, and reported fitting envelope checked directly against the primary source.",
    "audit_date": "2026-09-06",
    "verified_fields": [
     "equation",
     "parameters",
     "units",
     "reference_state",
     "phase",
     "published_uncertainties",
     "validity"
    ],
    "primary_source_check": {
     "access_url": "https://doi.org/10.1515/zna-2010-1-202",
     "doi": "10.1515/zna-2010-1-202",
     "locations": [
      "equations (3)-(15)",
      "Table 3"
     ],
     "finding": "Table 3 prints the low-pressure range and Vinet, Baonza, MRS3, SMS3, and SMS4 coefficients; V0 is the experimental molar volume from Table 2."
    },
    "primary_data_check": {
     "status": "parameterization_only",
     "audit_date": "2026-09-06",
     "source_locations": [
      "equations (3)-(15)",
      "Table 3"
     ],
     "finding": "Published coefficients are executable; this import does not claim a new refit of row-level observations."
    }
   },
   "source_lineage": [
    {
     "role": "scientific equation and coefficients",
     "citation": "Two Universal Equations of State for Solids, equations (3)-(15), Table 3",
     "doi": "10.1515/zna-2010-1-202"
    }
   ]
  },
  {
   "identifier": "au_sun_2010_low_mrs3",
   "label": "Sun et al. (2010), Au low-pressure MRS3",
   "record_kind": "published",
   "equation_kind": "isothermal",
   "reference": {
    "authors": [
     "Sun",
     "Wu",
     "Guo",
     "Cai"
    ],
    "year": 2010,
    "title": "Two Universal Equations of State for Solids",
    "source": "Zeitschrift fuer Naturforschung A",
    "doi": "10.1515/zna-2010-1-202"
   },
   "eos": {
    "type": "Morse3",
    "model": "morse_3",
    "parameters": {
     "V0": 16.970709266516714,
     "K0": 184.74,
     "K0_prime": 5.118
    }
   },
   "parameter_errors": {
    "V0": null,
    "K0": null,
    "K0_prime": null
   },
   "parameter_error_confidence": null,
   "parameter_covariance": null,
   "fixed_parameters": [],
   "temperature_ref": 300.0,
   "experimental_pressure_range_gpa": [
    0.0,
    46.0
   ],
   "pressure_range_status": "reported_exactly",
   "validity": {
    "pressure_gpa": [
     0.0,
     46.0
    ],
    "temperature_k": [
     300.0,
     300.0
    ],
    "notes": [
     "Published fit/data envelope, not a phase-stability or extrapolation guarantee."
    ]
   },
   "notes": "Low-pressure refit of the source's legacy experimental compression compilation. The phase and individual pressure calibrations are unresolved, so this record remains on the existing phase-unresolved legacy card.",
   "pressure_calibration": {
    "status": "unresolved",
    "methods": [
     {
      "kind": "other",
      "source_location": "legacy_compiled_compression"
     }
    ],
    "recalculation": {
     "status": "not_possible",
     "notes": "A coefficient-level import cannot reconstruct unreported row-level calibration observations."
    },
    "audit_date": "2026-09-06"
   },
   "parameter_provenance": {
    "V0": "Table 3",
    "K0": "Table 3",
    "K0_prime": "Table 3"
   },
   "scientific_validation": {
    "status": "primary_source_validated",
    "note": "Equation, printed coefficients, units, fixed parameters, and reported fitting envelope checked directly against the primary source.",
    "audit_date": "2026-09-06",
    "verified_fields": [
     "equation",
     "parameters",
     "units",
     "reference_state",
     "phase",
     "published_uncertainties",
     "validity"
    ],
    "primary_source_check": {
     "access_url": "https://doi.org/10.1515/zna-2010-1-202",
     "doi": "10.1515/zna-2010-1-202",
     "locations": [
      "equations (3)-(15)",
      "Table 3"
     ],
     "finding": "Table 3 prints the low-pressure range and Vinet, Baonza, MRS3, SMS3, and SMS4 coefficients; V0 is the experimental molar volume from Table 2."
    },
    "primary_data_check": {
     "status": "parameterization_only",
     "audit_date": "2026-09-06",
     "source_locations": [
      "equations (3)-(15)",
      "Table 3"
     ],
     "finding": "Published coefficients are executable; this import does not claim a new refit of row-level observations."
    }
   },
   "source_lineage": [
    {
     "role": "scientific equation and coefficients",
     "citation": "Two Universal Equations of State for Solids, equations (3)-(15), Table 3",
     "doi": "10.1515/zna-2010-1-202"
    }
   ]
  },
  {
   "identifier": "au_sun_2010_low_sms3",
   "label": "Sun et al. (2010), Au low-pressure SMS3",
   "record_kind": "published",
   "equation_kind": "isothermal",
   "reference": {
    "authors": [
     "Sun",
     "Wu",
     "Guo",
     "Cai"
    ],
    "year": 2010,
    "title": "Two Universal Equations of State for Solids",
    "source": "Zeitschrift fuer Naturforschung A",
    "doi": "10.1515/zna-2010-1-202"
   },
   "eos": {
    "type": "SunMorse3",
    "model": "sun_morse_3",
    "parameters": {
     "V0": 16.970709266516714,
     "K0": 184.3,
     "K0_prime": 5.165
    }
   },
   "parameter_errors": {
    "V0": null,
    "K0": null,
    "K0_prime": null
   },
   "parameter_error_confidence": null,
   "parameter_covariance": null,
   "fixed_parameters": [],
   "temperature_ref": 300.0,
   "experimental_pressure_range_gpa": [
    0.0,
    46.0
   ],
   "pressure_range_status": "reported_exactly",
   "validity": {
    "pressure_gpa": [
     0.0,
     46.0
    ],
    "temperature_k": [
     300.0,
     300.0
    ],
    "notes": [
     "Published fit/data envelope, not a phase-stability or extrapolation guarantee."
    ]
   },
   "notes": "Low-pressure refit of the source's legacy experimental compression compilation. The phase and individual pressure calibrations are unresolved, so this record remains on the existing phase-unresolved legacy card.",
   "pressure_calibration": {
    "status": "unresolved",
    "methods": [
     {
      "kind": "other",
      "source_location": "legacy_compiled_compression"
     }
    ],
    "recalculation": {
     "status": "not_possible",
     "notes": "A coefficient-level import cannot reconstruct unreported row-level calibration observations."
    },
    "audit_date": "2026-09-06"
   },
   "parameter_provenance": {
    "V0": "Table 3",
    "K0": "Table 3",
    "K0_prime": "Table 3"
   },
   "scientific_validation": {
    "status": "primary_source_validated",
    "note": "Equation, printed coefficients, units, fixed parameters, and reported fitting envelope checked directly against the primary source.",
    "audit_date": "2026-09-06",
    "verified_fields": [
     "equation",
     "parameters",
     "units",
     "reference_state",
     "phase",
     "published_uncertainties",
     "validity"
    ],
    "primary_source_check": {
     "access_url": "https://doi.org/10.1515/zna-2010-1-202",
     "doi": "10.1515/zna-2010-1-202",
     "locations": [
      "equations (3)-(15)",
      "Table 3"
     ],
     "finding": "Table 3 prints the low-pressure range and Vinet, Baonza, MRS3, SMS3, and SMS4 coefficients; V0 is the experimental molar volume from Table 2."
    },
    "primary_data_check": {
     "status": "parameterization_only",
     "audit_date": "2026-09-06",
     "source_locations": [
      "equations (3)-(15)",
      "Table 3"
     ],
     "finding": "Published coefficients are executable; this import does not claim a new refit of row-level observations."
    }
   },
   "source_lineage": [
    {
     "role": "scientific equation and coefficients",
     "citation": "Two Universal Equations of State for Solids, equations (3)-(15), Table 3",
     "doi": "10.1515/zna-2010-1-202"
    }
   ]
  },
  {
   "identifier": "au_sun_2010_low_sms4",
   "label": "Sun et al. (2010), Au low-pressure SMS4",
   "record_kind": "published",
   "equation_kind": "isothermal",
   "reference": {
    "authors": [
     "Sun",
     "Wu",
     "Guo",
     "Cai"
    ],
    "year": 2010,
    "title": "Two Universal Equations of State for Solids",
    "source": "Zeitschrift fuer Naturforschung A",
    "doi": "10.1515/zna-2010-1-202"
   },
   "eos": {
    "type": "SunMorse4",
    "model": "sun_morse_4",
    "parameters": {
     "V0": 16.970709266516714,
     "K0": 184.49,
     "K0_prime": 5.125
    }
   },
   "parameter_errors": {
    "V0": null,
    "K0": null,
    "K0_prime": null
   },
   "parameter_error_confidence": null,
   "parameter_covariance": null,
   "fixed_parameters": [],
   "temperature_ref": 300.0,
   "experimental_pressure_range_gpa": [
    0.0,
    46.0
   ],
   "pressure_range_status": "reported_exactly",
   "validity": {
    "pressure_gpa": [
     0.0,
     46.0
    ],
    "temperature_k": [
     300.0,
     300.0
    ],
    "notes": [
     "Published fit/data envelope, not a phase-stability or extrapolation guarantee."
    ]
   },
   "notes": "Low-pressure refit of the source's legacy experimental compression compilation. The phase and individual pressure calibrations are unresolved, so this record remains on the existing phase-unresolved legacy card.",
   "pressure_calibration": {
    "status": "unresolved",
    "methods": [
     {
      "kind": "other",
      "source_location": "legacy_compiled_compression"
     }
    ],
    "recalculation": {
     "status": "not_possible",
     "notes": "A coefficient-level import cannot reconstruct unreported row-level calibration observations."
    },
    "audit_date": "2026-09-06"
   },
   "parameter_provenance": {
    "V0": "Table 3",
    "K0": "Table 3",
    "K0_prime": "Table 3"
   },
   "scientific_validation": {
    "status": "primary_source_validated",
    "note": "Equation, printed coefficients, units, fixed parameters, and reported fitting envelope checked directly against the primary source.",
    "audit_date": "2026-09-06",
    "verified_fields": [
     "equation",
     "parameters",
     "units",
     "reference_state",
     "phase",
     "published_uncertainties",
     "validity"
    ],
    "primary_source_check": {
     "access_url": "https://doi.org/10.1515/zna-2010-1-202",
     "doi": "10.1515/zna-2010-1-202",
     "locations": [
      "equations (3)-(15)",
      "Table 3"
     ],
     "finding": "Table 3 prints the low-pressure range and Vinet, Baonza, MRS3, SMS3, and SMS4 coefficients; V0 is the experimental molar volume from Table 2."
    },
    "primary_data_check": {
     "status": "parameterization_only",
     "audit_date": "2026-09-06",
     "source_locations": [
      "equations (3)-(15)",
      "Table 3"
     ],
     "finding": "Published coefficients are executable; this import does not claim a new refit of row-level observations."
    }
   },
   "source_lineage": [
    {
     "role": "scientific equation and coefficients",
     "citation": "Two Universal Equations of State for Solids, equations (3)-(15), Table 3",
     "doi": "10.1515/zna-2010-1-202"
    }
   ]
  },
  {
   "identifier": "au_sun_2010_low_bn",
   "label": "Sun et al. (2010), Au low-pressure BN",
   "record_kind": "published",
   "equation_kind": "isothermal",
   "reference": {
    "authors": [
     "Sun",
     "Wu",
     "Guo",
     "Cai"
    ],
    "year": 2010,
    "title": "Two Universal Equations of State for Solids",
    "source": "Zeitschrift fuer Naturforschung A",
    "doi": "10.1515/zna-2010-1-202"
   },
   "eos": {
    "type": "Baonza",
    "model": "baonza",
    "parameters": {
     "V0": 16.970709266516714,
     "K0": 184.64,
     "K0_prime": 4.983
    }
   },
   "parameter_errors": {
    "V0": null,
    "K0": null,
    "K0_prime": null
   },
   "parameter_error_confidence": null,
   "parameter_covariance": null,
   "fixed_parameters": [],
   "temperature_ref": 300.0,
   "experimental_pressure_range_gpa": [
    0.0,
    46.0
   ],
   "pressure_range_status": "reported_exactly",
   "validity": {
    "pressure_gpa": [
     0.0,
     46.0
    ],
    "temperature_k": [
     300.0,
     300.0
    ],
    "notes": [
     "Published fit/data envelope, not a phase-stability or extrapolation guarantee."
    ]
   },
   "notes": "Low-pressure refit of the source's legacy experimental compression compilation. The phase and individual pressure calibrations are unresolved, so this record remains on the existing phase-unresolved legacy card.",
   "pressure_calibration": {
    "status": "unresolved",
    "methods": [
     {
      "kind": "other",
      "source_location": "legacy_compiled_compression"
     }
    ],
    "recalculation": {
     "status": "not_possible",
     "notes": "A coefficient-level import cannot reconstruct unreported row-level calibration observations."
    },
    "audit_date": "2026-09-06"
   },
   "parameter_provenance": {
    "V0": "Table 3",
    "K0": "Table 3",
    "K0_prime": "Table 3"
   },
   "scientific_validation": {
    "status": "primary_source_validated",
    "note": "Equation, printed coefficients, units, fixed parameters, and reported fitting envelope checked directly against the primary source.",
    "audit_date": "2026-09-06",
    "verified_fields": [
     "equation",
     "parameters",
     "units",
     "reference_state",
     "phase",
     "published_uncertainties",
     "validity"
    ],
    "primary_source_check": {
     "access_url": "https://doi.org/10.1515/zna-2010-1-202",
     "doi": "10.1515/zna-2010-1-202",
     "locations": [
      "equations (3)-(15)",
      "Table 3"
     ],
     "finding": "Table 3 prints the low-pressure range and Vinet, Baonza, MRS3, SMS3, and SMS4 coefficients; V0 is the experimental molar volume from Table 2."
    },
    "primary_data_check": {
     "status": "parameterization_only",
     "audit_date": "2026-09-06",
     "source_locations": [
      "equations (3)-(15)",
      "Table 3"
     ],
     "finding": "Published coefficients are executable; this import does not claim a new refit of row-level observations."
    }
   },
   "source_lineage": [
    {
     "role": "scientific equation and coefficients",
     "citation": "Two Universal Equations of State for Solids, equations (3)-(15), Table 3",
     "doi": "10.1515/zna-2010-1-202"
    }
   ]
  }
 ]
}

File: peritheos/data/materials/b4c.eosmat
{
  "format_version": 5,
  "identifier": "b4c",
  "name": "B4C",
  "formula": "B4C",
  "phase": "rhombohedral B4C",
  "units": {"pressure": "GPa", "temperature": "K", "volume": "angstrom^3/conventional_unit_cell"},
  "formula_units_per_cell": 9,
  "default_records": {"equilibrium": "b4c_somayazulu_2023_bm3_1"},
  "eos_records": [
    {
      "identifier": "b4c_somayazulu_2023_bm3_1",
      "label": "Somayazulu et al. (2023), BM3 + MGD",
      "check": {
        "reproduction": "disagrees",
        "compared": "published_fit",
        "why": "q: refit 1.05 vs published 2.1 (-50.0%), beyond the agreement limit.",
        "warning": null,
        "source_check": "verified",
        "source_checked_on": "2026-09-03",
        "source_note": "From the article and supplement. Conflicts resolved: BM3, not BM2 (Figure 1 caption); theta0 per Figure 4 caption and supplement, not 1450 K (Table 1); gamma0, q from the article, not the supplement; Tr from the supplement, not 300 K; K0' error 0.1 per the abstract, not 3.3(5) in the results text.",
        "audit": "../audits/b4c.audit.json#b4c_somayazulu_2023_bm3_1"
      },
      "model": "BM3",
      "temperature_ref": 298.0,
      "parameters": {
        "V0": {"value": 328.4, "error": null, "fixed": true},
        "K0": {"value": 221.0, "error": 2.0, "fixed": true},
        "K0_prime": {"value": 3.3, "error": 0.1, "fixed": true}
      },
      "thermal": {
        "model": "MieGruneisenDebye",
        "parameters": {
          "Tr": {"value": 298.0, "error": null, "fixed": true},
          "theta0": {"value": 1425.0, "error": null, "fixed": true},
          "gamma0": {"value": 0.8, "error": null, "fixed": true},
          "q": {"value": 2.1, "error": null},
          "n": {"value": 5, "error": null, "fixed": true}
        },
        "debye_temperature_law": "integrated_gruneisen"
      },
      "experimental_pressure_range_gpa": [0.0, 50.0],
      "experimental_temperature_range_k": [300.0, 2500.0],
      "determination_method": "experimental",
      "notes": "BM3 reference isotherm from the room-temperature quench-data fit, held fixed in the P-V-T fit of the Mie-Grüneisen-Debye thermal pressure. The thermal model uses n = 5 atoms per B4C formula unit and is the paper's generalized Tange relation with a = 1. The average disordered R-3m structure is reported stable over the experimental range.",
      "fit_datasets": ["b4c_somayazulu_2023_table4_pvt"],
      "reference": {
        "authors": ["Somayazulu", "Ahart", "Meng", "Ciezak", "Velisavlevic", "Hemley"],
        "year": 2023,
        "title": "P-V-T equation of state of boron carbide",
        "source": "Philos. Trans. R. Soc. A",
        "volume": "381",
        "locator": "20220331",
        "doi": "10.1098/rsta.2022.0331"
      }
    },
    {
      "identifier": "b4c_somayazulu_2023_berman_2",
      "label": "Somayazulu et al. (2023), BM3 + Berman thermal reference state",
      "check": {
        "reproduction": "close",
        "compared": "published_fit",
        "why": "dK_dT: refit -0.0123 vs published -0.008 (-54.0%), beyond the agreement limit.",
        "warning": null,
        "source_check": "verified",
        "source_checked_on": "2026-09-03",
        "source_note": "Coefficients from Table 2 (Equations 3.8-3.9). The article's displayed exponential-integral formula matches the EosFit Fei-style law, not its Berman label; the stored curve is the truncated quadratic law that EosFit7 uses for Berman.",
        "audit": "../audits/b4c.audit.json#b4c_somayazulu_2023_berman_2"
      },
      "model": "BM3",
      "temperature_ref": 298.0,
      "parameters": {
        "V0": {"value": 328.4, "error": null, "fixed": true},
        "K0": {"value": 221.0, "error": 2.0, "fixed": true},
        "K0_prime": {"value": 3.3, "error": 0.1, "fixed": true}
      },
      "thermal": {
        "model": "AlphaKT",
        "parameters": {
          "Tr": {"value": 298.0, "error": null, "fixed": true},
          "alpha0": {"value": 1.94e-05, "error": 1.6e-06},
          "alpha1": {"value": 5.73e-10, "error": null, "fixed": true},
          "dK_dT": {"value": -0.008, "error": 0.003}
        },
        "thermal_expansion_law": "linear_temperature",
        "reference_volume_law": "berman"
      },
      "experimental_pressure_range_gpa": [0.0, 50.0],
      "experimental_temperature_range_k": [300.0, 2500.0],
      "determination_method": "experimental",
      "notes": "The paper's Berman P-V-T fit, made with the EosFit7c program: V0(T) = V0*[1 + alpha0*(T-Tr) + 0.5*alpha1*(T-Tr)^2] and K0(T) = K0 + dK0/dT*(T-Tr), with the 300 K BM3 parameters fixed. The authors call this parameterization unphysical and offer it as a ready estimate of K(P, T).",
      "fit_datasets": ["b4c_somayazulu_2023_table4_pvt"],
      "reference": {
        "authors": ["Somayazulu", "Ahart", "Meng", "Ciezak", "Velisavlevic", "Hemley"],
        "year": 2023,
        "title": "P-V-T equation of state of boron carbide",
        "source": "Philos. Trans. R. Soc. A",
        "volume": "381",
        "locator": "20220331",
        "doi": "10.1098/rsta.2022.0331"
      }
    },
    {
      "identifier": "b4c_somayazulu_2023_berman_refit",
      "label": "Peritheos refit of Somayazulu et al. (2023), BM3 + Berman",
      "check": {
        "reproduction": "reproduced",
        "compared": "peritheos_refit",
        "warning": null,
        "source_check": "verified",
        "source_checked_on": "2026-09-03",
        "source_note": "Observations from supplementary Table 4. V0, K0 and K0' are the published 300 K BM3 values and alpha1 the published Berman-fit value; Tr is the EosFit7 Berman default.",
        "audit": "../audits/b4c.audit.json#b4c_somayazulu_2023_berman_refit"
      },
      "model": "BM3",
      "temperature_ref": 298.0,
      "parameters": {
        "V0": {"value": 328.4, "error": null, "fixed": true},
        "K0": {"value": 221.0, "error": null, "fixed": true},
        "K0_prime": {"value": 3.3, "error": null, "fixed": true}
      },
      "thermal": {
        "model": "AlphaKT",
        "parameters": {
          "Tr": {"value": 298.0, "error": null, "fixed": true},
          "alpha0": {"value": 1.8112e-05, "error": 2.1554e-06},
          "alpha1": {"value": 5.73e-10, "error": null, "fixed": true},
          "dK_dT": {"value": -0.01311, "error": 0.00419}
        },
        "thermal_expansion_law": "linear_temperature",
        "reference_volume_law": "berman"
      },
      "parameter_error_confidence": 0.6826894921370859,
      "parameter_covariance": {
        "parameter_order": ["alpha0", "dK_dT"],
        "matrix": [
          [4.64574916e-12, -8.651818708e-09],
          [-8.651818708e-09, 1.75561e-05]
        ]
      },
      "experimental_pressure_range_gpa": [9.0, 49.4],
      "experimental_temperature_range_k": [1027.0, 2500.0],
      "pressure_range_status": "reported_exactly",
      "determination_method": "experimental",
      "record_kind": "refit",
      "notes": "Peritheos refit of the public rounded data with the EosFit7c 7.60 program, not a published parameter set. The run refined alpha0 and dK0/dT against the 41 heated rows using all reported P, V and T uncertainties. The stored covariance omits the uncertainty of the fixed reference-isotherm parameters.",
      "fit_datasets": ["b4c_somayazulu_2023_table4_pvt"],
      "reference": {
        "authors": ["Somayazulu", "Ahart", "Meng", "Ciezak", "Velisavlevic", "Hemley"],
        "year": 2023,
        "title": "P-V-T equation of state of boron carbide",
        "source": "Philos. Trans. R. Soc. A",
        "volume": "381",
        "locator": "20220331",
        "doi": "10.1098/rsta.2022.0331"
      },
      "derived_from_record": "b4c_somayazulu_2023_berman_2"
    }
  ],
  "aliases": ["Boron carbide"],
  "cell_contents": "B36C9 (9 B4C formula units) in the conventional hexagonal R-3m cell",
  "symmetry": "HEXAGONAL",
  "space_group": "R-3m",
  "space_group_number": 166,
  "lattice": {"a": 5.601, "b": null, "c": 12.087, "alpha": 90.0, "beta": 90.0, "gamma": 120.0},
  "atom_sites": [
    {"element": "B", "wyckoff": "18h", "x": 0.838, "y": 0.162, "z": 0.358, "occupancy": 1.0},
    {"element": "B", "wyckoff": "18h", "x": 0.892, "y": 0.108, "z": 0.1167, "occupancy": 0.8333333333},
    {"element": "C", "wyckoff": "18h", "x": 0.892, "y": 0.108, "z": 0.1167, "occupancy": 0.1666666667},
    {"element": "B", "wyckoff": "3b", "x": 0.0, "y": 0.0, "z": 0.5, "occupancy": 1.0},
    {"element": "C", "wyckoff": "6c", "x": 0.0, "y": 0.0, "z": 0.3809, "occupancy": 1.0}
  ],
  "peaks": [],
  "notes": "Diffraction-ready average R-3m B4C model in the conventional hexagonal setting. The atomic coordinates follow the Clark-Hoard/JCPDS average structure; split B/C occupancy on the polar icosahedral site gives exactly B36C9 in the cell. The lattice parameters a=5.601(1) A and c=12.087(5) A are the ambient sample values reported by Somayazulu et al. in the official supplement and give V=328.383 A^3, consistent with the fixed 328.4 A^3 EOS reference volume. Structure references: Clark and Hoard, J. Am. Chem. Soc. 65, 2115-2119 (1943), doi:10.1021/ja01251a026; Somayazulu et al. (2023), doi:10.1098/rsta.2022.0331; JCPDS/PDF 6-0555. PhaseSmith can expand the five asymmetric sites to calculate powder reflections and intensities.",
  "datasets": [
    {
      "identifier": "b4c_somayazulu_2023_table4_pvt",
      "kind": "pressure_volume_temperature",
      "description": "Full B4C P-V-T dataset and reported coordinate uncertainties used for the MGD and Berman fits.",
      "reference": {
        "authors": ["Somayazulu", "Ahart", "Meng", "Ciezak", "Velisavlevic", "Hemley"],
        "year": 2023,
        "source": "Philos. Trans. R. Soc. A supplementary material",
        "doi": "10.6084/m9.figshare.c.6751752"
      },
      "source_location": "official supplementary material, Table 4",
      "source_url": "https://rs.figshare.com/articles/journal_contribution/Figure_data_for_P-V-T_Equation_of_State_of_Boron_Carbide_from_High_P-T_conditions_in_boron_carbide/23716434",
      "license": "CC BY 4.0",
      "columns": [
        {"name": "pressure_gpa", "quantity": "pressure", "unit": "GPa", "role": "value"},
        {
          "name": "pressure_sigma_gpa",
          "quantity": "pressure",
          "unit": "GPa",
          "role": "standard_deviation",
          "of": "pressure_gpa"
        },
        {"name": "volume_a3", "quantity": "conventional_unit_cell_volume", "unit": "angstrom^3", "role": "value"},
        {
          "name": "volume_sigma_a3",
          "quantity": "conventional_unit_cell_volume",
          "unit": "angstrom^3",
          "role": "standard_deviation",
          "of": "volume_a3"
        },
        {"name": "temperature_k", "quantity": "temperature", "unit": "K", "role": "value"},
        {
          "name": "temperature_sigma_k",
          "quantity": "temperature",
          "unit": "K",
          "role": "standard_deviation",
          "of": "temperature_k"
        }
      ],
      "rows": [
        [10.1, 0.1, 314.0, 0.2, 300, 1],
        [11.9, 1.0, 314.7, 0.1, 1027, 50],
        [9.0, 1.2, 317.0, 0.1, 1063, 50],
        [9.1, 1.1, 318.6, 0.1, 1102, 50],
        [12.8, 1.2, 317.6, 0.1, 1536, 70],
        [14.0, 2.0, 317.2, 0.1, 1822, 150],
        [14.1, 2.0, 319.4, 0.1, 1988, 25],
        [12.6, 2.0, 320.0, 0.1, 2088, 85],
        [13.5, 0.9, 317.0, 0.1, 1403, 50],
        [12.2, 1.0, 316.4, 0.1, 1231, 25],
        [13.9, 1.1, 315.0, 0.1, 1420, 150],
        [11.0, 0.1, 313.0, 0.1, 300, 1],
        [18.4, 0.1, 303.9, 0.2, 300, 1],
        [22.5, 0.8, 304.0, 0.1, 1344, 50],
        [22.4, 0.9, 305.2, 0.1, 1402, 100],
        [22.5, 1.3, 307.3, 0.1, 2020, 200],
        [23.9, 1.0, 304.4, 0.1, 1429, 150],
        [24.0, 1.1, 304.3, 0.1, 1427, 50],
        [23.8, 0.8, 305.5, 0.1, 1534, 25],
        [24.5, 1.0, 305.8, 0.1, 1908, 100],
        [28.0, 1.8, 305.4, 0.1, 2120, 50],
        [22.8, 1.2, 304.0, 0.1, 1395, 25],
        [21.9, 0.1, 300.5, 0.1, 300, 1],
        [24.4, 0.1, 297.1, 0.2, 300, 1],
        [25.0, 1.0, 299.0, 0.1, 1136, 50],
        [29.0, 1.2, 296.4, 0.1, 1185, 50],
        [30.2, 1.5, 296.0, 0.1, 1456, 25],
        [33.1, 1.3, 296.9, 0.1, 1712, 70],
        [33.2, 1.2, 300.2, 0.1, 2308, 250],
        [35.8, 2.2, 298.1, 0.1, 2315, 200],
        [34.6, 1.9, 296.2, 0.1, 1912, 150],
        [36.2, 0.1, 286.5, 0.2, 300, 1],
        [37.8, 1.2, 287.8, 0.1, 1130, 50],
        [37.5, 1.2, 289.1, 0.1, 1268, 50],
        [37.3, 0.1, 285.2, 0.1, 300, 1],
        [39.5, 1.4, 287.5, 0.1, 1392, 50],
        [40.4, 2.3, 289.1, 0.1, 2023, 100],
        [42.1, 2.3, 289.5, 0.1, 2139, 50],
        [41.1, 2.5, 286.6, 0.1, 1570, 150],
        [40.6, 1.2, 287.7, 0.1, 1377, 100],
        [40.4, 1.2, 285.8, 0.1, 1272, 250],
        [37.8, 0.1, 284.3, 0.2, 300, 1],
        [39.9, 0.1, 282.6, 0.1, 300, 1],
        [44.5, 1.2, 282.0, 0.1, 1300, 50],
        [46.4, 2.5, 282.3, 0.1, 1500, 100],
        [47.7, 1.3, 282.3, 0.1, 1700, 250],
        [46.5, 2.3, 282.1, 0.1, 1900, 200],
        [48.6, 2.5, 283.8, 0.1, 2275, 175],
        [49.4, 2.5, 284.1, 0.1, 2500, 200],
        [43.5, 2.2, 282.4, 0.1, 1350, 50],
        [41.3, 0.1, 281.7, 0.1, 300, 1]
      ],
      "used_by_eos_records": ["b4c_somayazulu_2023_bm3_1", "b4c_somayazulu_2023_berman_2", "b4c_somayazulu_2023_berman_refit"],
      "uncertainty": {"reported_as": "standard_deviation", "coverage_factor": 1.0, "covariance": "not_reported"},
      "notes": "Pressure was derived from the common MgO P-V-T scale; the reported row-wise sigmas do not include an inter-point covariance matrix. Ten rows are at 300 K and 41 are heated."
    }
  ]
}
