Repository: CPrescher/peritheos

# Bundled material library

The material files use [native EOSMAT v5](../../../docs/eosmat-v5.md): model and
annotated coefficients come first, each record ends with a short `check`
headline, and datasets follow the records. Each record's audit trail
(`evidence`, detailed `pressure_calibration` and other audit-only blocks) is
in `../audits/<material>.audit.json`, keyed by record identifier. Scientific
values, observations and qualifications are preserved.

`load_eosmat(path)` and `get_material_document(identifier)` return the complete
merged document (`include_audit=False` gives the record file alone).
`get_material_document` returns a v3-shaped dictionary by default; pass

File: peritheos/data/materials/barium_bcc.eosmat
{
 "format": "peritheos.material",
 "format_version": 3,
 "identifier": "barium_bcc",
 "name": "Barium (bcc)",
 "formula": "Ba",
 "phase": "bcc barium, source P1-expanded cell",
 "cell_contents": "2 Ba atoms in the archived P1-expanded source cell",
 "units": {
  "pressure": "GPa",
  "temperature": "K",
  "volume": "angstrom^3/conventional_unit_cell"
 },
 "symmetry": "TRICLINIC",
 "lattice": {
  "a": 5.02792,
  "b": 5.02792,
  "c": 5.02792,
  "alpha": 90.0,
  "beta": 90.0,
  "gamma": 90.0
 },
 "formula_units_per_cell": 2,
 "space_group": "P1",
 "space_group_number": 1,
 "atom_sites": [
  {
   "element": "Ba",
   "wyckoff": "1a",
   "x": 0.0,
   "y": 0.0,
   "z": 0.0,
   "occupancy": 1.0
  },
  {
   "element": "Ba",
   "wyckoff": "1a",
   "x": 0.5,
   "y": 0.5,
   "z": 0.5,
   "occupancy": 1.0
  }
 ],
 "peaks": [],
 "source": {
  "structure": "CIFs.tar.gz/Ba.cif",
  "structure_sha256": "3d87fc8bb98b0fbe4b1a308985ab76ef084f590a0594a322eabab6e840b9d62c",
  "archive_url": "https://archive.materialscloud.org/record/2023.133",
  "archive_doi": "10.24435/materialscloud:5e-mv",
  "license": "CC BY 4.0"
 },
 "notes": "The exact explicit P1 cell from the official Delta-project CIF is retained for diffraction and volume-basis reproducibility; the phase field records the crystallographic prototype. The structural cell and fitted V0 may differ because the archive combines code-specific EOS fits with a common reference geometry.",
 "eos_records": [
  {
   "identifier": "barium_bcc_lejaeghere_2016_wien2k_pbe_bm3",
   "label": "Lejaeghere et al. (2016), WIEN2k PBE BM3",
   "record_kind": "published",
   "equation_kind": "isothermal",
   "reference": {
    "authors": [
     "Lejaeghere",
     "et al."
    ],
    "year": 2016,
    "title": "Reproducibility in density functional theory calculations of solids",
    "source": "Science",
    "volume": "351",
    "locator": "aad3000",
    "doi": "10.1126/science.aad3000"
   },
   "sample_composition": "Elemental Ba; archived Delta-project reference structure.",
   "volume_basis": {
    "kind": "formula_units",
    "formula_units": 2.0,
    "molar_mass_g_mol": 137.327
   },
   "eos": {
    "type": "BM3",
    "model": "birch_murnaghan_3",
    "parameters": {
     "V0": 126.2802,
     "K0": 8.677,
     "K0_prime": 3.77
    }
   },
   "parameter_errors": {
    "V0": null,
    "K0": null,
    "K0_prime": null
   },
   "parameter_error_confidence": null,
   "parameter_covariance": null,
   "fixed_parameters": [],
   "temperature_ref": 0.0,
   "pressure_range_status": "theoretical",
   "validity": {
    "pressure_gpa": [
     -0.49746249856098224,
     0.533145152742569
    ],
    "temperature_k": [
     0.0,
     0.0
    ],
    "volume_ratio": [
     0.9461449362667659,
     1.066929396215715
    ],
    "notes": [
     "Static PBE fitting envelope, not an experimental phase-stability field.",
     "Pressure bounds are derived by evaluating BM3 at the archived volume-envelope endpoints.",
     "Use outside the archived seven-volume fitting envelope is extrapolation."
    ]
   },
   "parameter_provenance": {
    "equation": "Official eosfit.py version 3.1, standard third-order Birch-Murnaghan E(V) fit.",
    "V0": "WIEN2k parameter table: 63.1401 A^3/atom; multiplied by Z=2 for the executable cell basis.",
    "K0": "WIEN2k parameter table, GPa.",
    "K0_prime": "WIEN2k parameter table, dimensionless BP column.",
    "uncertainties": "The official archive publishes no coefficient uncertainties or covariance.",
    "method": "Static WIEN2k 13.1 all-electron APW+lo, scalar-relativistic PBE total energies at seven fixed cell volumes; no spin-orbit coupling."
   },
   "pressure_calibration": {
    "status": "not_applicable",
    "methods": [
     {
      "kind": "ab_initio",
      "source_location": "Official README.txt and eosfit.py",
      "scope": "static total-energy calculations"
     }
    ],
    "recalculation": {
     "status": "not_applicable",
     "notes": "No experimental pressure scale applies."
    },
    "audit_date": "2026-09-06"
   },
   "scientific_validation": {
    "status": "primary_source_validated",
    "note": "Equation, coefficients, units, structures, and seven-volume workflow were checked against the primary paper and official archived supplement.",
    "audit_date": "2026-09-06",
    "verified_fields": [
     "canonical_doi",
     "composition",
     "phase",
     "equation",
     "parameters",
     "units",
     "reference_state",
     "theoretical_method",
     "volume_range",
     "numerical_reproduction"
    ],
    "primary_source_check": {
     "access_url": "https://archive.materialscloud.org/record/2023.133",
     "doi": "10.1126/science.aad3000",
     "locations": [
      "official archive WIEN2k.txt",
      "official archive README.txt, eosfit.py, and CIFs.tar.gz"
     ],
     "finding": "The archived table explicitly reports per-atom V0, B0 in GPa, and dimensionless B1/BP from the documented seven-point BM3 workflow."
    },
    "primary_data_check": {
     "status": "parameterization_only",
     "audit_date": "2026-09-06",
     "source_locations": [
      "official archive WIEN2k.txt",
      "official archive CIFs.tar.gz/Ba.cif"
     ],
     "finding": "The official archive preserves the complete EOS coefficients and frozen structure, but not the seven row-level E(V) values for this code; direct coefficient refitting is unavailable."
    }
   },
   "source_lineage": [
    {
     "role": "scientific equation, workflow, and reference implementation",
     "citation": "Lejaeghere et al. (2014), Section IV.A and official eosfit.py",
     "doi": "10.1080/10408436.2013.772503",
     "url": "https://backoffice.biblio.ugent.be/download/4188194/4188200"
    },
    {
     "role": "multi-code reproducibility campaign",
     "citation": "Lejaeghere et al. (2016)",
     "doi": "10.1126/science.aad3000"
    },
    {
     "role": "WIEN2k coefficients and frozen elemental structure",
     "citation": "Delta project web site archive, 10.24435/materialscloud:5e-mv",
     "url": "https://archive.materialscloud.org/record/2023.133",
     "license": "CC BY 4.0",
     "files": [
      "WIEN2k.txt",
      "CIFs.tar.gz/Ba.cif"
     ]
    }
   ],
   "notes": "Static 0 K WIEN2k 13.1 all-electron APW+lo, scalar-relativistic PBE BM3 fit to seven frozen-geometry E(V) calculations. The official workflow scales the archived equilibrium CIF to 94-106% of its volume; spin-orbit coupling is omitted."
  },
  {
   "identifier": "barium_bcc_lejaeghere_2014_experimental_corrected_bm3",
   "label": "Lejaeghere et al. (2014), Ba experimental-corrected BM3",
   "record_kind": "published",
   "equation_kind": "isothermal",
   "reference": {
    "authors": [
     "Lejaeghere",
     "Van Speybroeck",
     "Van Oost",
     "Cottenier"
    ],
    "year": 2014,
    "title": "Error estimates for solid-state density-functional theory predictions: an overview by means of the ground-state elemental crystals",
    "source": "Critical Reviews in Solid State and Materials Sciences",
    "doi": "10.1080/10408436.2013.772503"
   },
   "eos": {
    "type": "BM3",
    "model": "birch_murnaghan_3",
    "parameters": {
     "V0": 124.574958542,
     "K0": 10.5948206033,
     "K0_prime": 2.43
    }
   },
   "parameter_errors": {
    "V0": null,
    "K0": null,
    "K0_prime": null
   },
   "parameter_error_confidence": null,
   "parameter_covariance": null,
   "fixed_parameters": [],
   "temperature_ref": 0.0,
   "experimental_pressure_range_gpa": [
    0.0,
    0.0
   ],
   "pressure_range_status": "reported_exactly",
   "validity": {
    "pressure_gpa": [
     0.0,
     0.0
    ],
    "temperature_k": [
     0.0,
     0.0
    ],
    "notes": [
     "Published fit/data envelope, not a phase-stability or extrapolation guarantee."
    ]
   },
   "notes": "Experimental reference parameters corrected for zero-point motion and room-temperature effects. Only the reference-state coefficients are published; the zero-width pressure envelope prevents implying an unreported high-pressure validation range.",
   "pressure_calibration": {
    "status": "unresolved",
    "methods": [
     {
      "kind": "ambient_pressure",
      "source_location": "compiled_experimental_reference"
     }
    ],
    "recalculation": {
     "status": "not_possible",
     "notes": "A coefficient-level import cannot reconstruct unreported row-level calibration observations."
    },
    "audit_date": "2026-09-06"
   },
   "parameter_provenance": {
    "V0": "reference-data methodology in Sections III-IV",
    "K0": "reference-data methodology in Sections III-IV",
    "K0_prime": "reference-data methodology in Sections III-IV"
   },
   "scientific_validation": {
    "status": "primary_source_validated",
    "note": "Equation, printed coefficients, units, fixed parameters, and reported fitting envelope checked directly against the primary source.",
    "audit_date": "2026-09-06",
    "verified_fields": [
     "equation",
     "parameters",
     "units",
     "reference_state",
     "phase",
     "published_uncertainties",
     "validity"
    ],
    "primary_source_check": {
     "access_url": "https://archive.materialscloud.org/record/2023.133",
     "doi": "10.1080/10408436.2013.772503",
     "locations": [
      "official Delta-project archive exp.txt",
      "reference-data methodology in Sections III-IV"
     ],
     "finding": "The official archive labels exp.txt as experimental data with zero-point and thermal corrections and prints per-atom V0, B0, and B0-prime."
    },
    "primary_data_check": {
     "status": "parameterization_only",
     "audit_date": "2026-09-06",
     "source_locations": [
      "official Delta-project archive exp.txt",
      "reference-data methodology in Sections III-IV"
     ],
     "finding": "Published coefficients are executable; this import does not claim a new refit of row-level observations."
    }
   },
   "source_lineage": [
    {
     "role": "scientific equation and coefficients",
     "citation": "Error estimates for solid-state density-functional theory predictions: an overview by means of the ground-state elemental crystals, official Delta-project archive exp.txt, reference-data methodology in Sections III-IV",
     "doi": "10.1080/10408436.2013.772503"
    }
   ]
  },
  {
   "identifier": "barium_bcc_delta_archive_experimental_reference_bm3",
   "label": "Delta archive (2023), Ba compiled experimental-reference BM3",
   "record_kind": "derived",
   "equation_kind": "isothermal",
   "reference": {
    "authors": [
     "Stefaan Cottenier"
    ],
    "year": 2023,
    "title": "Delta project — archive of old website",
    "source": "Materials Cloud Archive",
    "doi": "10.24435/materialscloud:5e-mv"
   },
   "eos": {
    "type": "BM3",
    "model": "birch_murnaghan_3",
    "parameters": {
     "V0": 124.574958542,
     "K0": 10.5948206033,
     "K0_prime": 2.43
    }
   },
   "parameter_errors": {
    "V0": null,
    "K0": null,
    "K0_prime": null
   },
   "parameter_error_confidence": null,
   "parameter_covariance": null,
   "fixed_parameters": [],
   "temperature_ref": 0.0,
   "pressure_range_status": "reference_parameterization",
   "validity": {
    "volume_ratio": [
     0.94,
     1.06
    ],
    "notes": [
     "Historical Delta integration window for the constructed BM3 reference curve; not a measured pressure/volume envelope.",
     "No phase-stability or extrapolation claim is made."
    ]
   },
   "notes": "This is a derived Delta-comparison reference curve, not a fit to one experimental P-V dataset. V0, K0, and K0-prime were compiled from heterogeneous sources; the review authors approximately corrected V0 and K0 to a static-lattice 0 K comparison state and explicitly left K0-prime uncorrected.",
   "pressure_calibration": {
    "status": "not_applicable",
    "methods": [
     {
      "kind": "other",
      "source_location": "Heterogeneous property compilation documented in Lejaeghere et al. (2014) Supplementary Tables 2.2-2.4",
      "scope": "derived comparison coefficients, not one pressure-volume experiment"
     }
    ],
    "recalculation": {
     "status": "not_applicable",
     "notes": "There are no row-level observations to re-reduce under a common pressure calibration."
    },
    "audit_date": "2026-09-06"
   },
   "parameter_provenance": {
    "equation": "Lejaeghere et al. (2014), equation (2), and archived calcDelta.py: third-order Birch-Murnaghan construction.",
    "V0": "Archived exp.txt exact corrected value in A^3/atom, multiplied by the material card's formula_units_per_cell; Supplementary Table 2.2 traces the ambient input to Villars and Daams (1993).",
    "K0": "Archived exp.txt exact corrected value in GPa; Supplementary Table 2.3 traces the uncorrected input to C. Kittel, Introduction to Solid State Physics, 8th edition (2005).",
    "K0_prime": "Archived exp.txt exact dimensionless value; the review applies no thermal or zero-point correction. Supplementary Table 2.4 cites E. Knittle, Static Compression Measurements of Equations of State, in Mineral Physics & Crystallography: A Handbook of Physical Constants, pp. 98-142 (1995).",
    "uncertainties": "The archive and review publish no uncertainty or covariance for the constructed triplet."
   },
   "scientific_validation": {
    "status": "primary_source_validated",
    "note": "Exact archived coefficients, BM3 construction, units, static-lattice reference interpretation, source hierarchy, archive checksums, and cell normalization were checked. This validation does not imply that raw experimental observations or a reproducible experimental fit exist.",
    "audit_date": "2026-09-06",
    "verified_fields": [
     "canonical_archive_doi",
     "equation",
     "parameters",
     "units",
     "reference_state",
     "cell_normalization",
     "comparison_window",
     "archive_checksums",
     "upstream_data_recovery"
    ],
    "primary_source_check": {
     "access_url": "https://archive.materialscloud.org/record/2023.133",
     "doi": "10.24435/materialscloud:5e-mv",
     "locations": [
      "Delta_v3-1_0.zip/history.tar.gz/history/exp.txt",
      "Lejaeghere et al. (2014), Section II.B, equations (7)-(13), and Supplementary Tables 2.2-2.4"
     ],
     "finding": "The CC BY archive prints a per-atom V0, B0, and B0-prime comparison triplet. The paper and supplement show that the fields are separately compiled properties rather than row-level observations or coefficients from one experimental fit."
    },
    "primary_data_check": {
     "status": "parameterization_only",
     "audit_date": "2026-09-06",
     "source_locations": [
      "Delta_v3-1_0.zip/history.tar.gz/history/exp.txt",
      "Lejaeghere et al. (2014) Supplementary Tables 2.2-2.4"
     ],
     "finding": "The archive supplies only a constructed coefficient table. Exact pre-correction inputs, a unified P-V dataset, pressure calibration, uncertainties, weights, and selection rules are not available, so an independent fit of the composite triplet is impossible. Property-level upstream recovery is recorded separately and includes row-level data only where the cited source actually prints it."
    },
    "upstream_data_recovery": {
     "audit_date": "2026-09-07",
     "manifest": "datasets/deltaproject-experimental-reference-source.json",
     "V0": {
      "status": "upstream_table_identified",
      "finding": "Villars and Daams (1993) is a crystallographic structure/volume compilation, not a pressure-volume experiment. Supplementary Table 2.2 preserves the rounded ambient volumes and the applied thermal and zero-point shifts; no per-element raw compression observations exist in this branch."
     },
     "K0": {
      "status": "secondary_table_recovered",
      "finding": "Kittel Table 3 is the immediate source for 40 selected metals. The table itself identifies Gschneidner (1964), DOI 10.1016/S0081-1947(08)60518-4, as its principal compilation and Birch (1966) as an additional source, and explicitly advises consulting original references for research use. This branch is therefore not raw data."
     },
     "K0_prime": {
      "status": "30_of_32_values_reconstructed",
      "dataset": "datasets/deltaproject-knittle-1995-b0prime-reconstruction.csv",
      "finding": "Knittle Table 1 directly supplies, or supplies the entries whose arithmetic mean gives, 30 of the 32 default Delta B0-prime values. Fe=4.6 and Au=6.4 cannot be reproduced by a documented selection or simple mean of the listed rows. The reconstruction retains Knittle's reference numbers and phase warnings.",
      "element_reconstruction": {
       "element": "Ba",
       "delta_b0_prime": "2.43",
       "knittle_component_values": "2.1;2.76",
       "knittle_reference_numbers": "201;12",
       "reduction": "arithmetic_mean",
       "status": "exact",
       "notes": "two room-temperature piston-displacement studies"
      }
     }
    }
   },
   "source_lineage": [
    {
     "role": "exact compiled-reference coefficients and comparison implementation",
     "citation": "Delta project — archive of old website, 10.24435/materialscloud:5e-mv, Delta_v3-1_0.zip/history.tar.gz/history/exp.txt",
     "doi": "10.24435/materialscloud:5e-mv",
     "url": "https://archive.materialscloud.org/record/2023.133",
     "license": "CC BY 4.0",
     "sha256": "d51a80e1af9cd2d55557cb2f807a77743ff02fe875328c31e287b1db5da59cbe"
    },
    {
     "role": "BM3 equation, 0 K/zero-point correction method, and property-level source mapping",
     "citation": "Error estimates for solid-state density-functional theory predictions: an overview by means of the ground-state elemental crystals, Section II.B and Supplementary Tables 2.2-2.4",
     "doi": "10.1080/10408436.2013.772503",
     "url": "https://arxiv.org/abs/1204.2733"
    },
    {
     "citation": "P. Villars and J. L. C. Daams, Atomic-environment classification of the chemical elements, Journal of Alloys and Compounds 197, 177-196 (1993)",
     "doi": "10.1016/0925-8388(93)90041-K",
     "role": "ambient crystallographic V0 input"
    },
    {
     "citation": "C. Kittel, Introduction to Solid State Physics, 8th edition (2005)",
     "role": "uncorrected B0 input"
    },
    {
     "citation": "E. Knittle, Static Compression Measurements of Equations of State, in Mineral Physics & Crystallography: A Handbook of Physical Constants, pp. 98-142 (1995)",
     "doi": "10.1029/RF002p0098",
     "role": "uncorrected B0-prime input cited by the 2014 supplement"
    }
   ],
   "derivation": {
    "source_kind": "published_table",
    "source_identifier": "Delta_v3-1_0.zip/history.tar.gz/history/exp.txt",
    "source_version": "Delta calculation package 3.1, archived 2023-08-29",
    "method": "Interpret the archived per-atom V0, B0, and B0-prime triplet as the third-order Birch-Murnaghan curve used by the Delta comparison scripts, then multiply V0 by the material card's formula_units_per_cell without changing pressure.",
    "sampling_domain": {
     "volume_ratio": [
      0.94,
      1.06
     ],
     "meaning": "historical asymmetric Delta comparison window, not experimental coverage"
    },
    "software": {
     "name": "Peritheos",
     "reproduction": "scripts/reproduce_deltaproject_experimental_reference.py"
    },
    "access_and_licensing": "The exact exp.txt coefficients are redistributed from the Materials Cloud archive under CC BY 4.0. The 2014 supplement is used for interpretation and citations, not copied as a dataset."
   }
  }
 ]
}

File: peritheos/data/materials/be_sun_2010_legacy.eosmat
{
 "format": "peritheos.material",
 "format_version": 3,
 "identifier": "be_sun_2010_legacy",
 "name": "Be legacy compression aggregate (Sun 2010)",
 "formula": "Be",
 "phase": "legacy multi-source compression aggregate; phase unresolved",
 "aliases": [
  "Be"
 ],
 "cell_contents": "One chemical formula unit; no crystallographic conventional cell is inferred.",
 "units": {
  "pressure": "GPa",
  "temperature": "K",
  "volume": "angstrom^3/conventional_unit_cell"
 },
 "formula_units_per_cell": 1,
 "atom_sites": [],
 "peaks": [],
 "source": {
  "article_url": "https://doi.org/10.1515/zna-2010-1-202",
  "article_sha256": "57b6c4ff8b59dcc3734aa9507de0f62610839363a8e5ae790ed8f71e6fa66db4",
  "parameter_table": "sun-2010-table2-morse-eos-parameters.csv",
  "parameter_table_sha256": "e71613962b7df52559b8633546a7513b902ce1b5d8d4a7666e0476464123ca68"
 },
 "notes": "Separate phase-unresolved card for historical universal-EOS benchmark fits; it must not be merged with a specific crystallographic phase or used as a modern pressure standard.",
 "eos_records": [
  {
   "identifier": "be_sun_2010_sms4_1",
   "label": "Sun et al. (2010), Be SMS4 legacy benchmark",
   "record_kind": "published",
   "equation_kind": "isothermal",
   "reference": {
    "authors": [
     "Sun",
     "Wu",
     "Guo",
     "Cai"
    ],
    "year": 2010,
    "title": "Two Universal Equations of State for Solids",
    "source": "Zeitschrift fuer Naturforschung A",
    "volume": "65",
    "locator": "34-44",
    "doi": "10.1515/zna-2010-1-202"
   },
   "volume_basis": {
    "kind": "formula_units",
    "formula_units": 1,
    "molar_mass_g_mol": 9.0121831
   },
   "eos": {
    "type": "SunMorse4",
    "model": "sun_morse_4",
    "parameters": {
     "V0": 8.12003603848011,
     "K0": 120.21,
     "K0_prime": 3.5445
    }
   },
   "parameter_errors": {
    "V0": null,
    "K0": null,
    "K0_prime": null
   },
   "parameter_error_confidence": null,
   "parameter_covariance": null,
   "fixed_parameters": [],
   "experimental_pressure_range_gpa": [
    0.0,
    80.0
   ],
   "pressure_range_status": "reported_exactly",
   "validity": {
    "pressure_gpa": [
     0.0,
     80.0
    ],
    "notes": [
     "This is the exact source fit range, not a verified single-phase stability range.",
     "The source does not republish row-level volumes, weights, or pressure calibrations."
    ]
   },
   "notes": "Table 2 SMS4 preferred benchmark family. The source fits a legacy normalized-compression compilation and reports no parameter uncertainties or covariance. The material card is phase-unresolved because the article does not preserve phase-resolved observation lineage.",
   "pressure_calibration": {
    "status": "unresolved",
    "methods": [],
    "recalculation": {
     "status": "not_possible",
     "notes": "Exact row-wise legacy observations and their pressure calibrations are not republished."
    },
    "audit_date": "2026-09-05",
    "notes": "No pressure scale is inferred from the compiled material label or publication era."
   },
   "parameter_provenance": {
    "source_solid": "Be",
    "table_prefix": "sms4",
    "V0": "Table 2, experimental molar volume converted with exact Avogadro constant",
    "K0": "Table 2, SMS4",
    "K0_prime": "Table 2, SMS4",
    "fit_range": "Table 1",
    "mean_pressure_error_gpa": 0.41
   },
   "scientific_validation": {
    "status": "primary_source_validated",
    "note": "Independently checked against the cited primary publication (published article or official/author copy); no external software catalog was used as scientific authority.",
    "audit_date": "2026-09-01",
    "verified_fields": [
     "equation",
     "parameters",
     "units",
     "reference_state",
     "phase",
     "published_uncertainties",
     "validity"
    ],
    "primary_source_check": {
     "access_url": "https://doi.org/10.1515/zna-2010-1-202",
     "locations": [
      "Equations (3)-(15)",
      "Tables 1-2"
     ],
     "finding": "The paper explicitly defines all three models and prints V0, K0, K0-prime, the pressure range, and mean pressure error for every fitted solid.",
     "doi": "10.1515/zna-2010-1-202"
    },
    "primary_data_check": {
     "status": "parameterization_only",
     "audit_date": "2026-09-05",
     "source_locations": [
      "Tables 1-2; cited legacy compression compilations"
     ],
     "finding": "Source coefficients are complete and executable, but the fitted row-level compression observations and regression weights are not republished."
    }
   },
   "source_lineage": [
    {
     "role": "scientific equation, fit, and coefficients",
     "citation": "Sun et al. (2010), equations (6)-(9), Tables 1-2 (SMS4)",
     "doi": "10.1515/zna-2010-1-202"
    },
    {
     "role": "legacy normalized-compression observations",
     "citation": "Kennedy and Keeler (1972), except the source's separately cited H2, W, and NaCl datasets"
    }
   ]
  },
  {
   "identifier": "be_sun_2010_sms3_1",
   "label": "Sun et al. (2010), Be SMS3 legacy benchmark",
   "record_kind": "published",
   "equation_kind": "isothermal",
   "reference": {
    "authors": [
     "Sun",
     "Wu",
     "Guo",
     "Cai"
    ],
    "year": 2010,
    "title": "Two Universal Equations of State for Solids",
    "source": "Zeitschrift fuer Naturforschung A",
    "volume": "65",
    "locator": "34-44",
    "doi": "10.1515/zna-2010-1-202"
   },
   "volume_basis": {
    "kind": "formula_units",
    "formula_units": 1,
    "molar_mass_g_mol": 9.0121831
   },
   "eos": {
    "type": "SunMorse3",
    "model": "sun_morse_3",
    "parameters": {
     "V0": 8.12003603848011,
     "K0": 120.06,
     "K0_prime": 3.602
    }
   },
   "parameter_errors": {
    "V0": null,
    "K0": null,
    "K0_prime": null
   },
   "parameter_error_confidence": null,
   "parameter_covariance": null,
   "fixed_parameters": [],
   "experimental_pressure_range_gpa": [
    0.0,
    80.0
   ],
   "pressure_range_status": "reported_exactly",
   "validity": {
    "pressure_gpa": [
     0.0,
     80.0
    ],
    "notes": [
     "This is the exact source fit range, not a verified single-phase stability range.",
     "The source does not republish row-level volumes, weights, or pressure calibrations."
    ]
   },
   "notes": "Table 2 SMS3 same-data model sensitivity. The source fits a legacy normalized-compression compilation and reports no parameter uncertainties or covariance. The material card is phase-unresolved because the article does not preserve phase-resolved observation lineage.",
   "pressure_calibration": {
    "status": "unresolved",
    "methods": [],
    "recalculation": {
     "status": "not_possible",
     "notes": "Exact row-wise legacy observations and their pressure calibrations are not republished."
    },
    "audit_date": "2026-09-05",
    "notes": "No pressure scale is inferred from the compiled material label or publication era."
   },
   "parameter_provenance": {
    "source_solid": "Be",
    "table_prefix": "sms3",
    "V0": "Table 2, experimental molar volume converted with exact Avogadro constant",
    "K0": "Table 2, SMS3",
    "K0_prime": "Table 2, SMS3",
    "fit_range": "Table 1",
    "mean_pressure_error_gpa": 0.425
   },
   "scientific_validation": {
    "status": "primary_source_validated",
    "note": "Independently checked against the cited primary publication (published article or official/author copy); no external software catalog was used as scientific authority.",
    "audit_date": "2026-09-01",
    "verified_fields": [
     "equation",
     "parameters",
     "units",
     "reference_state",
     "phase",
     "published_uncertainties",
     "validity"
    ],
    "primary_source_check": {
     "access_url": "https://doi.org/10.1515/zna-2010-1-202",
     "locations": [
      "Equations (3)-(15)",
      "Tables 1-2"
     ],
     "finding": "The paper explicitly defines all three models and prints V0, K0, K0-prime, the pressure range, and mean pressure error for every fitted solid.",
     "doi": "10.1515/zna-2010-1-202"
    },
    "primary_data_check": {
     "status": "parameterization_only",
     "audit_date": "2026-09-05",
     "source_locations": [
      "Tables 1-2; cited legacy compression compilations"
     ],
     "finding": "Source coefficients are complete and executable, but the fitted row-level compression observations and regression weights are not republished."
    }
   },
   "source_lineage": [
    {
     "role": "scientific equation, fit, and coefficients",
     "citation": "Sun et al. (2010), equations (6)-(9), Tables 1-2 (SMS3)",
     "doi": "10.1515/zna-2010-1-202"
    },
    {
     "role": "legacy normalized-compression observations",
     "citation": "Kennedy and Keeler (1972), except the source's separately cited H2, W, and NaCl datasets"
    }
   ]
  }
 ]
}

File: peritheos/data/materials/beryllium_hcp.eosmat
{
  "format_version": 5,
  "identifier": "beryllium_hcp",
  "name": "Beryllium (hcp)",
  "formula": "Be",
  "phase": "hexagonal close-packed beryllium",
  "units": {"pressure": "GPa", "temperature": "K", "volume": "angstrom^3/conventional_unit_cell"},
  "formula_units_per_cell": 2,
  "eos_records": [
    {
      "identifier": "beryllium_hcp_dewaele_2019_mao_vinet",
      "label": "Dewaele (2019), Be MAO-scale Vinet",
      "model": "Vinet",
      "temperature_ref": 300.0,
      "parameters": {
        "V0": {"value": 16.266, "error": 0.01},
        "K0": {"value": 115.2, "error": 1.1},
        "K0_prime": {"value": 2.94, "error": 0.05}
      },
      "parameter_error_confidence": 0.95,
      "experimental_pressure_range_gpa": [0.0, 95.0],
      "pressure_range_status": "reported_exactly",
      "validity": {
        "pressure_gpa": [0.0, 95.0],
        "temperature_k": [300.0, 300.0],
        "notes": ["Published fit/data envelope, not a phase-stability or extrapolation guarantee."]
      },
      "determination_method": "experimental",
      "record_kind": "published",
      "equation_kind": "isothermal",
      "notes": "Vinet fit to static diamond-anvil-cell X-ray compression data in helium or neon. The two records preserve the published Mao-1986 and Dorogokupets-2007 ruby-scale sensitivity; they are alternative reductions of the same data, not independent experiments.",
      "parameter_covariance": null,
      "reference": {
        "authors": ["Dewaele"],
        "year": 2019,
        "title": "Equations of State of Simple Solids (Including Pb, NaCl and LiF) Compressed in Helium or Neon in the Mbar Range",
        "source": "Minerals",
        "doi": "10.3390/min9110684"
      },
      "pressure_calibration": {
        "status": "resolved",
        "methods": [
          {
            "kind": "ruby_fluorescence",
            "source_location": "mao_ruby_scale",
            "reference_calibration_record": "ruby_mao_1986"
          }
        ],
        "recalculation": {
          "status": "missing_calibrant_observations",
          "notes": "A coefficient-level import cannot reconstruct unreported row-level calibration observations."
        },
        "audit_date": "2026-09-06"
      },
      "evidence": {
        "reproduction": {
          "assessment": {
            "status": "not_refittable",
            "scope": "parameter_agreement",
            "source_status": "not_refittable",
            "basis": "Published coefficients are executable; this import does not claim a new refit of row-level observations.",
            "qualifications": [
              "This named numerical assessment alone does not establish author-workflow reproduction, physical accuracy or recommendation for use.",
              "No reconstructed coefficient table is recorded for this assessment; no missing values have been inferred."
            ],
            "report_url": "https://peritheos.readthedocs.io/en/latest/reconstruction-reports/beryllium_hcp/#record-beryllium_hcp_dewaele_2019_mao_vinet",
            "report_path": "docs/reconstruction-reports/beryllium_hcp.md#record-beryllium_hcp_dewaele_2019_mao_vinet",
            "fit": {
              "fixed_parameters": [],
              "dataset_identifiers": []
            },
            "report": "docs/data/primary-eos-refits.json"
          }
        },
        "scientific_validation": {
          "status": "primary_source_validated",
          "note": "Equation, printed coefficients, units, fixed parameters, and reported fitting envelope checked directly against the primary source.",
          "audit_date": "2026-09-06",
          "verified_fields": ["equation", "parameters", "units", "reference_state", "phase", "published_uncertainties", "validity"],
          "primary_source_check": {
            "access_url": "https://www.mdpi.com/2075-163X/9/11/684",
            "doi": "10.3390/min9110684",
            "locations": ["Equation (1)", "Table 1"],
            "finding": "Table 1 prints both pressure-scale reductions, 95% fit errors for the Mao reduction, pressure medium, gauge, and exact data domain."
          },
          "primary_data_check": {
            "status": "parameterization_only",
            "audit_date": "2026-09-06",
            "source_locations": ["Equation (1)", "Table 1"],
            "finding": "Published coefficients are executable; this import does not claim a new refit of row-level observations."
          }
        },
        "parameter_provenance": {
          "determination_method": "Measurements or their experimental reduction determine this EOS; source: Equation (1); Table 1.",
          "V0": "Table 1",
          "K0": "Table 1",
          "K0_prime": "Table 1"
        },
        "source_lineage": [
          {
            "role": "scientific equation and coefficients",
            "citation": "Equations of State of Simple Solids (Including Pb, NaCl and LiF) Compressed in Helium or Neon in the Mbar Range, Equation (1), Table 1",
            "doi": "10.3390/min9110684"
          }
        ]
      }
    },
    {
      "identifier": "beryllium_hcp_dewaele_2019_dor_vinet",
      "label": "Dewaele (2019), Be DOR-scale Vinet",
      "model": "Vinet",
      "temperature_ref": 300.0,
      "parameters": {
        "V0": {"value": 16.268, "error": 0.01},
        "K0": {"value": 113.4, "error": 1.1},
        "K0_prime": {"value": 3.29, "error": 0.05}
      },
      "parameter_error_confidence": 0.95,
      "experimental_pressure_range_gpa": [0.0, 95.0],
      "pressure_range_status": "reported_exactly",
      "validity": {
        "pressure_gpa": [0.0, 95.0],
        "temperature_k": [300.0, 300.0],
        "notes": ["Published fit/data envelope, not a phase-stability or extrapolation guarantee."]
      },
      "determination_method": "experimental",
      "record_kind": "published",
      "equation_kind": "isothermal",
      "notes": "Vinet fit to static diamond-anvil-cell X-ray compression data in helium or neon. The two records preserve the published Mao-1986 and Dorogokupets-2007 ruby-scale sensitivity; they are alternative reductions of the same data, not independent experiments.",
      "pressure_scale_variant_of": "beryllium_hcp_dewaele_2019_mao_vinet",
      "parameter_covariance": null,
      "reference": {
        "authors": ["Dewaele"],
        "year": 2019,
        "title": "Equations of State of Simple Solids (Including Pb, NaCl and LiF) Compressed in Helium or Neon in the Mbar Range",
        "source": "Minerals",
        "doi": "10.3390/min9110684"
      },
      "pressure_calibration": {
        "status": "resolved",
        "methods": [
          {
            "kind": "ruby_fluorescence",
            "source_location": "dor_ruby_scale",
            "reference_calibration_record": "ruby_dorogokupets_oganov_2007"
          }
        ],
        "recalculation": {
          "status": "missing_calibrant_observations",
          "notes": "A coefficient-level import cannot reconstruct unreported row-level calibration observations."
        },
        "audit_date": "2026-09-06"
      },
      "evidence": {
        "reproduction": {
          "assessment": {
            "status": "not_refittable",
            "scope": "parameter_agreement",
            "source_status": "not_refittable",
            "basis": "Published coefficients are executable; this import does not claim a new refit of row-level observations.",
            "qualifications": [
              "This named numerical assessment alone does not establish author-workflow reproduction, physical accuracy or recommendation for use.",
              "No reconstructed coefficient table is recorded for this assessment; no missing values have been inferred."
            ],
            "report_url": "https://peritheos.readthedocs.io/en/latest/reconstruction-reports/beryllium_hcp/#record-beryllium_hcp_dewaele_2019_dor_vinet",
            "report_path": "docs/reconstruction-reports/beryllium_hcp.md#record-beryllium_hcp_dewaele_2019_dor_vinet",
            "fit": {
              "fixed_parameters": [],
              "dataset_identifiers": []
            },
            "report": "docs/data/primary-eos-refits.json"
          }
        },
        "scientific_validation": {
          "status": "primary_source_validated",
          "note": "Equation, printed coefficients, units, fixed parameters, and reported fitting envelope checked directly against the primary source.",
          "audit_date": "2026-09-06",
          "verified_fields": ["equation", "parameters", "units", "reference_state", "phase", "published_uncertainties", "validity"],
          "primary_source_check": {
            "access_url": "https://www.mdpi.com/2075-163X/9/11/684",
            "doi": "10.3390/min9110684",
            "locations": ["Equation (1)", "Table 1"],
            "finding": "Table 1 prints both pressure-scale reductions, 95% fit errors for the Mao reduction, pressure medium, gauge, and exact data domain."
          },
          "primary_data_check": {
            "status": "parameterization_only",
            "audit_date": "2026-09-06",
            "source_locations": ["Equation (1)", "Table 1"],
            "finding": "Published coefficients are executable; this import does not claim a new refit of row-level observations."
          }
        },
        "parameter_provenance": {
          "determination_method": "Measurements or their experimental reduction determine this EOS; source: Equation (1); Table 1.",
          "V0": "Table 1",
          "K0": "Table 1",
          "K0_prime": "Table 1"
        },
        "source_lineage": [
          {
            "role": "scientific equation and coefficients",
            "citation": "Equations of State of Simple Solids (Including Pb, NaCl and LiF) Compressed in Helium or Neon in the Mbar Range, Equation (1), Table 1",
            "doi": "10.3390/min9110684"
          }
        ]
      }
    }
  ],
  "cell_contents": "Two Be atoms per conventional hcp cell; lattice parameters are not inferred from the EOS records.",
  "symmetry": "HEXAGONAL",
  "space_group": "P63/mmc",
  "space_group_number": 194,
  "atom_sites": [],
  "peaks": [],
  "notes": "Phase-specific card for published hcp-Be EOS records. No diffraction structure is bundled.",
  "datasets": [
    {
      "identifier": "beryllium_lazicki_2012_table2_he_compression",
      "kind": "pressure_volume",
      "description": "All 41 hcp-Be pressure/lattice observations from the three helium runs in Lazicki et al. (2012), version-of-record Table II.",
      "reference": {
        "authors": ["Lazicki", "Dewaele", "Loubeyre", "Mezouar"],
        "year": 2012,
        "title": "High-pressure–temperature phase diagram and the equation of state of beryllium",
        "source": "Physical Review B",
        "doi": "10.1103/PhysRevB.86.174118"
      },
      "source_location": "APS version of record, Table II",
      "source_url": "https://harvest.aps.org/v2/journals/articles/10.1103/PhysRevB.86.174118/fulltext",
      "columns": [
        {"name": "run", "quantity": "run_identifier", "unit": "1", "role": "flag"},
        {"name": "row_in_run", "quantity": "row_sequence", "unit": "1", "role": "flag"},
        {
          "name": "pressure_dorogokupets_gpa",
          "quantity": "pressure_from_dorogokupets_oganov_ruby_scale",
          "unit": "GPa",
          "role": "value"
        },
        {
          "name": "version_of_record_lattice_a_angstrom",
          "quantity": "hcp_lattice_a",
          "unit": "angstrom",
          "role": "value"
        },
        {"name": "lattice_c_angstrom", "quantity": "hcp_lattice_c", "unit": "angstrom", "role": "value"},
        {
          "name": "accepted_manuscript_lattice_a_angstrom",
          "quantity": "superseded_hcp_lattice_a",
          "unit": "angstrom",
          "role": "flag"
        },
        {"name": "version_comparison", "quantity": "source_version_comparison", "unit": "1", "role": "flag"}
      ],
      "resource": {
        "path": "datasets/beryllium-lazicki-2012-table2-he-compression.csv",
        "sha256": "50f2b49d95016a8bcf85d8e5ad4ce77844a99f255ded7d967dae33423914e95f",
        "media_type": "text/csv"
      },
      "provenance": {
        "type": "lossless_text_table_transcription",
        "version_of_record_pdf_sha256": "56e6a6a53742f9a2ec889ebe1da32516183155bf0139c7872158b64ffd8ae0db",
        "accepted_manuscript_pdf_sha256": "97383f7156fe51e4037a084ed192a25259831d02f0e29706f804847085be3d28"
      },
      "used_by_eos_records": ["beryllium_hcp_dewaele_2019_mao_vinet", "beryllium_hcp_dewaele_2019_dor_vinet"],
      "notes": "The APS version of record is the numerical authority. Its 24.6 GPa Be+He_3 row prints a=2.162 A; the earlier OSTI accepted manuscript prints a=2.262 A. Both tokens are preserved explicitly, and the fit uses only the version-of-record column. Atomic volume is derived as sqrt(3)*a^2*c/4 per atom. Dewaele (2019), Section 4, confirms that the original Be pressures use the Dorogokupets--Oganov scale."
    }
  ],
  "source": {
    "space_group_assignment": {
      "basis": "Derived from the explicitly identified elemental hcp phase and its two-atom conventional cell, using the A3 (hP2) structure prototype.",
      "phase_reference": {
        "authors": ["Dewaele"],
        "year": 2019,
        "title": "Equations of State of Simple Solids (Including Pb, NaCl and LiF) Compressed in Helium or Neon in the Mbar Range",
        "source": "Minerals",
        "doi": "10.3390/min9110684"
      },
      "prototype_reference": {
        "title": "The AFLOW Library of Crystallographic Prototypes: Part 1",
        "doi": "10.1016/j.commatsci.2017.01.017",
        "url": "https://aflow.org/p/A_hP2_194_c-001/",
        "source_location": "A_hP2_194_c-001: hexagonal close-packed A3 prototype, space group P63/mmc (194)."
      },
      "notes": "This supplies symmetry metadata only; no lattice parameters or refined atomic coordinates are inferred from the EOS volume."
    }
  }
}
