Repository: CPrescher/peritheos

# Bundled material library

The material files use [native EOSMAT v5](../../../docs/eosmat-v5.md): model and
annotated coefficients come first, each record ends with a short `check`
headline, and datasets follow the records. Each record's audit trail
(`evidence`, detailed `pressure_calibration` and other audit-only blocks) is
in `../audits/<material>.audit.json`, keyed by record identifier. Scientific
values, observations and qualifications are preserved.

`load_eosmat(path)` and `get_material_document(identifier)` return the complete
merged document (`include_audit=False` gives the record file alone).
`get_material_document` returns a v3-shaped dictionary by default; pass

File: peritheos/data/materials/bismuth_a7.eosmat
{
 "format": "peritheos.material",
 "format_version": 3,
 "identifier": "bismuth_a7",
 "name": "Bismuth (A7)",
 "formula": "Bi",
 "phase": "A7 bismuth, source P1-expanded cell",
 "cell_contents": "6 Bi atoms in the archived P1-expanded source cell",
 "units": {
  "pressure": "GPa",
  "temperature": "K",
  "volume": "angstrom^3/conventional_unit_cell"
 },
 "symmetry": "TRICLINIC",
 "lattice": {
  "a": 4.58866,
  "b": 4.58866,
  "c": 12.18223,
  "alpha": 90.0,
  "beta": 90.0,
  "gamma": 120.0
 },
 "formula_units_per_cell": 6,
 "space_group": "P1",
 "space_group_number": 1,
 "atom_sites": [
  {
   "element": "Bi",
   "wyckoff": "1a",
   "x": 0.0,
   "y": 0.0,
   "z": 0.23374,
   "occupancy": 1.0
  },
  {
   "element": "Bi",
   "wyckoff": "1a",
   "x": 0.0,
   "y": 0.0,
   "z": 0.76626,
   "occupancy": 1.0
  },
  {
   "element": "Bi",
   "wyckoff": "1a",
   "x": 0.66667,
   "y": 0.33333,
   "z": 0.56707,
   "occupancy": 1.0
  },
  {
   "element": "Bi",
   "wyckoff": "1a",
   "x": 0.66667,
   "y": 0.33333,
   "z": 0.09959,
   "occupancy": 1.0
  },
  {
   "element": "Bi",
   "wyckoff": "1a",
   "x": 0.33333,
   "y": 0.66667,
   "z": 0.90041,
   "occupancy": 1.0
  },
  {
   "element": "Bi",
   "wyckoff": "1a",
   "x": 0.33333,
   "y": 0.66667,
   "z": 0.43293,
   "occupancy": 1.0
  }
 ],
 "peaks": [],
 "source": {
  "structure": "CIFs.tar.gz/Bi.cif",
  "structure_sha256": "07c2cb250682b1a4240167a9dc7adfb8ad7baed24b8f6c9c378db45a456b7250",
  "archive_url": "https://archive.materialscloud.org/record/2023.133",
  "archive_doi": "10.24435/materialscloud:5e-mv",
  "license": "CC BY 4.0"
 },
 "notes": "The exact explicit P1 cell from the official Delta-project CIF is retained for diffraction and volume-basis reproducibility; the phase field records the crystallographic prototype. The structural cell and fitted V0 may differ because the archive combines code-specific EOS fits with a common reference geometry.",
 "eos_records": [
  {
   "identifier": "bismuth_a7_lejaeghere_2016_wien2k_pbe_bm3",
   "label": "Lejaeghere et al. (2016), WIEN2k PBE BM3",
   "record_kind": "published",
   "equation_kind": "isothermal",
   "reference": {
    "authors": [
     "Lejaeghere",
     "et al."
    ],
    "year": 2016,
    "title": "Reproducibility in density functional theory calculations of solids",
    "source": "Science",
    "volume": "351",
    "locator": "aad3000",
    "doi": "10.1126/science.aad3000"
   },
   "sample_composition": "Elemental Bi; archived Delta-project reference structure.",
   "volume_basis": {
    "kind": "formula_units",
    "formula_units": 6.0,
    "molar_mass_g_mol": 208.9804
   },
   "eos": {
    "type": "BM3",
    "model": "birch_murnaghan_3",
    "parameters": {
     "V0": 221.4282,
     "K0": 42.63,
     "K0_prime": 4.7
    }
   },
   "parameter_errors": {
    "V0": null,
    "K0": null,
    "K0_prime": null
   },
   "parameter_error_confidence": null,
   "parameter_covariance": null,
   "fixed_parameters": [],
   "temperature_ref": 0.0,
   "pressure_range_status": "theoretical",
   "validity": {
    "pressure_gpa": [
     -2.2690717873324586,
     2.871039519892097
    ],
    "temperature_k": [
     0.0,
     0.0
    ],
    "volume_ratio": [
     0.9430269611543599,
     1.063413381727257
    ],
    "notes": [
     "Static PBE fitting envelope, not an experimental phase-stability field.",
     "Pressure bounds are derived by evaluating BM3 at the archived volume-envelope endpoints.",
     "Use outside the archived seven-volume fitting envelope is extrapolation."
    ]
   },
   "parameter_provenance": {
    "equation": "Official eosfit.py version 3.1, standard third-order Birch-Murnaghan E(V) fit.",
    "V0": "WIEN2k parameter table: 36.9047 A^3/atom; multiplied by Z=6 for the executable cell basis.",
    "K0": "WIEN2k parameter table, GPa.",
    "K0_prime": "WIEN2k parameter table, dimensionless BP column.",
    "uncertainties": "The official archive publishes no coefficient uncertainties or covariance.",
    "method": "Static WIEN2k 13.1 all-electron APW+lo, scalar-relativistic PBE total energies at seven fixed cell volumes; no spin-orbit coupling."
   },
   "pressure_calibration": {
    "status": "not_applicable",
    "methods": [
     {
      "kind": "ab_initio",
      "source_location": "Official README.txt and eosfit.py",
      "scope": "static total-energy calculations"
     }
    ],
    "recalculation": {
     "status": "not_applicable",
     "notes": "No experimental pressure scale applies."
    },
    "audit_date": "2026-09-06"
   },
   "scientific_validation": {
    "status": "primary_source_validated",
    "note": "Equation, coefficients, units, structures, and seven-volume workflow were checked against the primary paper and official archived supplement.",
    "audit_date": "2026-09-06",
    "verified_fields": [
     "canonical_doi",
     "composition",
     "phase",
     "equation",
     "parameters",
     "units",
     "reference_state",
     "theoretical_method",
     "volume_range",
     "numerical_reproduction"
    ],
    "primary_source_check": {
     "access_url": "https://archive.materialscloud.org/record/2023.133",
     "doi": "10.1126/science.aad3000",
     "locations": [
      "official archive WIEN2k.txt",
      "official archive README.txt, eosfit.py, and CIFs.tar.gz"
     ],
     "finding": "The archived table explicitly reports per-atom V0, B0 in GPa, and dimensionless B1/BP from the documented seven-point BM3 workflow."
    },
    "primary_data_check": {
     "status": "parameterization_only",
     "audit_date": "2026-09-06",
     "source_locations": [
      "official archive WIEN2k.txt",
      "official archive CIFs.tar.gz/Bi.cif"
     ],
     "finding": "The official archive preserves the complete EOS coefficients and frozen structure, but not the seven row-level E(V) values for this code; direct coefficient refitting is unavailable."
    }
   },
   "source_lineage": [
    {
     "role": "scientific equation, workflow, and reference implementation",
     "citation": "Lejaeghere et al. (2014), Section IV.A and official eosfit.py",
     "doi": "10.1080/10408436.2013.772503",
     "url": "https://backoffice.biblio.ugent.be/download/4188194/4188200"
    },
    {
     "role": "multi-code reproducibility campaign",
     "citation": "Lejaeghere et al. (2016)",
     "doi": "10.1126/science.aad3000"
    },
    {
     "role": "WIEN2k coefficients and frozen elemental structure",
     "citation": "Delta project web site archive, 10.24435/materialscloud:5e-mv",
     "url": "https://archive.materialscloud.org/record/2023.133",
     "license": "CC BY 4.0",
     "files": [
      "WIEN2k.txt",
      "CIFs.tar.gz/Bi.cif"
     ]
    }
   ],
   "notes": "Static 0 K WIEN2k 13.1 all-electron APW+lo, scalar-relativistic PBE BM3 fit to seven frozen-geometry E(V) calculations. The official workflow scales the archived equilibrium CIF to 94-106% of its volume; spin-orbit coupling is omitted."
  }
 ]
}

File: peritheos/data/materials/boron_nitride.eosmat
{
  "format_version": 5,
  "identifier": "boron_nitride",
  "name": "Boron Nitride",
  "formula": "BN",
  "phase": "cubic zinc-blende",
  "units": {"pressure": "GPa", "temperature": "K", "volume": "angstrom^3/conventional_unit_cell"},
  "formula_units_per_cell": 4,
  "eos_records": [
    {
      "identifier": "boron_nitride_datchi_2007_vinet_1",
      "label": "Datchi et al. (2007), Vinet",
      "check": {
        "reproduction": "reproduced",
        "compared": "published_fit",
        "warning": null,
        "source_check": "verified",
        "source_checked_on": "2026-09-05",
        "audit": "../audits/boron_nitride.audit.json#boron_nitride_datchi_2007_vinet_1"
      },
      "model": "Vinet",
      "parameters": {
        "V0": {"value": 47.2496, "error": 0.0048, "fixed": true},
        "K0": {"value": 395.0, "error": 2.0},
        "K0_prime": {"value": 3.62, "error": 0.05}
      },
      "experimental_pressure_range_gpa": [0.0, 162.5],
      "determination_method": "experimental",
      "notes": "V0=5.9062 A^3/atom multiplied by 8 atoms in the conventional cubic cell. The fitted range is described as 160 GPa in prose; Table IV's highest row is 162.5 GPa. The unsupported migrated K0=500 record was removed.",
      "reference": {
        "authors": ["Datchi", "Dewaele", "Le Godec", "Loubeyre"],
        "year": 2007,
        "title": "Equation of state of cubic boron nitride at high pressures and temperatures",
        "source": "Phys. Rev. B",
        "volume": "75",
        "locator": "214104",
        "doi": "10.1103/PhysRevB.75.214104"
      }
    },
    {
      "identifier": "boron_nitride_datchi_2007_vinet_mgd_2",
      "label": "Datchi et al. (2007), 0 K Vinet + MGD",
      "check": {
        "reproduction": "close",
        "compared": "published_fit",
        "why": "q: refit 6.24 vs published 4.0 (+56.0%), not similar.",
        "warning": null,
        "source_check": "verified",
        "source_checked_on": "2026-09-05",
        "audit": "../audits/boron_nitride.audit.json#boron_nitride_datchi_2007_vinet_mgd_2"
      },
      "model": "Vinet",
      "temperature_ref": 295.0,
      "parameters": {
        "V0": {"value": 47.2208, "error": 0.0032, "fixed": true},
        "K0": {"value": 397.0, "error": 2.0, "fixed": true},
        "K0_prime": {"value": 3.62, "error": 0.05, "fixed": true}
      },
      "thermal": {
        "model": "MieGruneisenDebye",
        "parameters": {
          "Tr": {"value": 295.0, "error": null, "fixed": true},
          "theta0": {"value": 1700.0, "error": null, "fixed": true},
          "gamma0": {"value": 1.04, "error": 0.02, "fixed": true},
          "q": {"value": 4.0, "error": 1.5},
          "n": {"value": 2.0, "error": null, "fixed": true}
        },
        "thermal_pressure_reference": "absolute_zero",
        "debye_temperature_law": "integrated_gruneisen"
      },
      "parameter_error_confidence": null,
      "validity": {
        "pressure_gpa": [0.0, 162.5],
        "temperature_k": [295.0, 948.0],
        "volume_ratio": [0.77125, 1.00844],
        "notes": [
          "Marginal envelope of Table IV; 295 K compression reaches 162.5 GPa, whereas heated compression reaches 900 K and 84.2 GPa and the 948 K observation is at ambient pressure.",
          "The record represents zinc-blende c-BN only; no transition was observed in the 295 K compression range."
        ]
      },
      "experimental_pressure_range_gpa": [0.0, 162.5],
      "experimental_temperature_range_k": [295.0, 948.0],
      "determination_method": "experimental",
      "notes": "This is not the existing 295 K Vinet record with a reference-subtracted thermal increment. Datchi et al. explicitly define Pth(V,T)=0 at 0 K and Table V supplies a distinct 0 K cold Vinet curve. Peritheos therefore uses thermal_pressure_reference=absolute_zero while keeping Tr=295 K only as the public default temperature and for reference-relative diagnostics. At the printed Table IV lattice parameters, the published coefficients give a 0.584 GPa pressure RMSE, reproducing the paper's stated 0.6 GPa. A q-only unweighted pressure-residual refit gives q=7.35(1.89); the discrepancy from 4(1.5) is less than two combined standard deviations and is plausibly affected by rounded P/a rows and the unpublished regression weights. Section IV's gamma_th0=1.04(1) conflicts with final Table V's 1.04(2); this record follows the final parameter table. The source states that parenthetical errors are fit standard deviations, not absolute uncertainties; pressure-scale uncertainty dominates and coefficient covariance is not published.",
      "fit_datasets": ["cubic_boron_nitride_datchi_2007_table4_pvt"],
      "reference": {
        "authors": ["Datchi", "Dewaele", "Le Godec", "Loubeyre"],
        "year": 2007,
        "title": "Equation of state of cubic boron nitride at high pressures and temperatures",
        "source": "Phys. Rev. B",
        "volume": "75",
        "locator": "214104",
        "doi": "10.1103/PhysRevB.75.214104"
      },
      "phase_scope": "cubic zinc-blende BN, space group F-43m, conventional cubic cell with Z=4 BN (8 atoms)",
      "volume": {"reference_value": 47.2208, "public_to_model_scale": 0.0150553519, "model_unit": "J bar^-1 mol^-1"},
      "sample_composition": {
        "nominal_formula": "BN",
        "material": "single crystals selected from a c-BN powder batch by sharp first-order TO and LO Raman bands",
        "qualification": "The paper reports c-BN without a chemical analysis; no substitution or mixed phase is inferred."
      },
      "uncertainties": {
        "reported_as": "Parenthetical last-digit parameter errors are standard deviations of the fits, not absolute uncertainties.",
        "source_conflict": "Section IV gives gamma_th0=1.04(1), whereas the final P-V-T parameter set in Table V gives 1.04(2); the production record follows final Table V.",
        "covariance": "not reported",
        "absolute_scale": "The authors state that pressure-scale uncertainty dominates and estimate a 3% spread among plausible ruby scales at 160 GPa."
      }
    }
  ],
  "symmetry": "CUBIC",
  "space_group": "F-43m",
  "space_group_number": 216,
  "lattice": {"a": 3.6152, "b": 3.6152, "c": 3.6152, "alpha": 90.0, "beta": 90.0, "gamma": 90.0},
  "atom_sites": [
    {"element": "B", "wyckoff": "4a", "x": 0.0, "y": 0.0, "z": 0.0, "occupancy": 1.0},
    {"element": "N", "wyckoff": "4c", "x": 0.25, "y": 0.25, "z": 0.25, "occupancy": 1.0}
  ],
  "peaks": [],
  "notes": "The original card was imported 12.08.2026 from JCPDS/dac_user_jcpds/BN-cubic.jcpds. The reference lattice was updated to Datchi et al.'s measured a0=3.6152(2) A at 295 K; Section III independently confirms zinc-blende F-43m c-BN. The conventional zinc-blende Wyckoff sites give four BN formula units per cell.",
  "datasets": [
    {
      "identifier": "cubic_boron_nitride_datchi_2007_table4_pvt",
      "kind": "pressure_volume_temperature_lattice_parameter",
      "description": "All 66 c-BN P-V-T observations printed in Table IV, including the 295 K compression series to 162.5 GPa and high-temperature observations to 948 K.",
      "source_location": "Table IV, journal page 214104-5",
      "source_url": "https://doi.org/10.1103/PhysRevB.75.214104",
      "columns": [
        {"name": "pressure_gpa", "quantity": "pressure", "unit": "GPa", "role": "value"},
        {"name": "temperature_k", "quantity": "temperature", "unit": "K", "role": "value"},
        {"name": "lattice_a_angstrom", "quantity": "lattice_parameter_a", "unit": "angstrom", "role": "value"},
        {"name": "atomic_volume_a3", "quantity": "atomic_volume", "unit": "angstrom^3/atom", "role": "value"}
      ],
      "resource": {
        "path": "datasets/cubic-boron-nitride-datchi-2007-table4-pvt.csv",
        "sha256": "02e13a8ad885a0eda249f64bcec0695a2257688c8a4fc283f2fe14c8e2e766f8",
        "media_type": "text/csv"
      },
      "notes": "Rows are transcribed from the printed Table IV. The paper states an average absolute lattice-parameter uncertainty of 5e-4 A and a sample-temperature uncertainty of +/-5 K; it does not provide row-wise error columns or regression weights. The source estimates the spread among plausible ruby scales as 3% at 160 GPa. No explicit data-reuse license is stated for the printed table.",
      "license": "not stated by source",
      "reference": {
        "authors": ["Datchi", "Dewaele", "Le Godec", "Loubeyre"],
        "year": 2007,
        "source": "Phys. Rev. B",
        "volume": "75",
        "locator": "214104",
        "doi": "10.1103/PhysRevB.75.214104"
      },
      "used_by_eos_records": ["boron_nitride_datchi_2007_vinet_1", "boron_nitride_datchi_2007_vinet_mgd_2"]
    }
  ],
  "structure_reference": {
    "authors": ["Datchi", "Dewaele", "Le Godec", "Loubeyre"],
    "year": 2007,
    "title": "Equation of state of cubic boron nitride at high pressures and temperatures",
    "source": "Phys. Rev. B",
    "volume": "75",
    "locator": "214104",
    "doi": "10.1103/PhysRevB.75.214104",
    "locations": ["Section III", "Figure 1 caption"],
    "notes": "The source confirms zinc-blende F-43m c-BN and a0=3.6152(2) A at 295 K. The B 4a and N 4c sites are the conventional zinc-blende setting."
  }
}

File: peritheos/data/materials/boron_nitride_hexagonal.eosmat
{
  "format_version": 5,
  "identifier": "boron_nitride_hexagonal",
  "name": "Boron nitride (hexagonal)",
  "formula": "BN",
  "units": {"pressure": "GPa", "temperature": "K", "volume": "angstrom^3/conventional_unit_cell"},
  "formula_units_per_cell": 2,
  "eos_records": [
    {
      "identifier": "boron_nitride_hexagonal_muhammad_2024_bm3_1",
      "label": "Muhammad et al. (2024), helium-medium BM3",
      "model": "BM3",
      "temperature_ref": 300.0,
      "parameters": {
        "V0": {"value": 36.18, "error": 0.06},
        "K0": {"value": 27.4, "error": 0.9},
        "K0_prime": {"value": 11.4, "error": 0.8}
      },
      "experimental_pressure_range_gpa": [0.0, 9.5],
      "determination_method": "experimental",
      "notes": "Hydrostatic helium-medium powder-XRD fit over 0-9.5 GPa. This replaces older strongly discrepant non-hydrostatic compressibility estimates for h-BN.",
      "reference": {
        "authors": [
          "Muhammad",
          "Mezouar",
          "Garbarino",
          "Poręba",
          "Confalonieri",
          "Ceppatelli",
          "Serrano-Ruiz",
          "Peruzzini",
          "Datchi"
        ],
        "year": 2024,
        "title": "Anisotropic thermo-mechanical response of layered hexagonal boron nitride and black phosphorus: application as a simultaneous pressure and temperature sensor",
        "source": "Nanoscale",
        "volume": "16",
        "locator": "9096-9107",
        "doi": "10.1039/D4NR00093E"
      },
      "pressure_calibration": {
        "status": "partially_resolved",
        "methods": [
          {
            "kind": "ruby_fluorescence",
            "reference": {
              "authors": [
                "Shen",
                "Wang",
                "Dewaele",
                "Wu",
                "Fratanduono",
                "Eggert",
                "Klotz",
                "Dziuket",
                "Loubeyre",
                "Fat'yanov",
                "Asimow",
                "Mashimo",
                "Wentzcovitch"
              ],
              "year": 2020,
              "source": "High Pressure Research",
              "doi": "10.1080/08957959.2020.1791107"
            },
            "source_location": "Run 3 experimental methods; IPPS-Ruby2020 pressure scale, reference 73"
          }
        ],
        "recalculation": {
          "status": "reference_model_not_supported",
          "notes": "The IPPS-Ruby2020 pressure scale is identified exactly, but its calibration equation is not yet executable in Peritheos."
        },
        "audit_date": "2026-09-03",
        "notes": "The paper reports pressures as averages of ruby measurements before and after each diffraction exposure."
      },
      "evidence": {
        "reproduction": {
          "assessment": {
            "status": "parity",
            "scope": "parameter_agreement",
            "source_status": "parity",
            "basis": "Every compared free coefficient meets both the recorded combined-two-sigma comparison and parameter-specific numerical similarity screen. Error conventions and fit qualifications remain applicable.",
            "qualifications": [
              "This named numerical assessment alone does not establish author-workflow reproduction, physical accuracy or recommendation for use."
            ],
            "report_url": "https://peritheos.readthedocs.io/en/latest/reconstruction-reports/boron_nitride_hexagonal/#record-boron_nitride_hexagonal_muhammad_2024_bm3_1",
            "report_path": "docs/reconstruction-reports/boron_nitride_hexagonal.md#record-boron_nitride_hexagonal_muhammad_2024_bm3_1",
            "parameters": [
              {
                "parameter": "V0",
                "published": 36.18,
                "published_error": 0.06,
                "refit": 36.18537459744647,
                "refit_error": 0.03381533585709163,
                "difference": 0.005374597446468954,
                "relative_difference": 0.00014855161543584727,
                "similar": true,
                "within_combined_2sigma": true
              },
              {
                "parameter": "K0",
                "published": 27.4,
                "published_error": 0.9,
                "refit": 28.654603098547643,
                "refit_error": 0.8659190294253547,
                "difference": 1.2546030985476442,
                "relative_difference": 0.04578843425356366,
                "similar": true,
                "within_combined_2sigma": true
              },
              {
                "parameter": "K0_prime",
                "published": 11.4,
                "published_error": 0.8,
                "refit": 10.045119272001996,
                "refit_error": 0.4088877517871809,
                "difference": -1.3548807279980046,
                "relative_difference": 0.11884918666649164,
                "similar": true,
                "within_combined_2sigma": true
              }
            ],
            "fit": {
              "fit_kind": "isothermal_pv",
              "objective": "pressure_residuals",
              "selection": "all rows",
              "columns": {"pressure": "pressure_gpa", "temperature": null, "volume": "volume_a3_conventional_cell"},
              "absolute_sigma": true,
              "free_parameters": ["V0", "K0", "K0_prime"],
              "fixed_parameters": [],
              "observations": 36,
              "observed_pressure_range_gpa": [0.1825, 9.4175],
              "observed_temperature_range_k": null,
              "observed_volume_range": [30.826266, 35.974552],
              "degrees_of_freedom": 33,
              "solver_success": true,
              "solver_message": "`ftol` termination condition is satisfied.",
              "rmse_gpa": 0.056695121627116415,
              "published_rmse_gpa": 0.10273873260883355,
              "reduced_chi_square": 1.4026197016640831,
              "dataset_identifiers": ["boron_nitride_hexagonal_muhammad_2024_figure5c_digitized"]
            },
            "report": "docs/data/primary-eos-refits.json"
          }
        },
        "scientific_validation": {
          "status": "primary_source_validated",
          "note": "Independently checked against the cited primary publication (published article or official/author copy); no external software catalog was used as scientific authority.",
          "audit_date": "2026-09-01",
          "verified_fields": ["equation", "parameters", "units", "reference_state", "phase", "published_uncertainties", "validity"],
          "primary_source_check": {
            "access_url": "https://doi.org/10.1039/D4NR00093E",
            "locations": ["Equation 4", "Table 3", "Figure 5"],
            "doi": "10.1039/d4nr00093e"
          },
          "migration_source": {
            "project": "Dioptas",
            "version": "0.10.0",
            "commit": "5a8bfd81d10bfab3499039603380aae34576d60a",
            "file": "boron_nitride_hexagonal.json"
          },
          "primary_data_check": {
            "status": "plot_only",
            "audit_date": "2026-09-03",
            "digitized_dataset_identifiers": ["boron_nitride_hexagonal_muhammad_2024_figure5c_digitized"],
            "source_locations": ["Figure 5; Tables 3 and 4"],
            "finding": "The helium-medium hBN lattice-parameter and volume observations are plotted in Figure 5 but not tabulated. Thirty-six separable volume markers were digitized from panel (c). Experimental volume error bars are not drawn in panel (c); the reported 0.1 GPa maximum before/after pressure difference gives a 0.05 GPa row-wise uncertainty upper bound."
          }
        },
        "parameter_provenance": {
          "determination_method": "Measurements or their experimental reduction determine this EOS; source: Equation 4; Table 3; Figure 5."
        }
      }
    }
  ],
  "symmetry": "HEXAGONAL",
  "space_group": "P63/mmc",
  "space_group_number": 194,
  "lattice": {"a": 2.50425, "b": null, "c": 6.661664, "alpha": 90.0, "beta": 90.0, "gamma": 120.0},
  "atom_sites": [
    {"element": "B", "wyckoff": "2c", "x": 0.3333333333, "y": 0.6666666667, "z": 0.25, "occupancy": 1.0},
    {"element": "N", "wyckoff": "2d", "x": 0.6666666667, "y": 0.3333333333, "z": 0.25, "occupancy": 1.0}
  ],
  "peaks": [],
  "notes": "AA-prime stacked hexagonal boron nitride. The ambient axial ratio is scaled to the fitted 300 K V0. PhaseSmith calculates powder reflections and intensities from the ideal structure.",
  "datasets": [
    {
      "identifier": "boron_nitride_hexagonal_muhammad_2024_figure5c_digitized",
      "kind": "pressure_volume_ratio_digitized",
      "description": "Thirty-six separable hBN volume observations digitized from Figure 5(c). The paper's maximum pressure uncertainty is retained as an upper bound; experimental volume uncertainties cannot be recovered from panel (c), while digitization uncertainty is recorded separately.",
      "reference": {
        "authors": [
          "Muhammad",
          "Mezouar",
          "Garbarino",
          "Poręba",
          "Confalonieri",
          "Ceppatelli",
          "Serrano-Ruiz",
          "Peruzzini",
          "Datchi"
        ],
        "year": 2024,
        "source": "Nanoscale",
        "volume": "16",
        "locator": "9096-9107",
        "doi": "10.1039/D4NR00093E"
      },
      "source_location": "Figure 5(c), filled blue circles labeled This work",
      "columns": [
        {"name": "pressure_gpa", "quantity": "pressure", "unit": "GPa", "role": "value"},
        {"name": "volume_ratio", "quantity": "relative_volume", "unit": "1", "role": "value"},
        {
          "name": "volume_a3_conventional_cell",
          "quantity": "volume",
          "unit": "angstrom^3/conventional_unit_cell",
          "role": "value"
        },
        {
          "name": "pressure_uncertainty_upper_bound_gpa",
          "quantity": "pressure",
          "unit": "GPa",
          "role": "bound",
          "of": "pressure_gpa"
        },
        {
          "name": "pressure_digitization_uncertainty_gpa",
          "quantity": "pressure",
          "unit": "GPa",
          "role": "uncertainty",
          "of": "pressure_gpa"
        },
        {
          "name": "volume_ratio_digitization_uncertainty",
          "quantity": "relative_volume",
          "unit": "1",
          "role": "uncertainty",
          "of": "volume_ratio"
        }
      ],
      "resource": {
        "path": "datasets/hexagonal-boron-nitride-muhammad-2024-figure5c-digitized.csv",
        "sha256": "eb8c717f83f37c38f6acedd2d1c82504840f98b19ddda6de05f3892244ed649d",
        "media_type": "text/csv"
      },
      "used_by_eos_records": ["boron_nitride_hexagonal_muhammad_2024_bm3_1"],
      "provenance": {
        "type": "digitized_from_figure",
        "method": "Reconstructed the source-resolution Figure 5 from PMC image tiles, calibrated the printed axes in panel (c), and digitized the centers of separable filled blue-circle markers. Volumes were converted from V/V0 using the fitted conventional-cell V0.",
        "source_figure_sha256": "e983fb616ff4bc051ecffc88f56000e56d76d26e0f81d5bbf97abae9f41d1942",
        "axis_calibration_pixels_source_figure": {
          "pressure": [
            [1208.0, 0.0],
            [1778.0, 8.0]
          ],
          "volume_ratio": [
            [29.0, 1.0],
            [987.0, 0.84]
          ]
        },
        "quality_control": {"published_bm3_rms_pressure_residual_gpa": 0.1027, "published_bm3_max_abs_pressure_residual_gpa": 0.4109},
        "digitized_on": "2026-09-03"
      },
      "source_url": "https://pmc.ncbi.nlm.nih.gov/articles/PMC11079860/"
    }
  ]
}

File: peritheos/data/materials/boron_phosphide.eosmat
{
  "format_version": 5,
  "identifier": "boron_phosphide",
  "name": "Boron phosphide",
  "formula": "BP",
  "units": {"pressure": "GPa", "temperature": "K", "volume": "angstrom^3/conventional_unit_cell"},
  "formula_units_per_cell": 4,
  "eos_records": [
    {
      "identifier": "boron_phosphide_le_godec_2014_vinet_1",
      "label": "Le Godec et al. (2014), 300 K Vinet",
      "check": {
        "reproduction": "reproduced",
        "compared": "published_fit",
        "warning": null,
        "source_check": "verified",
        "source_checked_on": "2026-09-01",
        "source_note": "The author manuscript states that V0=93.2061 A^3 was fixed.",
        "audit": "../audits/boron_phosphide.audit.json#boron_phosphide_le_godec_2014_vinet_1"
      },
      "model": "Vinet",
      "temperature_ref": 300.0,
      "parameters": {
        "V0": {"value": 93.2061, "error": null, "fixed": true},
        "K0": {"value": 179.0, "error": 1.0},
        "K0_prime": {"value": 3.3, "error": 0.1}
      },
      "experimental_pressure_range_gpa": [0.0, 55.0],
      "experimental_temperature_range_k": [300.0, 300.0],
      "determination_method": "experimental",
      "notes": "Single-crystal XRD in neon, with V0 of the conventional zinc-blende cell fixed. No phase transition or amorphization was observed to 55 GPa.",
      "reference": {
        "authors": ["Le Godec", "Mezouar", "Kurakevych", "Munsch", "Nwagwu", "Edgar", "Solozhenko"],
        "year": 2014,
        "title": "Equation of state of single-crystal cubic boron phosphide",
        "source": "J. Superhard Mater.",
        "volume": "36",
        "locator": "61-64",
        "doi": "10.3103/S1063457614010092"
      }
    }
  ],
  "symmetry": "CUBIC",
  "space_group": "F-43m",
  "space_group_number": 216,
  "lattice": {"a": 4.533999, "b": null, "c": null, "alpha": 90.0, "beta": 90.0, "gamma": 90.0},
  "atom_sites": [
    {"element": "B", "wyckoff": "4a", "x": 0.0, "y": 0.0, "z": 0.0, "occupancy": 1.0},
    {"element": "P", "wyckoff": "4c", "x": 0.25, "y": 0.25, "z": 0.25, "occupancy": 1.0}
  ],
  "peaks": [],
  "notes": "The zinc-blende cell is calculated from the fixed experimental V0. PhaseSmith calculates powder reflections and intensities from the ideal structure.",
  "datasets": [
    {
      "identifier": "boron_phosphide_le_godec_2014_figure2_digitized",
      "kind": "pressure_volume_ratio_digitized",
      "description": "Seventeen plotted 300 K single-crystal BP observations digitized from Figure 2.",
      "reference": {
        "authors": ["Le Godec", "Mezouar", "Kurakevych", "Munsch", "Nwagwu", "Edgar", "Solozhenko"],
        "year": 2014,
        "source": "J. Superhard Mater.",
        "volume": "36",
        "locator": "61-64",
        "doi": "10.3103/S1063457614010092"
      },
      "source_location": "Figure 2",
      "columns": [
        {"name": "pressure_gpa", "quantity": "pressure", "unit": "GPa", "role": "value"},
        {"name": "volume_ratio", "quantity": "relative_volume", "unit": "dimensionless", "role": "value"},
        {
          "name": "pressure_digitization_uncertainty_gpa",
          "quantity": "pressure",
          "unit": "GPa",
          "role": "uncertainty",
          "of": "pressure_gpa"
        },
        {
          "name": "volume_ratio_digitization_uncertainty",
          "quantity": "relative_volume",
          "unit": "dimensionless",
          "role": "uncertainty",
          "of": "volume_ratio"
        }
      ],
      "resource": {
        "path": "datasets/boron-phosphide-le-godec-2014-figure2-digitized.csv",
        "sha256": "6233ba562f3b13f280f23fc6e2d2369e5da7b1022b01de56ed4a4c71feaa5f80",
        "media_type": "text/csv"
      },
      "used_by_eos_records": ["boron_phosphide_le_godec_2014_vinet_1"],
      "provenance": {
        "type": "digitized_from_figure",
        "method": "Direct extraction of vector marker centers from the author PDF, followed by affine calibration to the printed axes.",
        "source_pdf_sha256": "17d57975e81a2d14c430c31ce3b758ac76cef2e39930c8a8c0cc4bf094597840",
        "axis_calibration_pdf_points": {
          "pressure": [
            [251.82, 0.0],
            [428.76, 60.0]
          ],
          "volume_ratio": [
            [277.94, 0.78],
            [443.18, 1.0]
          ]
        },
        "quality_control": {
          "published_vinet_rms_pressure_residual_gpa": 0.2594,
          "published_vinet_max_abs_pressure_residual_gpa": 0.5304,
          "independent_refit_K0_gpa": 178.9003,
          "independent_refit_K0_prime": 3.2418
        },
        "digitized_on": "2026-09-03"
      },
      "source_url": "https://arxiv.org/pdf/1407.1677"
    }
  ]
}
