Repository: CPrescher/peritheos

# Bundled material library

The material files use [native EOSMAT v5](../../../docs/eosmat-v5.md): model and
annotated coefficients come first, each record ends with a short `check`
headline, and datasets follow the records. Each record's audit trail
(`evidence`, detailed `pressure_calibration` and other audit-only blocks) is
in `../audits/<material>.audit.json`, keyed by record identifier. Scientific
values, observations and qualifications are preserved.

`load_eosmat(path)` and `get_material_document(identifier)` return the complete
merged document (`include_audit=False` gives the record file alone).
`get_material_document` returns a v3-shaped dictionary by default; pass

File: peritheos/data/materials/breyite.eosmat
{
  "format_version": 5,
  "identifier": "breyite",
  "name": "Breyite",
  "formula": "CaSiO3",
  "phase": "triclinic breyite",
  "units": {"pressure": "GPa", "temperature": "K", "volume": "angstrom^3/conventional_unit_cell"},
  "formula_units_per_cell": 6,
  "eos_records": [
    {
      "identifier": "breyite_sagatova_2021_gga_300k_vinet",
      "label": "Sagatova et al. (2021), breyite GGA 300 K Vinet",
      "model": "Vinet",
      "temperature_ref": 300.0,
      "parameters": {
        "V0": {"value": 380.069, "error": null},
        "K0": {"value": 70.38, "error": null},
        "K0_prime": {"value": 4.3, "error": null}
      },
      "parameter_error_confidence": null,
      "experimental_pressure_range_gpa": [0.0, 100.0],
      "experimental_temperature_range_k": [300.0, 300.0],
      "pressure_range_status": "theoretical",
      "validity": {
        "pressure_gpa": [4.0, 8.0],
        "temperature_k": [300.0, 300.0],
        "notes": ["The source predicts breyite stability between about 4 and 8 GPa at 300 K."]
      },
      "determination_method": "theoretical",
      "record_kind": "published",
      "equation_kind": "isothermal",
      "volume_basis": {"kind": "formula_units", "formula_units": 6.0, "molar_mass_g_mol": 116.162},
      "parameter_covariance": null,
      "reference": {
        "authors": ["Sagatova", "Shatskiy", "Sagatov", "Litasov"],
        "year": 2021,
        "title": "Phase Relations in CaSiO3 System up to 100 GPa and 2500 K",
        "source": "Geochemistry International",
        "volume": "59",
        "locator": "791-800",
        "doi": "10.1134/S0016702921080073"
      },
      "check": {
        "reproduction": "untested",
        "warning": null,
        "finding": "Complete source-owned GGA room-temperature Vinet fit.",
        "source": "primary_source_validated",
        "source_checked_on": "2026-09-01",
        "audit": "../audits/breyite.audit.json#breyite_sagatova_2021_gga_300k_vinet"
      }
    }
  ],
  "aliases": ["walstromite-structured CaSiO3"],
  "cell_contents": "Six CaSiO3 formula units on the conventional P-1 cell basis used for the source EOS.",
  "symmetry": "TRICLINIC",
  "space_group": "P-1",
  "space_group_number": 2,
  "atom_sites": [],
  "peaks": [],
  "notes": "Crystallographic starting data came from COD; coordinates are not republished in the article."
}

File: peritheos/data/materials/bridgmanite.eosmat (part 1 of 2)
{
  "format_version": 5,
  "identifier": "bridgmanite",
  "name": "Bridgmanite",
  "formula": "MgSiO3",
  "units": {"pressure": "GPa", "temperature": "K", "volume": "angstrom^3/conventional_unit_cell"},
  "formula_units_per_cell": 4,
  "eos_records": [
    {
      "identifier": "bridgmanite_tange_2012_bm3_1",
      "label": "Tange et al. (2012), mantle-range BM3-MGD",
      "check": {
        "reproduction": "reproduced",
        "compared": "published_fit",
        "warning": null,
        "source_check": "verified",
        "source_checked_on": "2026-09-01",
        "audit": "../audits/bridgmanite.audit.json#bridgmanite_tange_2012_bm3_1"
      },
      "model": "BM3",
      "temperature_ref": 300.0,
      "parameters": {
        "V0": {"value": 162.373, "error": null, "fixed": true},
        "K0": {"value": 256.7, "error": 1.5},
        "K0_prime": {"value": 4.09, "error": 0.06}
      },
      "thermal": {
        "model": "MieGruneisenDebye",
        "parameters": {"Tr": 300.0, "theta0": 950.0, "gamma0": 1.54, "q": 1.5, "n": 5}
      },
      "experimental_pressure_range_gpa": [28.0, 108.0],
      "experimental_temperature_range_k": [300.0, 2430.0],
      "determination_method": "experimental",
      "notes": "Fit to multi-anvil data (28-63 GPa, 300-1500 K) and laser-heated DAC data (52-108 GPa, 300 or 1500-2430 K), with V0 fixed to an independent ambient measurement. Thermal errors, not stored as fields: theta0 = 950(150) K, gamma0 = 1.54(9), q = 1.5(3). The paper's Grüneisen exponent b is q here, because its parameter a is fixed to 1.",
      "reference": {
        "authors": ["Tange", "Kuwayama", "Irifune", "Funakoshi", "Ohishi"],
        "year": 2012,
        "title": "P-V-T equation of state of MgSiO3 perovskite based on the MgO pressure scale: A comprehensive reference for mineralogy of the lower mantle",
        "source": "Journal of Geophysical Research: Solid Earth",
        "volume": "117",
        "locator": "B06201",
        "doi": "10.1029/2011JB008988"
      }
    },
    {
      "identifier": "bridgmanite_tange_2012_vinet_2",
      "label": "Tange et al. (2012), mantle-range Vinet-MGD",
      "check": {
        "reproduction": "reproduced",
        "compared": "published_fit",
        "warning": null,
        "source_check": "verified",
        "source_checked_on": "2026-09-01",
        "audit": "../audits/bridgmanite.audit.json#bridgmanite_tange_2012_vinet_2"
      },
      "model": "Vinet",
      "temperature_ref": 300.0,
      "parameters": {
        "V0": {"value": 162.373, "error": null, "fixed": true},
        "K0": {"value": 258.4, "error": 1.7},
        "K0_prime": {"value": 4.1, "error": 0.07}
      },
      "thermal": {
        "model": "MieGruneisenDebye",
        "parameters": {"Tr": 300.0, "theta0": 940.0, "gamma0": 1.55, "q": 1.1, "n": 5}
      },
      "experimental_pressure_range_gpa": [28.0, 108.0],
      "experimental_temperature_range_k": [300.0, 2430.0],
      "determination_method": "experimental",
      "notes": "Alternative Vinet fit to the same multi-anvil and laser-heated DAC data, with V0 fixed to an independent ambient measurement. Thermal errors, not stored as fields: theta0 = 940(140) K, gamma0 = 1.55(9), q = 1.1(3). The paper's Grüneisen exponent b is q here, because its parameter a is fixed to 1.",
      "reference": {
        "authors": ["Tange", "Kuwayama", "Irifune", "Funakoshi", "Ohishi"],
        "year": 2012,
        "title": "P-V-T equation of state of MgSiO3 perovskite based on the MgO pressure scale: A comprehensive reference for mineralogy of the lower mantle",
        "source": "Journal of Geophysical Research: Solid Earth",
        "volume": "117",
        "locator": "B06201",
        "doi": "10.1029/2011JB008988"
      }
    },
    {
      "identifier": "bridgmanite_vanpeteghem_2006_bm2_3",
      "label": "Vanpeteghem et al. (2006), low-pressure single-crystal BM2",
      "check": {
        "reproduction": "reproduced",
        "compared": "published_fit",
        "warning": null,
        "source_check": "verified",
        "source_checked_on": "2026-09-01",
        "audit": "../audits/bridgmanite.audit.json#bridgmanite_vanpeteghem_2006_bm2_3"
      },
      "model": "BM2",
      "temperature_ref": 300.0,
      "parameters": {
        "V0": {"value": 162.51, "error": 0.02},
        "K0": {"value": 253.0, "error": 1.0}
      },
      "experimental_pressure_range_gpa": [0.0, 10.0],
      "experimental_temperature_range_k": [300.0, 300.0],
      "determination_method": "experimental",
      "notes": "Single-crystal P-V data; a low-pressure structural reference, not the mantle-range EOS. The normalized-stress plot supported BM2, so K0' = 4 is implied by the model, not fitted.",
      "reference": {
        "authors": ["Vanpeteghem", "Zhao", "Angel", "Ross", "Bolfan-Casanova"],
        "year": 2006,
        "title": "Crystal structure and equation of state of MgSiO3 perovskite",
        "source": "Geophysical Research Letters",
        "volume": "33",
        "locator": "L03306",
        "doi": "10.1029/2005GL024955"
      }
    },
    {
      "identifier": "bridgmanite_saxena_1999_bm3_4",
      "label": "Saxena et al. (1999), 300 K BM3 slice",
      "check": {
        "reproduction": "close",
        "compared": "published_fit",
        "why": "All coefficients are within the agreement limit; the paper gives no error for V0 and K0, so they could not be tested against twice the combined error.",
        "warning": null,
        "source_check": "verified",
        "source_checked_on": "2026-09-05",
        "source_note": "V0 and K0 from Tables 2 and 3 at 300 K (V0 printed as 24.45 cm³/mol, converted to the Z = 4 cell); K0' is prescribed by the abstract and Equation 16. Pressures are on the Jamieson (1982) Pt scale.",
        "audit": "../audits/bridgmanite.audit.json#bridgmanite_saxena_1999_bm3_4"
      },
      "model": "BM3",
      "temperature_ref": 300.0,
      "parameters": {
        "V0": {"value": 162.4007, "error": null},
        "K0": {"value": 260.51, "error": null},
        "K0_prime": {"value": 4.0, "error": null, "fixed": true}
      },
      "parameter_error_confidence": null,
      "parameter_covariance": null,
      "validity": {
        "pressure_gpa": [0.0, 82.5],
        "temperature_k": [300.0, 300.0],
        "notes": [
          "The upper bound is the highest 300 K observation in Table 1; the full P-V-T table extends to 109.1 GPa and 1485 K."
        ]
      },
      "experimental_pressure_range_gpa": [0.0, 82.5],
      "experimental_temperature_range_k": [300.0, 300.0],
      "pressure_range_status": "reported_exactly",
      "determination_method": "experimental",
      "notes": "The 300 K isotherm shared by the paper's two high-temperature BM models (Model 1 and Model 2); use it at 300 K only, not as either model. Their quadratic temperature laws for thermal expansivity and compressibility and their temperature-dependent K'_T cannot be encoded exactly in Peritheos. The starting material was natural enstatite with less than 1% Al and Fe.",
      "fit_datasets": ["bridgmanite_saxena_1999_table1_pvt"],
      "reference": {
        "authors": ["Saxena", "Dubrovinsky", "Tutti", "Le Bihan"],
        "year": 1999,
        "title": "Equation of state of MgSiO3 with the perovskite structure based on experimental measurement",
        "source": "American Mineralogist",
        "volume": "84",
        "locator": "226-232",
        "doi": "10.2138/am-1999-0303"
      }
    },
    {
      "identifier": "bridgmanite_katsura_2009_bm3",
      "label": "Katsura et al. (2009), preferred 300 K BM3",
      "check": {
        "reproduction": "close",
        "compared": "published_fit",
        "why": "Refit vs published: K0 263.7 vs 256 GPa (+3.0%) differs by more than twice the combined error.",
        "warning": null,
        "source_check": "verified",
        "source_checked_on": "2026-09-05",
        "source_note": "K0 and K0' from section 4.1 and the abstract; V0 is the product of the paragraph 11 ambient lattice parameters. A corrigendum replaces the original Table 1 and states that the EOS parameters are unchanged.",
        "audit": "../audits/bridgmanite.audit.json#bridgmanite_katsura_2009_bm3"
      },
      "model": "BM3",
      "temperature_ref": 300.0,
      "parameters": {
        "V0": {"value": 162.38559886687202, "error": 0.011812486067495595, "fixed": true},
        "K0": {"value": 256.0, "error": 2.0},
        "K0_prime": {"value": 3.8, "error": 0.2}
      },
      "parameter_error_confidence": null,
      "parameter_covariance": null,
      "validity": {
        "pressure_gpa": [0.0, 48.2],
        "temperature_k": [300.0, 300.0],
        "notes": [
          "The upper bound is the highest near-room-temperature observation.",
          "The 0 GPa reference volume is measured, outside bridgmanite's stability field."
        ]
      },
      "experimental_pressure_range_gpa": [18.9, 52.6],
      "experimental_temperature_range_k": [300.0, 2500.0],
      "pressure_range_status": "reported_exactly",
      "determination_method": "experimental",
      "record_kind": "published",
      "notes": "The authors' preferred room-temperature BM3 for pure MgSiO3 bridgmanite; not the article's complete Mie-Grüneisen-Debye or high-temperature BM P-V-T model.",
      "fit_datasets": ["bridgmanite_katsura_2009_corrected_table1_pvt"],
      "reference": {
        "authors": [
          "Katsura",
          "Yokoshi",
          "Kawabe",
          "Shatskiy",
          "Manthilake",
          "Zhai",
          "Fukui",
          "Hegoda",
          "Yoshino",
          "Yamazaki",
          "Matsuzaki",
          "Yoneda",
          "Ito",
          "Sugita",
          "Tomioka",
          "Hagiya",
          "Nozawa",
          "Funakoshi"
        ],
        "year": 2009,
        "title": "P-V-T relations of MgSiO3 perovskite determined by in situ X-ray diffraction using a large-volume high-pressure apparatus",
        "source": "Geophysical Research Letters",
        "volume": "36",
        "locator": "L01305",
        "doi": "10.1029/2008GL035658"
      }
    },
    {
      "identifier": "bridgmanite_katsura_2009_bm3_k0_fixed",
      "label": "Katsura et al. (2009), K0-fixed 300 K BM3 sensitivity fit",
      "check": {
        "reproduction": "reproduced",
        "compared": "published_fit",
        "warning": null,
        "source_check": "verified",
        "source_checked_on": "2026-09-05",
        "source_note": "K0' from section 4.1, paragraph 12, where the authors refit their data with K0 assumed as a Brillouin-comparison value; V0 is the paragraph 11 ambient lattice product.",
        "audit": "../audits/bridgmanite.audit.json#bridgmanite_katsura_2009_bm3_k0_fixed"
      },
      "model": "BM3",
      "temperature_ref": 300.0,
      "parameters": {
        "V0": {"value": 162.38559886687202, "error": 0.011812486067495595, "fixed": true},
        "K0": {"value": 253.0, "error": null, "fixed": true},
        "K0_prime": {"value": 4.1, "error": 0.2}
      },
      "parameter_error_confidence": null,
      "parameter_covariance": null,
      "validity": {
        "pressure_gpa": [0.0, 48.2],
        "temperature_k": [300.0, 300.0],
        "notes": ["The 0 GPa reference volume is measured, outside bridgmanite's stability field."]
      },
      "experimental_pressure_range_gpa": [18.9, 52.6],
      "experimental_temperature_range_k": [300.0, 2500.0],
      "pressure_range_status": "reported_exactly",
      "determination_method": "experimental",
      "record_kind": "published",
      "notes": "The authors' sensitivity fit with K0 fixed to 253 GPa, to the same corrected data as their preferred BM3; not their preferred fit and not an independent experiment.",
      "fit_datasets": ["bridgmanite_katsura_2009_corrected_table1_pvt"],
      "reference": {
        "authors": [
          "Katsura",
          "Yokoshi",
          "Kawabe",
          "Shatskiy",
          "Manthilake",
          "Zhai",
          "Fukui",
          "Hegoda",
          "Yoshino",
          "Yamazaki",
          "Matsuzaki",
          "Yoneda",
          "Ito",
          "Sugita",
          "Tomioka",
          "Hagiya",
          "Nozawa",
          "Funakoshi"
        ],
        "year": 2009,
        "title": "P-V-T relations of MgSiO3 perovskite determined by in situ X-ray diffraction using a large-volume high-pressure apparatus",
        "source": "Geophysical Research Letters",
        "volume": "36",
        "locator": "L01305",
        "doi": "10.1029/2008GL035658"
      }
    },
    {
      "identifier": "bridgmanite_wolf_2015_vinet_mgd_4",
      "label": "Wolf et al. (2015), reanalyzed Fe-free bridgmanite Vinet-MGD",
      "check": {
        "reproduction": "reproduced",
        "compared": "published_fit",
        "warning": null,
        "source_check": "verified",
        "source_checked_on": "2026-09-05",
        "source_note": "Coefficients from Table 3, 0% Fe column (Equations 1-6); theta0 was fixed after a preliminary Fe-free fit gave 991 ± 77 K (section 3.3). The author's plain-text Table 2 labels the MgO volumes V_Ne; the article identifies them as MgO.",
        "audit": "../audits/bridgmanite.audit.json#bridgmanite_wolf_2015_vinet_mgd_4"
      },
      "model": "Vinet",
      "temperature_ref": 300.0,
      "parameters": {
        "V0": {"value": 162.12, "error": 0.13},
        "K0": {"value": 262.3, "error": 3.2},
        "K0_prime": {"value": 4.044, "error": 0.075}
      },
      "thermal": {
        "model": "MieGruneisenDebye",
        "parameters": {
          "Tr": {"value": 300.0, "error": null, "fixed": true},
          "theta0": {"value": 1000.0, "error": null, "fixed": true},
          "gamma0": {"value": 1.675, "error": 0.045},
          "q": {"value": 1.39, "error": 0.16},
          "n": {"value": 5.0, "error": null, "fixed": true}
        },
        "debye_temperature_law": "integrated_gruneisen"
      },
      "parameter_error_confidence": 0.68,
      "parameter_covariance": {
        "parameter_order": ["rt_eos.V0", "rt_eos.K0", "rt_eos.K0_prime", "gamma0", "q"],
        "matrix": [
          [0.016899999999978432, -0.3993599999997343, 0.008287499999983395, -0.0007019999999999999, -0.003328],
          [-0.3993599999997343, 10.24, -0.2304, -0.01008, -0.01024],
          [0.008287499999983395, -0.2304, 0.005625, 0.00091125, 0.00288],
          [-0.0007019999999999999, -0.01008, 0.00091125, 0.002025, 0.00684],
          [-0.003328, -0.01024, 0.00288, 0.00684, 0.0256]
        ]
      },
      "validity": {
        "pressure_gpa": [27.96, 108.51],
        "temperature_k": [300.0, 2430.0],
        "volume_ratio": [0.79015544, 0.92684431]
      },
      "experimental_pressure_range_gpa": [27.96, 108.51],
      "experimental_temperature_range_k": [300.0, 2430.0],
      "pressure_range_status": "reported_exactly",
      "determination_method": "experimental",
      "record_kind": "published",
      "notes": "Wolf et al.'s homogeneous reanalysis of the Fe-free data of Tange et al. (2012), not the original Tange BM3-MGD or Vinet-MGD fits. The stored five-parameter covariance is reconstructed from Tables 3-4, because the errors are strongly correlated.",
      "fit_datasets": ["bridgmanite_wolf_2015_table2_pvt"],
      "reference": {
        "authors": ["Wolf", "Jackson", "Dera", "Prakapenka"],
        "year": 2015,
        "title": "The thermal equation of state of (Mg,Fe)SiO3 bridgmanite (perovskite) and implications for lower mantle structures",
        "source": "Journal of Geophysical Research: Solid Earth",
        "volume": "120",
        "locator": "7460-7489",
        "doi": "10.1002/2015JB012108"
      },
      "equation_kind": "thermal",
      "experimental_configuration": {
        "sample": "Fe-free MgSiO3 bridgmanite data originally measured by Tange et al. (2012)",
        "groups": "27 sintered-diamond multianvil, 6 room-temperature DAC, and 9 laser-heated DAC observations",
        "pressure_calibration": "Tange et al. (2009) MgO scale",
        "reanalysis": "same PVT-tool equations, priors, staged fit, and empirical uncertainty adjustment used for the Wolf et al. 13% Fe data"
      }
    },
    {
      "identifier": "bridgmanite_criniti_2021_absolute_bm3",
      "label": "Criniti et al. (2021), primary absolute-pressure BM3",
      "check": {
        "reproduction": "reproduced",
        "compared": "published_fit",
        "warning": null,
        "source_check": "verified",
        "source_checked_on": "2026-09-05",
        "source_note": "K0 and K0' from Section 3.3 (Equation 3), not the finite-strain K_S and G fits of Table 2. V0 follows from the Table 1 ambient density of 4.1045(10) g/cm³.",
        "audit": "../audits/bridgmanite.audit.json#bridgmanite_criniti_2021_absolute_bm3"
      },
      "model": "BM3",
      "temperature_ref": 300.0,
      "parameters": {
        "V0": {"value": 162.453274, "error": 0.039579, "fixed": true},
        "K0": {"value": 254.5, "error": 0.4},
        "K0_prime": {"value": 3.73, "error": 0.02}
      },
      "parameter_error_confidence": 0.6826894921370859,
      "parameter_covariance": null,
      "validity": {
        "pressure_gpa": [0.0, 78.8],
        "temperature_k": [300.0, 300.0],
        "notes": ["The upper bound is the highest pressure with simultaneous Brillouin and single-crystal XRD data."]
      },
      "experimental_pressure_range_gpa": [0.0, 78.8],
      "experimental_temperature_range_k": [300.0, 300.0],
      "pressure_range_status": "reported_exactly",
      "determination_method": "experimental",
      "record_kind": "published",
      "notes": "The source's primary (absolute) pressure scale, from integrating the isothermal Reuss bulk modulus. V0 is computed from the source's ambient density.",
      "validation_datasets": ["bridgmanite_criniti_2021_table1_density"],
      "reference": {
        "authors": ["Criniti", "Kurnosov", "Boffa Ballaran", "Frost"],
        "year": 2021,
        "title": "Single-Crystal Elasticity of MgSiO3 Bridgmanite to Mid-Lower Mantle Pressure",
        "source": "Journal of Geophysical Research: Solid Earth",
        "volume": "126",
        "locator": "e2020JB020967",
        "doi": "10.1029/2020JB020967"
      }
    },
    {
      "identifier": "bridgmanite_fiquet_2000_bm3_1",
      "label": "Fiquet et al. (2000), post-heating 298 K BM3",
      "check": {
        "reproduction": "reproduced",
        "compared": "published_fit",
        "warning": null,
        "source_check": "verified",
        "source_checked_on": "2026-09-05",
        "source_note": "Coefficients from Section 3.3, fitted by the authors to the 25 post-heating 298 K points of Table 1 by generalized least squares.",
        "audit": "../audits/bridgmanite.audit.json#bridgmanite_fiquet_2000_bm3_1"
      },
      "model": "BM3",
      "temperature_ref": 298.0,
      "parameters": {
        "V0": {"value": 162.27, "error": 0.01},
        "K0": {"value": 253.0, "error": 9.0},
        "K0_prime": {"value": 3.9, "error": 0.2}
      },
      "parameter_error_confidence": null,
      "parameter_covariance": null,
      "validity": {
        "pressure_gpa": [29.5, 90.57],
        "temperature_k": [298.0, 298.0]
      },
      "experimental_pressure_range_gpa": [29.5, 90.57],
      "experimental_temperature_range_k": [298.0, 298.0],
      "pressure_range_status": "reported_exactly",
      "determination_method": "experimental",
      "record_kind": "published",
      "notes": "Room-temperature BM3 for pure orthorhombic Pbnm MgSiO3 after stress-relieving laser heating; not either composite thermal inversion of Table 3.",
      "fit_datasets": ["bridgmanite_fiquet_2000_table1_298k_pv"],
      "reference": {
        "authors": ["Fiquet", "Dewaele", "Andrault", "Kunz", "Le Bihan"],
        "year": 2000,
        "title": "Thermoelastic properties and crystal structure of MgSiO3 perovskite at lower mantle pressure and temperature conditions",
        "source": "Geophysical Research Letters",
        "volume": "27",
        "locator": "21-24",
        "doi": "10.1029/1999GL008397"
      },
      "equation_kind": "isothermal",
      "volume_basis": {"kind": "formula_units", "formula_units": 4.0, "molar_mass_g_mol": 100.3875},
      "experimental_configuration": {
        "sample": "Pure MgSiO3 perovskite synthesized from synthetic enstatite or glass and mixed with platinum powder",
        "pressure_cell": "Laser-heated diamond-anvil cell; argon medium below 50 GPa or no pressure medium above 50 GPa",
        "pressure_gauge": "Internal platinum calibrated with the Jamieson et al. (1982) P-V-T EOS",
        "diffraction": "Angle-dispersive synchrotron powder XRD at ESRF ID30; Fit2D integration and GSAS Le Bail refinement"
      }
    },
    {
      "identifier": "bridgmanite_metsue_2012_static_bm3_1",
      "label": "Metsue and Tsuchiya (2012), pure MgSiO3 static BM3 control",
      "check": {
        "reproduction": "untested",
        "compared": "none",
        "warning": null,
        "source_check": "verified",
        "source_checked_on": "2026-09-05",
        "source_note": "Coefficients from Table 1(c), with K0' fixed per the Table 1 note and Section 3.2; V0 is printed as 24.2717 cm³/mol and converted to the Z = 4 cell.",
        "audit": "../audits/bridgmanite.audit.json#bridgmanite_metsue_2012_static_bm3_1"
      },
      "model": "BM3",
      "temperature_ref": 0.0,
      "parameters": {
        "V0": {"value": 161.216424307, "error": null},
        "K0": {"value": 258.7857, "error": null},
        "K0_prime": {"value": 3.94, "error": null, "fixed": true}
      },
      "parameter_error_confidence": null,
      "parameter_covariance": null,
      "validity": {
        "pressure_gpa": [0.0, 150.0],
        "temperature_k": [0.0, 0.0]
      },
      "experimental_pressure_range_gpa": [0.0, 150.0],
      "pressure_range_status": "theoretical",
      "determination_method": "theoretical",
      "record_kind": "published",
      "notes": "Static 0 K calculation for pure MgSiO3: the control the source uses to quantify the effect of 6.25 mol.% Fe2+.",
      "reference": {
        "authors": ["Metsue", "Tsuchiya"],
        "year": 2012,
        "title": "Thermodynamic properties of (Mg,Fe2+)SiO3 perovskite at the lower-mantle pressures and temperatures: an internally consistent LSDA+U study",
        "source": "Geophysical Journal International",
        "volume": "190",
        "locator": "310-322",
        "doi": "10.1111/j.1365-246X.2012.05511.x"
      },
      "equation_kind": "isothermal",
      "volume_basis": {"kind": "formula_units", "formula_units": 4.0, "molar_mass_g_mol": 100.3875},
      "sample_composition": "Pure MgSiO3 Pbnm perovskite static control calculation reported with the six Fe-bearing supercell fits."
    },
    {
      "identifier": "bridgmanite_akber_knutson_2005_gga_bm3",
      "label": "Akber-Knutson et al. (2005), pure-MgSiO3 static GGA BM3",
      "check": {
        "reproduction": "untested",
        "compared": "none",
        "warning": null,
        "source_check": "verified",
        "source_checked_on": "2026-09-05",
        "source_note": "Coefficients from the Table 1 pure-perovskite row (energy-volume BM3 fit, Section 2); V0 is printed as 41.75 Å³ per five-atom unit and stored ×4.",
        "audit": "../audits/bridgmanite.audit.json#bridgmanite_akber_knutson_2005_gga_bm3"
      },
      "model": "BM3",
      "temperature_ref": 0,
      "parameters": {
        "V0": {"value": 167, "error": null},
        "K0": {"value": 235, "error": null},
        "K0_prime": {"value": 3.84, "error": null}
      },
      "parameter_error_confidence": null,
      "parameter_covariance": null,
      "validity": {
        "pressure_gpa": [-10.440117, 230.833063],
        "temperature_k": [0, 0],
        "volume_ratio": [0.65, 1.05]
      },
      "experimental_pressure_range_gpa": [-10.440117, 230.833063],
      "pressure_range_status": "theoretical",
      "determination_method": "theoretical",
      "record_kind": "published",
      "reference": {
        "authors": ["Akber-Knutson", "Steinle-Neumann", "Asimow"],
        "year": 2005,
        "title": "Effect of Al on the sharpness of the MgSiO3 perovskite to post-perovskite phase transition",
        "source": "Geophysical Research Letters",
        "volume": "32",
        "locator": "L14303",
        "doi": "10.1029/2005GL023192"
      },
      "equation_kind": "isothermal",
      "volume_basis": {"kind": "formula_units", "formula_units": 4, "molar_mass_g_mol": 100.387},
      "sample_composition": "Pure MgSiO3 Pbnm perovskite static GGA control."
    },
    {
      "identifier": "bridgmanite_zhang_wentzcovitch_2022_phq_lda_300k_bm3",
      "label": "Zhang and Wentzcovitch (2022), PHQ-LDA 300 K BM3",
      "check": {
        "reproduction": "untested",
        "compared": "none",
        "warning": null,
        "source_check": "verified",
        "source_checked_on": "2026-09-05",
        "source_note": "Coefficients from the Table I Pv LDA row at 300 K, a BM3 fit to F(V,T) (Section III); V0 is printed as 40.15 Å³ per MgSiO3 and stored for Z = 4.",
        "audit": "../audits/bridgmanite.audit.json#bridgmanite_zhang_wentzcovitch_2022_phq_lda_300k_bm3"
      },
      "model": "BM3",
      "temperature_ref": 300.0,
      "parameters": {
        "V0": {"value": 160.6, "error": null},
        "K0": {"value": 255.72, "error": null},
        "K0_prime": {"value": 3.91, "error": null}
      },
      "validity": {
        "pressure_gpa": [0.0, 160.0],
        "temperature_k": [300.0, 300.0]
      },
      "experimental_pressure_range_gpa": [0.0, 160.0],
      "experimental_temperature_range_k": [300.0, 300.0],
      "pressure_range_status": "theoretical",
      "determination_method": "theoretical",
      "record_kind": "published",
      "notes": "300 K isotherm from anharmonic phonon-quasiparticle (PHQ) LDA calculations.",
      "reference": {
        "authors": ["Zhang", "Wentzcovitch"],
        "year": 2022,
        "title": "Anharmonic thermodynamic properties and phase boundary across the postperovskite transition in MgSiO3",
        "source": "Physical Review B",
        "volume": "106",
        "locator": "054103",
        "doi": "10.1103/PhysRevB.106.054103"
      },
      "equation_kind": "isothermal",
      "volume_basis": {"kind": "formula_units", "formula_units": 4.0, "molar_mass_g_mol": 100.387}
    },
    {
      "identifier": "bridgmanite_zhang_wentzcovitch_2022_phq_pbe_300k_bm3",
      "label": "Zhang and Wentzcovitch (2022), PHQ-PBE 300 K BM3",
      "check": {
        "reproduction": "untested",
        "compared": "none",
        "warning": null,
        "source_check": "verified",
        "source_checked_on": "2026-09-05",
        "source_note": "Coefficients from the Table I Pv PBE row at 300 K, a BM3 fit to F(V,T) (Section III); V0 is printed as 42.44 Å³ per MgSiO3 and stored for Z = 4.",
        "audit": "../audits/bridgmanite.audit.json#bridgmanite_zhang_wentzcovitch_2022_phq_pbe_300k_bm3"
      },
      "model": "BM3",
      "temperature_ref": 300.0,
      "parameters": {
        "V0": {"value": 169.76, "error": null},
        "K0": {"value": 226.47, "error": null},
        "K0_prime": {"value": 3.89, "error": null}
      },
      "validity": {
        "pressure_gpa": [0.0, 160.0],
        "temperature_k": [300.0, 300.0]
      },
      "experimental_pressure_range_gpa": [0.0, 160.0],
      "experimental_temperature_range_k": [300.0, 300.0],
      "pressure_range_status": "theoretical",
      "determination_method": "theoretical",
      "record_kind": "published",
      "notes": "300 K isotherm from anharmonic phonon-quasiparticle (PHQ) PBE calculations.",
      "reference": {
        "authors": ["Zhang", "Wentzcovitch"],
        "year": 2022,
        "title": "Anharmonic thermodynamic properties and phase boundary across the postperovskite transition in MgSiO3",
        "source": "Physical Review B",
        "volume": "106",
        "locator": "054103",
        "doi": "10.1103/PhysRevB.106.054103"
      },
      "equation_kind": "isothermal",
      "volume_basis": {"kind": "formula_units", "formula_units": 4.0, "molar_mass_g_mol": 100.387}
    },
    {
      "identifier": "bridgmanite_mao_1991_bm2_1",
      "label": "Mao et al. (1991), MgSiO3 K0'=4 fit",
      "check": {
        "reproduction": "reproduced",
        "compared": "published_fit",
        "warning": null,
        "source_check": "verified",
        "source_checked_on": "2026-09-01",
        "source_note": "V0 from the MgSiO3 entry of Table 1; K0 from the equation-of-state fit paragraph, whose fit uses the nine 300 K Fe10 rows of Table 2.",
        "audit": "../audits/bridgmanite.audit.json#bridgmanite_mao_1991_bm2_1"
      },
      "model": "BM3",
      "temperature_ref": 298.0,
      "parameters": {
        "V0": {"value": 162.49, "error": 0.07, "fixed": true},
        "K0": {"value": 261.0, "error": 4.0},
        "K0_prime": {"value": 4.0, "error": null, "fixed": true}
      },
      "parameter_error_confidence": null,
      "parameter_covariance": null,
      "experimental_pressure_range_gpa": [0.0, 30.0],
      "experimental_temperature_range_k": [298.0, 298.0],
      "pressure_range_status": "reported_qualitatively",
      "determination_method": "experimental",
      "record_kind": "published",
      "notes": "The published BM2 is stored as BM3 with K0' fixed to 4, which is algebraically identical. K0 was fitted to the Fe10 data only, and the authors apply the same compression curve to all three compositions with their own ambient volumes.",
      "fit_datasets": ["mao_1991_tables2_3_bridgmanite_pv"],
      "reference": {
        "authors": ["Mao", "Hemley", "Fei", "Shu", "Chen", "Jephcoat", "Wu", "Bassett"],
        "year": 1991,
        "title": "Effect of pressure, temperature, and composition on lattice parameters and density of (Fe,Mg)SiO3-perovskites to 30 GPa",
        "source": "Journal of Geophysical Research: Solid Earth",
        "volume": "96",
        "locator": "8069-8079",
        "doi": "10.1029/91JB00176"
      },
      "equation_kind": "isothermal",
      "volume_basis": {"kind": "formula_units", "formula_units": 4.0, "molar_mass_g_mol": 100.387}
    },
    {
      "identifier": "bridgmanite_holland_2013_mpv_modified_tait",
      "label": "Holland et al. (2013), mpv modified Tait",
      "check": {
        "reproduction": "untested",
        "compared": "none",
        "warning": null,
        "source_check": "verified",
        "source_checked_on": "2026-09-05",
        "source_note": "Coefficients from Table 1 and the official tc-ds62 mpv block, printed as V0 = 2.445 J/bar/mol (24.45 cm³/mol), K0 = 2510 kbar and K0'' = -0.00160 kbar^-1; stored in Å³ (Z = 4) and GPa.",
        "audit": "../audits/bridgmanite.audit.json#bridgmanite_holland_2013_mpv_modified_tait"
      },
      "model": "ModifiedTait",
      "temperature_ref": 298.15,
      "parameters": {
        "V0": {"value": 162.40072077, "error": null},
        "K0": {"value": 251.0, "error": null},
        "K0_prime": {"value": 4.14, "error": null},
        "K0_double_prime": {"value": -0.016, "error": null}
      },
      "validity": {
        "pressure_gpa": [0.0001, 30.0],
        "temperature_k": [298.15, 298.15]
      },
      "experimental_pressure_range_gpa": [0.0001, 30.0],
      "experimental_temperature_range_k": [298.15, 298.15],
      "pressure_range_status": "reference_parameterization",
      "determination_method": "unknown",
      "record_kind": "published",
      "notes": "298 K reference isotherm of the mpv endmember of the tc-ds62 thermodynamic dataset; not an individual experimental fit.",
      "reference": {
        "authors": ["Holland", "Hudson", "Powell", "Harte"],
        "year": 2013,
        "title": "New Thermodynamic Models and Calculated Phase Equilibria in NCFMAS for Basic and Ultrabasic Compositions through the Transition Zone into the Uppermost Lower Mantle",
        "source": "Journal of Petrology",
        "volume": "54",
        "locator": "1901-1920",
        "doi": "10.1093/petrology/egt035"
      },
      "equation_kind": "isothermal",
      "volume_basis": {"kind": "formula_units", "formula_units": 4.0, "molar_mass_g_mol": 100.387}
    },
    {
      "identifier": "bridgmanite_li_zeng_2009_gga_bm3",
      "label": "Li and Zeng (2009), GGA BM3",
      "check": {
        "reproduction": "untested",
        "compared": "none",
        "warning": null,
        "source_check": "verified",
        "source_checked_on": "2026-09-01",
        "source_note": "Coefficients from the Table 1 this-study perovskite row, third-order Birch-Murnaghan column; the energy-volume calculation is described in Section 2 and plotted in Figure 1.",
        "audit": "../audits/bridgmanite.audit.json#bridgmanite_li_zeng_2009_gga_bm3"
      },
      "model": "BM3",
      "temperature_ref": 0.0,
      "parameters": {
        "V0": {"value": 168.12, "error": null},
        "K0": {"value": 234.8, "error": null},
        "K0_prime": {"value": 4.199, "error": null}
      },
      "pressure_range_status": "theoretical",
      "determination_method": "theoretical",
      "record_kind": "published",
      "reference": {
        "authors": ["Li", "Zeng"],
        "year": 2009,
        "title": "First-Principles Study of the Structural, Electronic and Optical Properties of MgSiO3 at High Pressure",
        "source": "International Journal of Modern Physics C",
        "volume": "20",
        "locator": "1093-1101",
        "doi": "10.1142/S0129183109014242"
      },
      "equation_kind": "isothermal",
      "volume_basis": {"kind": "formula_units", "formula_units": 4.0, "molar_mass_g_mol": 100.387}
    },
    {
      "identifier": "bridgmanite_li_zeng_2009_gga_vinet",
      "label": "Li and Zeng (2009), GGA Vinet sensitivity",
      "check": {
        "reproduction": "untested",
        "compared": "none",
        "warning": null,
        "source_check": "verified",
        "source_checked_on": "2026-09-01",
        "source_note": "Coefficients from the Table 1 this-study perovskite row, Vinet column, an alternative fit by the authors to their Pnma energy-volume calculation (Figure 1).",
        "audit": "../audits/bridgmanite.audit.json#bridgmanite_li_zeng_2009_gga_vinet"
      },
      "model": "Vinet",
      "temperature_ref": 0.0,
      "parameters": {
        "V0": {"value": 168.08, "error": null},
        "K0": {"value": 235.7, "error": null},
        "K0_prime": {"value": 4.294, "error": null}
      },
      "pressure_range_status": "theoretical",
      "determination_method": "theoretical",
      "record_kind": "published",
      "reference": {
        "authors": ["Li", "Zeng"],
        "year": 2009,
        "title": "First-Principles Study of the Structural, Electronic and Optical Properties of MgSiO3 at High Pressure",
        "source": "International Journal of Modern Physics C",
        "volume": "20",
        "locator": "1093-1101",
        "doi": "10.1142/S0129183109014242"
      },
      "equation_kind": "isothermal",
      "volume_basis": {"kind": "formula_units", "formula_units": 4.0, "molar_mass_g_mol": 100.387}
    },
    {
      "identifier": "bridgmanite_li_zeng_2009_gga_natural_strain3",
      "label": "Li and Zeng (2009), GGA natural-strain-3 sensitivity",
      "check": {
        "reproduction": "untested",
        "compared": "none",
        "warning": null,
        "source_check": "verified",
        "source_checked_on": "2026-09-01",
        "source_note": "Coefficients from the Table 1 this-study perovskite row, third-order natural-strain column, an alternative fit by the authors to their Pnma energy-volume calculation (Figure 1).",
        "audit": "../audits/bridgmanite.audit.json#bridgmanite_li_zeng_2009_gga_natural_strain3"
      },
      "model": "NaturalStrain3",
      "temperature_ref": 0.0,
      "parameters": {
        "V0": {"value": 168.04, "error": null},
        "K0": {"value": 237.0, "error": null},
        "K0_prime": {"value": 4.384, "error": null}
      },
      "pressure_range_status": "theoretical",
      "determination_method": "theoretical",
      "record_kind": "published",
      "reference": {
        "authors": ["Li", "Zeng"],
        "year": 2009,
        "title": "First-Principles Study of the Structural, Electronic and Optical Properties of MgSiO3 at High Pressure",
        "source": "International Journal of Modern Physics C",
        "volume": "20",
        "locator": "1093-1101",
        "doi": "10.1142/S0129183109014242"
      },
      "equation_kind": "isothermal",
      "volume_basis": {"kind": "formula_units", "formula_units": 4.0, "molar_mass_g_mol": 100.387}
    },
    {
      "identifier": "bridgmanite_kiefer_2002_gga_bm3",
      "label": "Kiefer et al. (2002), MgSiO3 GGA BM3",
      "check": {
        "reproduction": "untested",
        "compared": "none",
        "warning": null,
        "source_check": "verified",
        "source_checked_on": "2026-09-01",
        "source_note": "Coefficients from the text following Table 1 (x = 0), derived from the equation of state; they are distinct from the elastic-modulus finite-strain fit in Table 1.",
        "audit": "../audits/bridgmanite.audit.json#bridgmanite_kiefer_2002_gga_bm3"
      },
      "model": "BM3",
      "temperature_ref": 0.0,
      "parameters": {
        "V0": {"value": 159.6, "error": null},
        "K0": {"value": 264.3, "error": null},
        "K0_prime": {"value": 3.94, "error": null}
      },
      "parameter_error_confidence": null,
      "parameter_covariance": null,
      "validity": {
        "pressure_gpa": [0.0, 136.0],
        "temperature_k": [0.0, 0.0]
      },
      "experimental_pressure_range_gpa": [0.0, 136.0],
      "experimental_temperature_range_k": [0.0, 0.0],
      "pressure_range_status": "theoretical",
      "determination_method": "theoretical",
      "record_kind": "published",
      "reference": {
        "authors": ["Kiefer", "Stixrude", "Wentzcovitch"],
        "year": 2002,
        "title": "Elasticity of (Mg,Fe)SiO3-perovskite at high pressures",
        "source": "Geophysical Research Letters",
        "volume": "29",
        "locator": "1539",
        "doi": "10.1029/2002GL014683"
      },
      "equation_kind": "isothermal",
      "volume_basis": {"kind": "formula_units", "formula_units": 4.0, "molar_mass_g_mol": 100.387},
      "sample_composition": "Static MgSiO3 Pbnm perovskite calculation (x=0)."
    },
    {
      "identifier": "bridgmanite_deng_2006_lda_bm3",
      "label": "Deng et al. (2006), LDA third-order Birch fit",
      "check": {
        "reproduction": "untested",
        "compared": "none",
        "warning": null,
        "source_check": "verified",
        "source_checked_on": "2026-09-01",
        "source_note": "Coefficients from the Table 1 theory (0 K) entry marked b (page 2336), the third-order fit; entry a is a fourth-order fit printed without K0''.",
        "audit": "../audits/bridgmanite.audit.json#bridgmanite_deng_2006_lda_bm3"
      },
      "model": "BM3",
      "temperature_ref": 0.0,
      "parameters": {
        "V0": {"value": 161.658, "error": null},
        "K0": {"value": 255.0, "error": null},
        "K0_prime": {"value": 4.0, "error": null, "fixed": true}
      },
      "parameter_error_confidence": null,
      "parameter_covariance": null,
      "validity": {
        "pressure_gpa": [0.0, 120.0],
        "temperature_k": [0.0, 0.0]
      },
      "experimental_pressure_range_gpa": [0.0, 120.0],
      "experimental_temperature_range_k": [0.0, 0.0],
      "pressure_range_status": "theoretical",
      "determination_method": "theoretical",
      "record_kind": "published",
      "notes": "Third-order branch b of the static calculation. K0' = 4 is fixed by the paper's Birch truncation (second order in energy, third order in pressure).",
      "reference": {
        "authors": ["Deng", "Zhao", "Ji", "Gong", "Wei"],
        "year": 2006,
