Repository: CPrescher/peritheos

# Bundled material library

The material files use [native EOSMAT v5](../../../docs/eosmat-v5.md): model and
annotated coefficients come first, each record ends with a short `check`
headline, and datasets follow the records. Each record's audit trail
(`evidence`, detailed `pressure_calibration` and other audit-only blocks) is
in `../audits/<material>.audit.json`, keyed by record identifier. Scientific
values, observations and qualifications are preserved.

`load_eosmat(path)` and `get_material_document(identifier)` return the complete
merged document (`include_audit=False` gives the record file alone).
`get_material_document` returns a v3-shaped dictionary by default; pass

File: peritheos/data/materials/brucite.eosmat
{
  "format_version": 5,
  "identifier": "brucite",
  "name": "Brucite",
  "formula": "Mg(OH)2",
  "phase": "Layered brucite; lattice-average volume EOS including H rearrangement",
  "units": {"pressure": "GPa", "temperature": "K", "volume": "angstrom^3/conventional_unit_cell"},
  "formula_units_per_cell": 1,
  "eos_records": [
    {
      "identifier": "brucite_fukui_2003_300k_bm3",
      "label": "Fukui et al. (2003), 300 K lattice-average BM3",
      "model": "BM3",
      "temperature_ref": 300,
      "parameters": {
        "V0": {"value": 40.917, "error": 0.012},
        "K0": {"value": 41.8, "error": 1.3},
        "K0_prime": {"value": 6.6, "error": 0.3}
      },
      "parameter_error_confidence": null,
      "experimental_pressure_range_gpa": [-0.06, 22.56],
      "experimental_temperature_range_k": [300, 300],
      "pressure_range_status": "reported_exactly",
      "validity": {
        "pressure_gpa": [0, 22.56],
        "temperature_k": [300, 300],
        "notes": [
          "Layered brucite lattice-average empirical volume EOS, including H rearrangement; not a hydrogen-order-resolved thermodynamic fit or a phase-boundary model. Fukui describes a higher-order H change; Sun (2025) XRD supports the layered average lattice beyond this range. Ambient atomic sites are a reference only.",
          "Measured pressure span at this temperature; no temperature interpolation by an isothermal record."
        ]
      },
      "determination_method": "experimental",
      "record_kind": "published",
      "equation_kind": "isothermal",
      "default": true,
      "experimental_configuration": {
        "sample": "Synthetic commercial Mg(OH)2 reagent, 99.9% purity, Iwatani Chemical Ltd.; Au mixture under pressure.",
        "apparatus": "SPEED-1500 multi-anvil; BL04B1 SPring-8 energy-dispersive diffraction; MgO medium, graphite sample capsule.",
        "path": "Compressed, annealed at 900 K for over 10 minutes, collected on cooling.",
        "temperature": "W97Re3-W75Re25 thermocouple; pressure effect on emf ignored; fluctuations less than 1 K, not row errors"
      },
      "notes": "Layered brucite lattice-average empirical volume EOS, including H rearrangement; not a hydrogen-order-resolved thermodynamic fit or a phase-boundary model. Fukui describes a higher-order H change; Sun (2025) XRD supports the layered average lattice beyond this range. Ambient atomic sites are a reference only. Published coefficients unchanged. Original workflow and calibration re-reduction remain unavailable.",
      "fit_datasets": ["brucite_fukui_2003_table1", "brucite_fukui_2003_table4"],
      "parameter_covariance": null,
      "reference": {
        "authors": ["Fukui", "Ohtaka", "Suzuki", "Funakoshi"],
        "year": 2003,
        "title": "Thermal expansion of Mg(OH)2 brucite under high pressure and pressure dependence of entropy",
        "source": "Physics and Chemistry of Minerals",
        "volume": "30",
        "locator": "511-516",
        "doi": "10.1007/s00269-003-0353-z"
      },
      "check": {
        "reproduction": "reproduced",
        "warning": null,
        "finding": "BM3 and published moduli transcribed from Tables 5-6; V0 from Eq. (1) and Tables 2-3. Independent source observations checked; author weights and covariance unreported.",
        "source": "primary_source_validated",
        "source_checked_on": "2026-10-16",
        "audit": "../audits/brucite.audit.json#brucite_fukui_2003_300k_bm3"
      }
    },
    {
      "identifier": "brucite_fukui_2003_473k_bm3",
      "label": "Fukui et al. (2003), 473 K lattice-average BM3",
      "model": "BM3",
      "temperature_ref": 473,
      "parameters": {
        "V0": {"value": 41.393312112806804, "error": null, "fixed": true},
        "K0": {"value": 32.6, "error": 2.5},
        "K0_prime": {"value": 8.3, "error": 1.1}
      },
      "parameter_error_confidence": null,
      "experimental_pressure_range_gpa": [5.95, 16.52],
      "experimental_temperature_range_k": [473, 473],
      "pressure_range_status": "reported_exactly",
      "validity": {
        "pressure_gpa": [5.95, 16.52],
        "temperature_k": [473, 473],
        "notes": [
          "Layered brucite lattice-average empirical volume EOS, including H rearrangement; not a hydrogen-order-resolved thermodynamic fit or a phase-boundary model. Fukui describes a higher-order H change; Sun (2025) XRD supports the layered average lattice beyond this range. Ambient atomic sites are a reference only.",
          "Measured pressure span at this temperature; no temperature interpolation by an isothermal record."
        ]
      },
      "determination_method": "experimental",
      "record_kind": "published",
      "equation_kind": "isothermal",
      "default": false,
      "experimental_configuration": {
        "sample": "Synthetic commercial Mg(OH)2 reagent, 99.9% purity, Iwatani Chemical Ltd.; Au mixture under pressure.",
        "apparatus": "SPEED-1500 multi-anvil; BL04B1 SPring-8 energy-dispersive diffraction; MgO medium, graphite sample capsule.",
        "path": "Compressed, annealed at 900 K for over 10 minutes, collected on cooling.",
        "temperature": "W97Re3-W75Re25 thermocouple; pressure effect on emf ignored; fluctuations less than 1 K, not row errors"
      },
      "notes": "Layered brucite lattice-average empirical volume EOS, including H rearrangement; not a hydrogen-order-resolved thermodynamic fit or a phase-boundary model. Fukui describes a higher-order H change; Sun (2025) XRD supports the layered average lattice beyond this range. Ambient atomic sites are a reference only. Published coefficients unchanged. Original workflow and calibration re-reduction remain unavailable.",
      "fit_datasets": ["brucite_fukui_2003_table1", "brucite_fukui_2003_table4"],
      "parameter_covariance": null,
      "reference": {
        "authors": ["Fukui", "Ohtaka", "Suzuki", "Funakoshi"],
        "year": 2003,
        "title": "Thermal expansion of Mg(OH)2 brucite under high pressure and pressure dependence of entropy",
        "source": "Physics and Chemistry of Minerals",
        "volume": "30",
        "locator": "511-516",
        "doi": "10.1007/s00269-003-0353-z"
      },
      "check": {
        "reproduction": "reproduced",
        "warning": null,
        "finding": "BM3 and published moduli transcribed from Tables 5-6; V0 from Eq. (1) and Tables 2-3. Independent source observations checked; author weights and covariance unreported.",
        "source": "primary_source_validated",
        "source_checked_on": "2026-10-16",
        "audit": "../audits/brucite.audit.json#brucite_fukui_2003_473k_bm3"
      }
    },
    {
      "identifier": "brucite_fukui_2003_673k_bm3",
      "label": "Fukui et al. (2003), 673 K lattice-average BM3",
      "model": "BM3",
      "temperature_ref": 673,
      "parameters": {
        "V0": {"value": 41.95087641595446, "error": null, "fixed": true},
        "K0": {"value": 28.8, "error": 2.1},
        "K0_prime": {"value": 9.0, "error": 1.1}
      },
      "parameter_error_confidence": null,
      "experimental_pressure_range_gpa": [5.62, 16.09],
      "experimental_temperature_range_k": [673, 673],
      "pressure_range_status": "reported_exactly",
      "validity": {
        "pressure_gpa": [5.62, 16.09],
        "temperature_k": [673, 673],
        "notes": [
          "Layered brucite lattice-average empirical volume EOS, including H rearrangement; not a hydrogen-order-resolved thermodynamic fit or a phase-boundary model. Fukui describes a higher-order H change; Sun (2025) XRD supports the layered average lattice beyond this range. Ambient atomic sites are a reference only.",
          "Measured pressure span at this temperature; no temperature interpolation by an isothermal record."
        ]
      },
      "determination_method": "experimental",
      "record_kind": "published",
      "equation_kind": "isothermal",
      "default": false,
      "experimental_configuration": {
        "sample": "Synthetic commercial Mg(OH)2 reagent, 99.9% purity, Iwatani Chemical Ltd.; Au mixture under pressure.",
        "apparatus": "SPEED-1500 multi-anvil; BL04B1 SPring-8 energy-dispersive diffraction; MgO medium, graphite sample capsule.",
        "path": "Compressed, annealed at 900 K for over 10 minutes, collected on cooling.",
        "temperature": "W97Re3-W75Re25 thermocouple; pressure effect on emf ignored; fluctuations less than 1 K, not row errors"
      },
      "notes": "Layered brucite lattice-average empirical volume EOS, including H rearrangement; not a hydrogen-order-resolved thermodynamic fit or a phase-boundary model. Fukui describes a higher-order H change; Sun (2025) XRD supports the layered average lattice beyond this range. Ambient atomic sites are a reference only. Published coefficients unchanged. Original workflow and calibration re-reduction remain unavailable.",
      "fit_datasets": ["brucite_fukui_2003_table1", "brucite_fukui_2003_table4"],
      "parameter_covariance": null,
      "reference": {
        "authors": ["Fukui", "Ohtaka", "Suzuki", "Funakoshi"],
        "year": 2003,
        "title": "Thermal expansion of Mg(OH)2 brucite under high pressure and pressure dependence of entropy",
        "source": "Physics and Chemistry of Minerals",
        "volume": "30",
        "locator": "511-516",
        "doi": "10.1007/s00269-003-0353-z"
      },
      "check": {
        "reproduction": "reproduced",
        "warning": null,
        "finding": "BM3 and published moduli transcribed from Tables 5-6; V0 from Eq. (1) and Tables 2-3. Independent source observations checked; author weights and covariance unreported.",
        "source": "primary_source_validated",
        "source_checked_on": "2026-10-16",
        "audit": "../audits/brucite.audit.json#brucite_fukui_2003_673k_bm3"
      }
    }
  ],
  "aliases": ["Mg(OH)2", "magnesium hydroxide brucite"],
  "cell_contents": "One Mg(OH)2 formula unit, five atoms, in the primitive hexagonal setting of trigonal P -3 m 1. Conventional and primitive cells coincide; all EOS volumes use Z=1.",
  "symmetry": "TRIGONAL",
  "space_group": "P -3 m 1",
  "space_group_number": 164,
  "lattice": {"a": 3.142, "b": 3.142, "c": 4.766, "alpha": 90, "beta": 90, "gamma": 120},
  "atom_sites": [
    {"label": "Mg1", "element": "Mg", "wyckoff": "1a", "x": 0, "y": 0, "z": 0, "occupancy": 1},
    {
      "label": "O1",
      "element": "O",
      "wyckoff": "2d",
      "x": 0.3333333333333333,
      "y": 0.6666666666666666,
      "z": 0.2216,
      "occupancy": 1
    },
    {
      "label": "H1",
      "element": "H",
      "wyckoff": "2d",
      "x": 0.3333333333333333,
      "y": 0.6666666666666666,
      "z": 0.4303,
      "occupancy": 1
    }
  ],
  "peaks": [],
  "notes": "Layered brucite lattice-average empirical volume EOS, including H rearrangement; not a hydrogen-order-resolved thermodynamic fit or a phase-boundary model. Fukui describes a higher-order H change; Sun (2025) XRD supports the layered average lattice beyond this range. Ambient atomic sites are a reference only. Ambient Mg(OH)2 structure from Zigan and Rothbauer (1967), CC0 COD 1000054; original structural paper not directly inspected. Source structure and EOS samples differ; no rescaling. All 102 Fukui/Xia observations preserved.",
  "datasets": [
    {
      "identifier": "brucite_fukui_2003_table1",
      "kind": "pressure_volume_temperature_lattice_parameters",
      "description": "Every printed row of fukui_2003 table1; original errors retained.",
      "reference": {
        "authors": ["Fukui", "Ohtaka", "Suzuki", "Funakoshi"],
        "year": 2003,
        "title": "Thermal expansion of Mg(OH)2 brucite under high pressure and pressure dependence of entropy",
        "source": "Physics and Chemistry of Minerals",
        "volume": "30",
        "locator": "511-516",
        "doi": "10.1007/s00269-003-0353-z"
      },
      "source_location": "Table 1, p. 512",
      "source_url": "https://repository.geologyscience.ru/bitstream/handle/123456789/35277/Fuku_03.pdf?sequence=1",
      "columns": [
        {"name": "source_row", "quantity": "source_row", "unit": "1", "role": "value"},
        {"name": "temperature_k", "quantity": "temperature", "unit": "K", "role": "value"},
        {
          "name": "temperature_error_k",
          "quantity": "temperature",
          "unit": "K",
          "role": "standard_deviation",
          "of": "temperature_k"
        },
        {"name": "pressure_gpa", "quantity": "pressure", "unit": "GPa", "role": "value"},
        {
          "name": "pressure_error_gpa",
          "quantity": "pressure",
          "unit": "GPa",
          "role": "standard_deviation",
          "of": "pressure_gpa"
        },
        {"name": "lattice_a_angstrom", "quantity": "lattice_a", "unit": "angstrom", "role": "value"},
        {
          "name": "lattice_a_error_angstrom",
          "quantity": "lattice_a",
          "unit": "angstrom",
          "role": "standard_deviation",
          "of": "lattice_a_angstrom"
        },
        {"name": "lattice_c_angstrom", "quantity": "lattice_c", "unit": "angstrom", "role": "value"},
        {
          "name": "lattice_c_error_angstrom",
          "quantity": "lattice_c",
          "unit": "angstrom",
          "role": "standard_deviation",
          "of": "lattice_c_angstrom"
        },
        {"name": "c_over_a", "quantity": "c_over_a", "unit": "1", "role": "value"},
        {"name": "cell_volume_a3", "quantity": "volume", "unit": "angstrom^3/conventional_unit_cell", "role": "value"},
        {
          "name": "cell_volume_error_a3",
          "quantity": "volume",
          "unit": "angstrom^3/conventional_unit_cell",
          "role": "standard_deviation",
          "of": "cell_volume_a3"
        }
      ],
      "resource": {
        "path": "datasets/brucite-fukui-2003-table1.csv",
        "media_type": "text/csv",
        "sha256": "6a55f95a1e0072268fc821c3d13463c4e5366cf7ab4cc95ecf7d911b48cfbc94"
      },
      "used_by_eos_records": ["brucite_fukui_2003_300k_bm3", "brucite_fukui_2003_473k_bm3", "brucite_fukui_2003_673k_bm3"],
      "row_count": 11,
      "uncertainty": {
        "notes": "Parentheses are estimated standard deviations of the last significant digit. No row temperature errors; ambient temperature fluctuation below 0.2 K is an apparatus statement, not a row standard uncertainty."
      },
      "license": "Source-data licence unspecified; contributor transcription/normalization/metadata rights only: CC0-1.0. See datasets/brucite.LICENSE.md.",
      "rights": {
        "source_data": "Source licences as given per source; unspecified is not CC0. Factual numerical observations are transcribed with attribution.",
        "contributor_rights": "CC0-1.0 applies only to Peritheos contributors own rights in transcription, normalization, metadata and arrangement; no third-party text, figures, articles or source rights are dedicated."
      },
      "notes": "Blank means not reported or not applicable; it is never an invented zero. Table 1 has no numerical pressure column. Xia rows are recovered evidence for a held alternative, not inputs to the Fukui fits. Raw printed tokens are in datasets/brucite-source.json."
    },
    {
      "identifier": "brucite_fukui_2003_table4",
      "kind": "pressure_volume_temperature_lattice_parameters",
      "description": "Every printed row of fukui_2003 table4; original errors retained.",
      "reference": {
        "authors": ["Fukui", "Ohtaka", "Suzuki", "Funakoshi"],
        "year": 2003,
        "title": "Thermal expansion of Mg(OH)2 brucite under high pressure and pressure dependence of entropy",
        "source": "Physics and Chemistry of Minerals",
        "volume": "30",
        "locator": "511-516",
        "doi": "10.1007/s00269-003-0353-z"
      },
      "source_location": "Table 4, p. 514",
      "source_url": "https://repository.geologyscience.ru/bitstream/handle/123456789/35277/Fuku_03.pdf?sequence=1",
      "columns": [
        {"name": "source_row", "quantity": "source_row", "unit": "1", "role": "value"},
        {"name": "temperature_k", "quantity": "temperature", "unit": "K", "role": "value"},
        {
          "name": "temperature_error_k",
          "quantity": "temperature",
          "unit": "K",
          "role": "standard_deviation",
          "of": "temperature_k"
        },
        {"name": "pressure_gpa", "quantity": "pressure", "unit": "GPa", "role": "value"},
        {
          "name": "pressure_error_gpa",
          "quantity": "pressure",
          "unit": "GPa",
          "role": "standard_deviation",
          "of": "pressure_gpa"
        },
        {"name": "lattice_a_angstrom", "quantity": "lattice_a", "unit": "angstrom", "role": "value"},
        {
          "name": "lattice_a_error_angstrom",
          "quantity": "lattice_a",
          "unit": "angstrom",
          "role": "standard_deviation",
          "of": "lattice_a_angstrom"
        },
        {"name": "lattice_c_angstrom", "quantity": "lattice_c", "unit": "angstrom", "role": "value"},
        {
          "name": "lattice_c_error_angstrom",
          "quantity": "lattice_c",
          "unit": "angstrom",
          "role": "standard_deviation",
          "of": "lattice_c_angstrom"
        },
        {"name": "c_over_a", "quantity": "c_over_a", "unit": "1", "role": "value"},
        {"name": "cell_volume_a3", "quantity": "volume", "unit": "angstrom^3/conventional_unit_cell", "role": "value"},
        {
          "name": "cell_volume_error_a3",
          "quantity": "volume",
          "unit": "angstrom^3/conventional_unit_cell",
          "role": "standard_deviation",
          "of": "cell_volume_a3"
        }
      ],
      "resource": {
        "path": "datasets/brucite-fukui-2003-table4.csv",
        "media_type": "text/csv",
        "sha256": "75f41a98f09ff132927697af0da45bc9a89a4e354f7d32d7ffad7648963a1b56"
      },
      "used_by_eos_records": ["brucite_fukui_2003_300k_bm3", "brucite_fukui_2003_473k_bm3", "brucite_fukui_2003_673k_bm3"],
      "row_count": 37,
      "uncertainty": {
        "notes": "Lattice/volume parentheses: estimated standard deviations. Pressure parentheses: errors propagated from estimated standard deviations of gold lattice parameter, excluding pressure-scale systematic uncertainty. No row temperature errors."
      },
      "license": "Source-data licence unspecified; contributor transcription/normalization/metadata rights only: CC0-1.0. See datasets/brucite.LICENSE.md.",
      "rights": {
        "source_data": "Source licences as given per source; unspecified is not CC0. Factual numerical observations are transcribed with attribution.",
        "contributor_rights": "CC0-1.0 applies only to Peritheos contributors own rights in transcription, normalization, metadata and arrangement; no third-party text, figures, articles or source rights are dedicated."
      },
      "notes": "Blank means not reported or not applicable; it is never an invented zero. Table 1 has no numerical pressure column. Xia rows are recovered evidence for a held alternative, not inputs to the Fukui fits. Raw printed tokens are in datasets/brucite-source.json."
    },
    {
      "identifier": "brucite_xia_1998_table6",
      "kind": "pressure_volume_temperature_lattice_parameters",
      "description": "Every printed row of xia_1998 table6; original errors retained.",
      "reference": {
        "authors": ["Xia", "Weidner", "Zhao"],
        "year": 1998,
        "title": "Equation of state of brucite: Single-crystal Brillouin spectroscopy study and polycrystalline pressure-volume-temperature measurement",
        "source": "American Mineralogist",
        "volume": "83",
        "locator": "68-74",
        "doi": "10.2138/am-1998-0107"
      },
      "source_location": "Table 6, p. 71; all 54 rows, including 1040 K observation",
      "source_url": "https://www.rruff.net/doclib/am/vol83/AM83_68.pdf",
      "columns": [
        {"name": "source_row", "quantity": "source_row", "unit": "1", "role": "value"},
        {"name": "temperature_k", "quantity": "temperature", "unit": "K", "role": "value"},
        {
          "name": "temperature_error_k",
          "quantity": "temperature",
          "unit": "K",
          "role": "uncertainty",
          "of": "temperature_k"
        },
        {"name": "pressure_gpa", "quantity": "pressure", "unit": "GPa", "role": "value"},
        {
          "name": "pressure_error_gpa",
          "quantity": "pressure",
          "unit": "GPa",
          "role": "uncertainty",
          "of": "pressure_gpa"
        },
        {"name": "lattice_a_angstrom", "quantity": "lattice_a", "unit": "angstrom", "role": "value"},
        {
          "name": "lattice_a_error_angstrom",
          "quantity": "lattice_a",
          "unit": "angstrom",
          "role": "uncertainty",
          "of": "lattice_a_angstrom"
        },
        {"name": "lattice_c_angstrom", "quantity": "lattice_c", "unit": "angstrom", "role": "value"},
        {
          "name": "lattice_c_error_angstrom",
          "quantity": "lattice_c",
          "unit": "angstrom",
          "role": "uncertainty",
          "of": "lattice_c_angstrom"
        },
        {"name": "c_over_a", "quantity": "c_over_a", "unit": "1", "role": "value"},
        {"name": "cell_volume_a3", "quantity": "volume", "unit": "angstrom^3/conventional_unit_cell", "role": "value"},
        {
          "name": "cell_volume_error_a3",
          "quantity": "volume",
          "unit": "angstrom^3/conventional_unit_cell",
          "role": "uncertainty",
          "of": "cell_volume_a3"
        }
      ],
      "resource": {
        "path": "datasets/brucite-xia-1998-table6.csv",
        "media_type": "text/csv",
        "sha256": "a90d369351cee748dfa954ba78b66d4adcab205367f1244d7d0902a75c6c14bb"
      },
      "used_by_eos_records": [],
      "row_count": 54,
      "uncertainty": {
        "notes": "Parenthetical errors retained; confidence convention not explicitly defined. Source says pressure uncertainty <0.2 GPa overall; it is not a row-wise sigma. No row temperature errors or paired NaCl lattice readings."
      },
      "license": "Source-data licence unspecified; contributor transcription/normalization/metadata rights only: CC0-1.0. See datasets/brucite.LICENSE.md.",
      "rights": {
        "source_data": "Source licences as given per source; unspecified is not CC0. Factual numerical observations are transcribed with attribution.",
        "contributor_rights": "CC0-1.0 applies only to Peritheos contributors own rights in transcription, normalization, metadata and arrangement; no third-party text, figures, articles or source rights are dedicated."
      },
      "notes": "Blank means not reported or not applicable; it is never an invented zero. Table 1 has no numerical pressure column. Xia rows are recovered evidence for a held alternative, not inputs to the Fukui fits. Raw printed tokens are in datasets/brucite-source.json."
    }
  ],
  "source": {
    "structure_reference": {
      "authors": ["Zigan", "Rothbauer"],
      "year": 1967,
      "title": "Neutronenbeugungsmessungen am Brucit",
      "source": "Neues Jahrbuch fuer Mineralogie, Monatshefte",
      "volume": "1967",
      "locator": "137-143"
    },
    "structure_source_kind": "COD 1000054 archival transcription of primary neutron structure; primary article itself not accessed",
    "structure_access_url": "https://qiserver.ugr.es/cod/1000054.cif",
    "structure_dataset": "datasets/brucite-zigan-1967-cod-1000054.cif",
    "structure_dataset_sha256": "1defd6b791e80c0ce967ea13a4457559e46d23028fb6f9796c5215871542eba1",
    "structure_metric_volume_a3": 40.747130585078665,
    "structure_printed_volume_a3": 40.7,
    "structure_errors": {"a_angstrom": 0.001, "c_angstrom": 0.002, "O_z": 0.0007, "H_z": 0.0012},
    "structure_refinement": {"R_factor_all": 0.08},
    "structure_license": "CC0-1.0 (COD data declaration)",
    "structure_cod_id": "1000054",
    "structure_normalization": "Replace CIF rounded special-position coordinates .3333/.6667 with exact 1/3,2/3. Preserve refined z, occupancies and cell metrics; no rescaling to the separate Fukui EOS reference volume. Average single-site H model only.",
    "structure_cell_vs_eos": "Ambient structural cell has a different sample/reference from Fukui V0=40.917(12) A^3; no rescaling applied.",
    "structure_acceptance_limit": "COD archival structure and current record checked on 2026-11-05; original 1967 paper not directly inspected. Ambient average single-site model only, not pressure-dependent H ordering or anisotropic compression.",
    "source_manifest": "datasets/brucite-source.json"
  },
  "integration_status": "Only published 300/473/673 K isotherms installed. Full thermal EOS not recommended: published-data parity not achieved. Original 873 K/continuous coefficients and all refits retained in the diagnostic archive.",
  "phase_scope": {
    "accepted_pressure_gpa": [0, 22.56],
    "accepted_static_temperature_k": [300, 300],
    "qualified_thermal_temperature_k": null,
    "thermal_interpolation_pressure_gpa": null,
    "scope_basis": "Layered brucite lattice-average empirical volume EOS, including H rearrangement. Fukui treats the H change as higher order; Sun (2025) directly observes the layered average lattice beyond this range. No evidence makes 0.5 GPa a bulk lattice phase boundary. Ambient atom sites are a reference only; no H-order-resolved or phase-equilibrium EOS is claimed.",
    "held_isotherms_k": [873],
    "source_isotherm_ranges_gpa": {
      "300": [0, 22.56],
      "473": [5.95, 16.52],
      "673": [5.62, 16.09],
      "873": [5.21, 15.48]
    },
    "thermal_status": "Not recommended: published thermal-EOS parity not achieved. All refits are historical diagnostics only.",
    "source_873k_status": "Not reproduced; unchanged coefficients archived outside executable selection.",
    "remaining_limitations": [
      "Exact author normalization and fitting workflow unavailable; no corrected source coefficient asserted",
      "Paired Au observations unavailable",
      "Source covariance unavailable; new fit covariance conditional on fixed source V0 and alpha",
      "No atomic high-pressure H refinement or phase-equilibrium/dehydration model"
    ]
  },
  "phase_references": [
    {
      "doi": "10.2138/am-1995-3-403",
      "citation": "Duffy TS, Meade C, Fei Y, Mao HK, Hemley RJ (1995), American Mineralogist 80, 222-230",
      "url": "https://duffy.princeton.edu/sites/g/files/toruqf616/files/duffy_am_1995.pdf",
      "pdf_sha256": "a0b2d0f7c1bb67f6726f97a031212ed9a9ed1fcc32019da37d7e0c5d4a82ea9a",
      "primary_findings": {
        "new_modes_gpa": 4.4,
        "weak_mode_after_pressure_cycling_gpa": 1.1,
        "locations": "pp. 225-226, Fig. 4",
        "interpretation": "New Raman modes establish structural change; the weak 1.1 GPa feature may be an irreversible remnant of the higher-pressure change, not a measured fresh-compression equilibrium boundary."
      }
    },
    {
      "doi": "10.3390/molecules31101631",
      "citation": "Wu M, Dai L, Hu H, Li C (2026), Molecules 31, 1631",
      "url": "https://mdpi-res.com/d_attachment/molecules/molecules-31-01631/article_deploy/molecules-31-01631.pdf",
      "pdf_sha256": "ada2e5018035c47d4db25c043ae5e92e3c39b2bfe386f7a499a68ec5e2935911",
      "source_data_license": "CC BY 4.0; source attribution retained; no source text or figures redistributed",
      "room_temperature_onsets_gpa": {"nonhydrostatic": 5.7, "methanol_ethanol_4_to_1": 3.6},
      "reported_boundary": {
        "intercept_gpa": 8.664,
        "intercept_error_gpa": 1.511,
        "slope_gpa_per_k": -0.008,
        "slope_error_gpa_per_k": 0.002,
        "temperature_k": [298, 873],
        "pressure_gpa": [0, 7]
      },
      "source_inconsistencies": [
        "Section 4 assigns 573 K to 1.8 GPa and 823 K to 3.2 GPa, then claims decreasing transition temperature with pressure; these assignments contradict that trend and the stated fitted line. Preserve both printed assignments; do not silently swap.",
        "Room-temperature onsets depend on pressure medium and do not define a universal boundary.",
        "Conductivity-based boundary is not a direct phase-resolved diffraction refinement."
      ],
      "use": "Evidence for pressure/temperature/medium dependence only. No automatic phase boundary evaluator or new disordered-phase EOS."
    },
    {
      "title": "Stability and physical properties of brucite at high pressures and temperatures: Implication for Earth’s deep water cycle",
      "doi": "10.1016/j.gsf.2024.101940",
      "year": 2025,
      "url": "https://zhangdongzhou.github.io/pub/Sun_GeoFront_2025.pdf",
      "pdf_sha256": "6e590246c3ac9d428c170c13b1a2336194028d11c7a05e04feb1501fdf9334f6",
      "source_kind": "Directly inspected final primary article, Geoscience Frontiers 16, 101940, Sections 3 and 4.1, pp. 3-5; Fig. 4",
      "primary_findings": [
        "No detectable change in polycrystalline XRD up to 63 GPa/800 K before dehydration; full-profile refinements favor the layered average P -3 m 1 lattice over proposed P -3 and P 41 21 2 alternatives at representative conditions.",
        "X-rays and average-lattice refinements do not uniquely establish H ordering. These results support a bulk lattice-average EOS over Fukui’s measured range, not a universal H-order phase boundary or equilibrium-stability claim."
      ],
      "source_inconsistencies": [
        "Fig. 4 labels comparison at 14 GPa/600 K while Section 4.1 says 15 GPa/600 K. Both retained; neither sets a boundary.",
        "Section 4 discussion of some dehydration observations conflicts with Section 3; those statements are not used to install a dehydration boundary."
      ],
      "parameter_import": "None. Sun numerical EOS coefficients and supplements are outside this Fukui-specific integration."
    }
  ],
  "curation_disposition": {
    "date": "2026-10-17",
    "published_thermal_eos_parity": "not_achieved",
    "thermal_eos_recommendation": "not_recommended",
    "reason": "The printed expansion law, 873 K data/figure normalization and continuous source reconstruction are not mutually reproduced. No source correction or validated replacement has been established.",
    "research_scope": "Further model development is outside the Peritheos curation scope. Existing refits are historical diagnostics only.",
    "retained_catalog_isotherms_k": [300, 473, 673]
  }
}

File: peritheos/data/materials/ca0988mg0918fe0078mn0016c2o6_dolomite.eosmat
{
  "format_version": 5,
  "identifier": "ca0988mg0918fe0078mn0016c2o6_dolomite",
  "name": "Natural Fe-bearing dolomite",
  "formula": "Ca0.988Mg0.918Fe0.078Mn0.016C2O6",
  "phase": "trigonal ferroan dolomite, R-3",
  "units": {"pressure": "GPa", "temperature": "K", "volume": "angstrom^3/conventional_unit_cell"},
  "formula_units_per_cell": 3,
  "eos_records": [
    {
      "identifier": "ca0988mg0918fe0078mn0016c2o6_dolomite_mao_2011_bm3_1",
      "label": "Mao et al. (2011), natural Fe-dolomite 300 K BM3",
      "model": "BM3",
      "temperature_ref": 300.0,
      "parameters": {
        "V0": {"value": 321.77, "error": 0.06},
        "K0": {"value": 94.1, "error": 0.4},
        "K0_prime": {"value": 4.0, "error": null, "fixed": true}
      },
      "parameter_error_confidence": null,
      "experimental_pressure_range_gpa": [0.0, 17.0],
      "experimental_temperature_range_k": [300.0, 300.0],
      "pressure_range_status": "reported_qualitatively",
      "validity": {
        "pressure_gpa": [0.0, 17.0],
        "temperature_k": [300.0, 300.0],
        "volume_ratio": [0.876329, 1.0],
        "notes": ["Bounded at the observed room-temperature transition to Fe-dolomite-II near 17 GPa."]
      },
      "determination_method": "experimental",
      "record_kind": "published",
      "equation_kind": "isothermal",
      "default_for": "equilibrium",
      "volume_basis": {"kind": "formula_units", "formula_units": 3.0, "molar_mass_g_mol": 187.159972},
      "sample_composition": "Natural Fe-dolomite from Windham, Vermont; electron-microprobe composition Ca0.988Mg0.918Fe0.078Mn0.016(CO3)2; a minor PbS impurity remained unreacted.",
      "experimental_configuration": {
        "sample": "Fine powder mixed with 5 wt.% Pt; natural composition measured by electron microprobe",
        "pressure_medium": "Ne",
        "pressure_cell": "symmetric diamond-anvil cell with 200 micrometre diamonds and Re gasket",
        "pressure_gauge": "Pt pressure calibrant using Fei et al. (2007)",
        "diffraction": "angle-dispersive synchrotron XRD at GSECARS, Advanced Photon Source",
        "path": "room-temperature compression; patterns collected every 2-3 GPa before the approximately 17 GPa transition"
      },
      "notes": "Parenthetical parameter errors are preserved as printed; the confidence convention, covariance, row-wise uncertainties, and source fitting weights are not reported.",
      "fit_datasets": ["ca0988mg0918fe0078mn0016c2o6_mao_2011_figure3_fe_dolomite_digitized"],
      "parameter_covariance": null,
      "reference": {
        "authors": ["Mao", "Armentrout", "Rainey", "Manning", "Dera", "Prakapenka", "Kavner"],
        "year": 2011,
        "title": "Dolomite III: A new candidate lower mantle carbonate",
        "source": "Geophysical Research Letters",
        "volume": "38",
        "locator": "L22303",
        "doi": "10.1029/2011GL049519"
      },
      "check": {
        "reproduction": "reproduced",
        "warning": null,
        "finding": "The source explicitly reports the composition-specific 300 K trigonal Fe-dolomite BM3 with V0 and K0 fitted and K0'=4 fixed.",
        "source": "primary_source_validated",
        "source_checked_on": "2026-09-05",
        "audit": "../audits/ca0988mg0918fe0078mn0016c2o6_dolomite.audit.json#ca0988mg0918fe0078mn0016c2o6_dolomite_mao_2011_bm3_1"
      }
    }
  ],
  "aliases": ["Mao et al. Windham Fe-dolomite", "Dolomite-I"],
  "cell_contents": "Three Ca0.988Mg0.918Fe0.078Mn0.016C2O6 formula units per conventional hexagonal R-3 cell (Z=3).",
  "symmetry": "TRIGONAL",
  "space_group": "R-3",
  "space_group_number": 148,
  "lattice": {"a": 4.8126, "b": 4.8126, "c": 16.0413, "alpha": 90.0, "beta": 90.0, "gamma": 120.0},
  "atom_sites": [],
  "peaks": [],
  "notes": "The source measured a natural Windham, Vermont specimen by electron microprobe. No composition-specific atomic-position refinement is reported, so atom_sites is intentionally empty. The ambient lattice gives 321.7583 A^3, independently confirming the published EOS cell basis and V0=321.77 A^3.",
  "datasets": [
    {
      "identifier": "ca0988mg0918fe0078mn0016c2o6_mao_2011_figure3_fe_dolomite_digitized",
      "kind": "digitized_pressure_volume",
      "description": "Seven separable open-diamond centers for trigonal Fe-dolomite digitized from publisher Figure 3a.",
      "source_location": "Figure 3a",
      "source_url": "https://doi.org/10.1029/2011GL049519",
      "reference": {
        "authors": ["Mao", "Armentrout", "Rainey", "Manning", "Dera", "Prakapenka", "Kavner"],
        "year": 2011,
        "title": "Dolomite III: A new candidate lower mantle carbonate",
        "source": "Geophysical Research Letters",
        "volume": "38",
        "locator": "L22303",
        "doi": "10.1029/2011GL049519"
      },
      "columns": [
        {"name": "point_id", "quantity": "source_marker", "unit": "1", "role": "flag"},
        {"name": "pressure_gpa", "quantity": "pressure", "unit": "GPa", "role": "value"},
        {"name": "volume_a3_conventional_cell", "quantity": "unit_cell_volume", "unit": "angstrom^3", "role": "value"},
        {"name": "pixel_x", "quantity": "source_figure_x", "unit": "pixel", "role": "value"},
        {"name": "pixel_y", "quantity": "source_figure_y", "unit": "pixel", "role": "value"},
        {
          "name": "pressure_digitization_uncertainty_gpa",
          "quantity": "pressure",
          "unit": "GPa",
          "role": "bound",
          "of": "pressure_gpa"
        },
        {
          "name": "volume_digitization_uncertainty_a3",
          "quantity": "unit_cell_volume",
          "unit": "angstrom^3",
          "role": "bound",
          "of": "volume_a3_conventional_cell"
        },
        {"name": "fit_included", "quantity": "digitized_curve_audit_selection", "unit": "1", "role": "flag"},
        {"name": "notes", "quantity": "observation_note", "unit": "1", "role": "flag"}
      ],
      "resource": {
        "path": "datasets/ca0988mg0918fe0078mn0016c2o6-mao-2011-figure3-fe-dolomite-digitized.csv",
        "sha256": "cd7e22cce57c621402ecba2f577ca87aea697b3e31698d46ce20871cc8c0c4d5",
        "media_type": "text/csv"
      },
      "provenance": {
        "type": "digitized_from_figure",
        "source_figure": "Figure 3a",
        "source_figure_sha256": "cb20211a4551d2ec74a1ece62ec9c65754e63f1331cac5c57498d43bb6b388fe",
        "source_figure_dimensions_px": [370, 512],
        "axis_calibration": "x: 0 GPa at pixel 79.0 with 3.225 px/GPa; y: 320 A^3 at pixel 25.0 with 51 px per 40 A^3",
        "notes": "Uniform digitization bounds represent approximately one source pixel; they are not experimental standard deviations."
      },
      "used_by_eos_records": ["ca0988mg0918fe0078mn0016c2o6_dolomite_mao_2011_bm3_1"]
    }
  ],
  "source": {
    "structure_reference": {
      "authors": ["Mao", "Armentrout", "Rainey", "Manning", "Dera", "Prakapenka", "Kavner"],
      "year": 2011,
      "title": "Dolomite III: A new candidate lower mantle carbonate",
      "source": "Geophysical Research Letters",
      "volume": "38",
      "locator": "L22303",
      "doi": "10.1029/2011GL049519"
    },
    "structure_location": "Experimental Procedure, paragraph 5: ambient a0=4.8126(8) A and c0=16.0413(18) A; Results identifies the starting phase as trigonal dolomite."
  }
}
