Repository: CPrescher/peritheos

# Bundled material library

The material files use [native EOSMAT v5](../../../docs/eosmat-v5.md): model and
annotated coefficients come first, each record ends with a short `check`
headline, and datasets follow the records. Each record's audit trail
(`evidence`, detailed `pressure_calibration` and other audit-only blocks) is
in `../audits/<material>.audit.json`, keyed by record identifier. Scientific
values, observations and qualifications are preserved.

`load_eosmat(path)` and `get_material_document(identifier)` return the complete
merged document (`include_audit=False` gives the record file alone).
`get_material_document` returns a v3-shaped dictionary by default; pass

File: peritheos/data/materials/ca0988mg0918fe0078mn0016c2o6_dolomite_iii.eosmat
{
  "format_version": 5,
  "identifier": "ca0988mg0918fe0078mn0016c2o6_dolomite_iii",
  "name": "Natural Fe-bearing dolomite-III",
  "formula": "Ca0.988Mg0.918Fe0.078Mn0.016C2O6",
  "phase": "monoclinic Fe-dolomite-III indexing cell, structure unresolved",
  "units": {"pressure": "GPa", "temperature": "K", "volume": "angstrom^3/conventional_unit_cell"},
  "formula_units_per_cell": 3,
  "eos_records": [
    {
      "identifier": "ca0988mg0918fe0078mn0016c2o6_dolomite_iii_mao_2011_bm3_high_spin_1",
      "label": "Mao et al. (2011), dolomite-III high-spin branch BM3",
      "check": {
        "reproduction": "reproduced",
        "compared": "published_fit",
        "warning": null,
        "source_check": "verified",
        "source_checked_on": "2026-09-05",
        "source_note": "The primary source reports a composition-specific high-spin dolomite-III BM3 with V0 and K0 fitted and K0'=4 fixed, while explicitly warning that V0 is unknown and strongly trades off with K0 and K0'.",
        "audit": "../audits/ca0988mg0918fe0078mn0016c2o6_dolomite_iii.audit.json#ca0988mg0918fe0078mn0016c2o6_dolomite_iii_mao_2011_bm3_high_spin_1"
      },
      "model": "BM3",
      "temperature_ref": 300.0,
      "parameters": {
        "V0": {"value": 239.2, "error": 1.5},
        "K0": {"value": 164.0, "error": 8.0},
        "K0_prime": {"value": 4.0, "error": null, "fixed": true}
      },
      "parameter_error_confidence": null,
      "parameter_covariance": null,
      "validity": {
        "pressure_gpa": [26.0, 50.2],
        "temperature_k": [300.0, 300.0],
        "volume_ratio": [0.825913, 0.881329],
        "notes": [
          "Empirical larger-volume spin branch around and below the approximately 47 GPa transition; the endpoints are bounded by the separable Figure 3 markers, not a thermodynamic spin boundary.",
          "V0 is a long metastable extrapolation because dolomite-III was observed only at high pressure."
        ]
      },
      "experimental_pressure_range_gpa": [26.0, 50.2],
      "experimental_temperature_range_k": [300.0, 300.0],
      "pressure_range_status": "reported_qualitatively",
      "determination_method": "experimental",
      "record_kind": "published",
      "notes": "No default_for is assigned because this is a bounded, metastable high-spin reference branch of a high-pressure phase.",
      "fit_datasets": ["ca0988mg0918fe0078mn0016c2o6_mao_2011_figure3_dolomite_iii_digitized"],
      "reference": {
        "authors": ["Mao", "Armentrout", "Rainey", "Manning", "Dera", "Prakapenka", "Kavner"],
        "year": 2011,
        "title": "Dolomite III: A new candidate lower mantle carbonate",
        "source": "Geophysical Research Letters",
        "volume": "38",
        "locator": "L22303",
        "doi": "10.1029/2011GL049519"
      },
      "equation_kind": "isothermal",
      "volume_basis": {"kind": "formula_units", "formula_units": 3.0, "molar_mass_g_mol": 187.159972},
      "sample_composition": "Natural Windham Fe-dolomite transformed by compression and laser annealing; electron-microprobe composition Ca0.988Mg0.918Fe0.078Mn0.016(CO3)2.",
      "experimental_configuration": {
        "sample": "Natural Fe-dolomite powder mixed with 5 wt.% Pt",
        "pressure_medium": "Ne",
        "pressure_cell": "symmetric diamond-anvil cell with 200 micrometre diamonds and Re gasket",
        "pressure_gauge": "Pt pressure calibrant using Fei et al. (2007)",
        "diffraction": "angle-dispersive synchrotron XRD at GSECARS, Advanced Photon Source",
        "path": "room-temperature measurements after approximately 1500 K laser annealing during compression/decompression"
      }
    },
    {
      "identifier": "ca0988mg0918fe0078mn0016c2o6_dolomite_iii_mao_2011_bm3_low_spin_2",
      "label": "Mao et al. (2011), dolomite-III low-spin branch BM3",
      "check": {
        "reproduction": "close",
        "compared": "published_fit",
        "why": "V0: refit 228.74 vs published 231.8 (-1.3%), outside the combined error; K0: refit 209.4 vs published 184.0 GPa (+13.8%), outside the combined error.",
        "warning": null,
        "source_check": "verified",
        "source_checked_on": "2026-09-05",
        "source_note": "The primary source reports a composition-specific low-spin dolomite-III BM3 with V0 and K0 fitted and K0'=4 fixed and explicitly warns of the high-pressure extrapolation tradeoff.",
        "audit": "../audits/ca0988mg0918fe0078mn0016c2o6_dolomite_iii.audit.json#ca0988mg0918fe0078mn0016c2o6_dolomite_iii_mao_2011_bm3_low_spin_2"
      },
      "model": "BM3",
      "temperature_ref": 300.0,
      "parameters": {
        "V0": {"value": 231.8, "error": 0.7},
        "K0": {"value": 184.0, "error": 4.0},
        "K0_prime": {"value": 4.0, "error": null, "fixed": true}
      },
      "parameter_error_confidence": null,
      "parameter_covariance": null,
      "validity": {
        "pressure_gpa": [46.2, 84.2],
        "temperature_k": [300.0, 300.0],
        "volume_ratio": [0.773522, 0.838734],
        "notes": [
          "Empirical lower-volume spin branch around and above the approximately 47 GPa transition; the endpoints are the digitized Figure 3 audit envelope, not a thermodynamic spin boundary.",
          "V0 is a long extrapolation outside the observed stability range and is strongly correlated with K0."
        ]
      },
      "experimental_pressure_range_gpa": [46.2, 84.2],
      "experimental_temperature_range_k": [300.0, 300.0],
      "pressure_range_status": "reported_qualitatively",
      "determination_method": "experimental",
      "record_kind": "published",
      "notes": "No default_for is assigned because this is a bounded, metastable low-spin reference branch of a high-pressure phase.",
      "fit_datasets": ["ca0988mg0918fe0078mn0016c2o6_mao_2011_figure3_dolomite_iii_digitized"],
      "reference": {
        "authors": ["Mao", "Armentrout", "Rainey", "Manning", "Dera", "Prakapenka", "Kavner"],
        "year": 2011,
        "title": "Dolomite III: A new candidate lower mantle carbonate",
        "source": "Geophysical Research Letters",
        "volume": "38",
        "locator": "L22303",
        "doi": "10.1029/2011GL049519"
      },
      "equation_kind": "isothermal",
      "volume_basis": {"kind": "formula_units", "formula_units": 3.0, "molar_mass_g_mol": 187.159972},
      "sample_composition": "Same natural-composition monoclinic indexing phase as the high-spin record.",
      "experimental_configuration": {
        "sample": "Natural Fe-dolomite powder mixed with 5 wt.% Pt",
        "pressure_medium": "Ne",
        "pressure_cell": "symmetric diamond-anvil cell with 200 micrometre diamonds and Re gasket",
        "pressure_gauge": "Pt pressure calibrant using Fei et al. (2007)",
        "diffraction": "angle-dispersive synchrotron XRD at GSECARS, Advanced Photon Source",
        "path": "room-temperature measurements after approximately 1500 K laser annealing during compression/decompression"
      }
    }
  ],
  "aliases": ["Fe-dolomite-III", "Dolomite-III"],
  "cell_contents": "Three Ca0.988Mg0.918Fe0.078Mn0.016C2O6 formula units per represented indexing cell. This Z=3 basis follows directly from the Figure 3 cell-volume continuity and the stated 8% phase-II to phase-III volume collapse relative to the Z=3 starting dolomite cell; it is not an atomic structure solution.",
  "symmetry": "MONOCLINIC",
  "atom_sites": [],
  "peaks": [],
  "notes": "No ambient or recovered lattice and no atomic coordinates exist for this phase in the source. The executable V0 values are spin-branch-specific EOS extrapolations, not structure models, so no lattice, space group, or atom sites are invented. The authors identify an approximately 2% volume discontinuity near 47 GPa without a qualitative diffraction-pattern change and interpret it as a spin transition.",
  "datasets": [
    {
      "identifier": "ca0988mg0918fe0078mn0016c2o6_mao_2011_figure3_dolomite_iii_digitized",
      "kind": "digitized_pressure_volume_spin_branches",
      "description": "Separable compression/decompression marker centers for the high-spin and low-spin dolomite-III branches digitized from publisher Figure 3b.",
      "source_location": "Figure 3b",
      "source_url": "https://doi.org/10.1029/2011GL049519",
      "reference": {
        "authors": ["Mao", "Armentrout", "Rainey", "Manning", "Dera", "Prakapenka", "Kavner"],
        "year": 2011,
        "title": "Dolomite III: A new candidate lower mantle carbonate",
        "source": "Geophysical Research Letters",
        "volume": "38",
        "locator": "L22303",
        "doi": "10.1029/2011GL049519"
      },
      "columns": [
        {"name": "point_id", "quantity": "source_marker", "unit": "1", "role": "flag"},
        {"name": "direction", "quantity": "pressure_path", "unit": "1", "role": "flag"},
        {"name": "pressure_gpa", "quantity": "pressure", "unit": "GPa", "role": "value"},
        {"name": "volume_a3_conventional_cell", "quantity": "unit_cell_volume", "unit": "angstrom^3", "role": "value"},
        {"name": "pixel_x", "quantity": "source_figure_x", "unit": "pixel", "role": "value"},
        {"name": "pixel_y", "quantity": "source_figure_y", "unit": "pixel", "role": "value"},
        {
          "name": "pressure_digitization_uncertainty_gpa",
          "quantity": "pressure",
          "unit": "GPa",
          "role": "bound",
          "of": "pressure_gpa"
        },
        {
          "name": "volume_digitization_uncertainty_a3",
          "quantity": "unit_cell_volume",
          "unit": "angstrom^3",
          "role": "bound",
          "of": "volume_a3_conventional_cell"
        },
        {
          "name": "high_spin_fit_included",
          "quantity": "visible_high_spin_branch_selection",
          "unit": "1",
          "role": "flag"
        },
        {"name": "low_spin_fit_included", "quantity": "visible_low_spin_branch_selection", "unit": "1", "role": "flag"},
        {"name": "notes", "quantity": "observation_note", "unit": "1", "role": "flag"}
      ],
      "resource": {
        "path": "datasets/ca0988mg0918fe0078mn0016c2o6-mao-2011-figure3-dolomite-iii-digitized.csv",
        "sha256": "13977fd72c669eb5f02eb0c0633cb238ca8a602d2f90b82fc55a5ba04701fe5d",
        "media_type": "text/csv"
      },
      "provenance": {
        "type": "digitized_from_figure",
        "source_figure": "Figure 3b",
        "source_figure_sha256": "cb20211a4551d2ec74a1ece62ec9c65754e63f1331cac5c57498d43bb6b388fe",
        "source_figure_dimensions_px": [370, 512],
        "axis_calibration": "x: 20 GPa at pixel 59.0 with 4.125 px/GPa; y: 220 A^3 at pixel 250.0 with 43 px per 10 A^3",
        "notes": "Uniform bounds represent approximately one source pixel and are not experimental standard deviations. Only separable centers are retained; overlapped symbols and error-bar strokes are excluded. Branch flags follow plotted volume branches, not an unrecoverable private source row mask."
      },
      "used_by_eos_records": [
        "ca0988mg0918fe0078mn0016c2o6_dolomite_iii_mao_2011_bm3_high_spin_1",
        "ca0988mg0918fe0078mn0016c2o6_dolomite_iii_mao_2011_bm3_low_spin_2"
      ]
    }
  ],
  "source": {
    "structure_reference": {
      "authors": ["Mao", "Armentrout", "Rainey", "Manning", "Dera", "Prakapenka", "Kavner"],
      "year": 2011,
      "title": "Dolomite III: A new candidate lower mantle carbonate",
      "source": "Geophysical Research Letters",
      "volume": "38",
      "locator": "L22303",
      "doi": "10.1029/2011GL049519"
    },
    "structure_location": "Results paragraph 9 and auxiliary Table S1: most peaks can be indexed by a monoclinic cell with beta=108.3 degrees, but alternative indexings are possible and the crystal structure is unresolved.",
    "indexing_only": true
  }
}

File: peritheos/data/materials/ca_perovskite.eosmat (part 1 of 3)
{
  "format_version": 5,
  "identifier": "ca_perovskite",
  "name": "Ca-perovskite",
  "formula": "CaSiO3",
  "units": {"pressure": "GPa", "temperature": "K", "volume": "angstrom^3/conventional_unit_cell"},
  "formula_units_per_cell": 1,
  "default_records": {"equilibrium": "ca_perovskite_shim_2000_bm3_1"},
  "eos_records": [
    {
      "identifier": "ca_perovskite_mao_1989_bm3_2",
      "label": "Mao et al. (1989), cubic CaSiO3 BM3",
      "check": {
        "reproduction": "reproduced",
        "compared": "published_fit",
        "warning": null,
        "source_check": "verified",
        "source_checked_on": "2026-09-01",
        "source_note": "Coefficients from the abstract, with K0' assumed by the authors.",
        "audit": "../audits/ca_perovskite.audit.json#ca_perovskite_mao_1989_bm3_2"
      },
      "model": "BM3",
      "temperature_ref": 300.0,
      "parameters": {
        "V0": {"value": 45.37, "error": 0.08},
        "K0": {"value": 281.0, "error": 4.0},
        "K0_prime": {"value": 4.0, "error": null, "fixed": true}
      },
      "experimental_pressure_range_gpa": [0.0, 134.0],
      "determination_method": "experimental",
      "notes": "Room-temperature BM3 fit to 47 P-V measurements.",
      "reference": {
        "authors": ["Mao", "Chen", "Hemley", "Jephcoat", "Wu", "Bassett"],
        "year": 1989,
        "title": "Stability and equation of state of CaSiO3-Perovskite to 134 GPa",
        "source": "J. Geophys. Res.",
        "volume": "94",
        "locator": "17889-17894",
        "doi": "10.1029/JB094iB12p17889"
      }
    },
    {
      "identifier": "ca_perovskite_caracas_2005_bm3_3",
      "label": "Caracas et al. (2005), static cubic Pm-3m BM3",
      "check": {
        "reproduction": "untested",
        "compared": "none",
        "warning": null,
        "source_check": "verified",
        "source_checked_on": "2026-09-04",
        "source_note": "Coefficients from the Table 2 Pm-3m BM3 row, with the strain definition of Equation 1. They agree with the cubic density of 5.77 g/cm³ at 130 GPa that the paper states separately.",
        "audit": "../audits/ca_perovskite.audit.json#ca_perovskite_caracas_2005_bm3_3"
      },
      "model": "BM3",
      "temperature_ref": 0.0,
      "parameters": {
        "V0": {"value": 44.579, "error": null},
        "K0": {"value": 250.0, "error": null},
        "K0_prime": {"value": 4.098, "error": null}
      },
      "parameter_covariance": null,
      "experimental_pressure_range_gpa": [0.0, 160.0],
      "pressure_range_status": "theoretical",
      "determination_method": "theoretical",
      "notes": "Static-lattice 0 K DFT fit for the ideal cubic Pm-3m (Glazer a0a0a0) CaSiO3 perovskite branch. The paper finds this branch dynamically unstable at all investigated pressures, so the curve is a theoretical reference, not a stable ambient phase. Table 2 reports V0/Z; with Z = 1 the stored V0 is also the conventional cubic-cell volume.",
      "reference": {
        "authors": ["Caracas", "Wentzcovitch", "Price", "Brodholt"],
        "year": 2005,
        "title": "CaSiO3 perovskite at lower mantle pressures",
        "source": "Geophys. Res. Lett.",
        "volume": "32",
        "locator": "L06306",
        "doi": "10.1029/2004GL022144"
      }
    },
    {
      "identifier": "ca_perovskite_kawai_2014_vinet_mgd_3",
      "label": "Kawai and Tsuchiya (2014), cubic CaSiO3 Vinet-MGD",
      "check": {
        "reproduction": "untested",
        "compared": "none",
        "warning": null,
        "source_check": "verified",
        "source_checked_on": "2026-09-04",
        "source_note": "Coefficients from the abstract and the Table 2 Vinet column. Table 2, as extracted from the PDF, reads K0 = 203.5 GPa; the abstract value is used because it agrees with the Table 1 isochors.",
        "audit": "../audits/ca_perovskite.audit.json#ca_perovskite_kawai_2014_vinet_mgd_3"
      },
      "model": "Vinet",
      "temperature_ref": 1000.0,
      "parameters": {
        "V0": {"value": 46.17, "error": null},
        "K0": {"value": 203.95, "error": null},
        "K0_prime": {"value": 4.76, "error": null}
      },
      "thermal": {
        "model": "MieGruneisenDebye",
        "parameters": {
          "Tr": {"value": 1000.0, "error": null, "fixed": true},
          "theta0": {"value": 1100.0, "error": null, "fixed": true},
          "gamma0": {"value": 1.576, "error": null},
          "q": {"value": 0.96, "error": null},
          "n": {"value": 5.0, "error": null, "fixed": true}
        },
        "debye_temperature_law": "integrated_gruneisen"
      },
      "validity": {
        "pressure_gpa": [0.0, 150.0],
        "temperature_k": [1000.0, 4000.0],
        "volume_ratio": [0.7, 1.0],
        "notes": [
          "Section 2 prints 300-1500 K, but Figure 2 shows calculated points at 1000-4000 K. The temperature range follows the plotted and tabulated output.",
          "The paper warns that the very-low-pressure, high-temperature corner lies outside cubic CaSiO3 stability or near melting."
        ]
      },
      "experimental_pressure_range_gpa": [0.0, 150.0],
      "experimental_temperature_range_k": [1000.0, 4000.0],
      "pressure_range_status": "theoretical",
      "determination_method": "theoretical",
      "notes": "Preferred Vinet reference isotherm plus constant-q Mie-Grüneisen-Debye thermal pressure relative to 1000 K, from LDA first-principles molecular dynamics. The Debye-temperature law follows Equations 4-10 of Tange et al. (2009), which the authors adopt. V0 and n = 5 refer to one formula unit, which is the cubic Pm-3m cell (Z = 1).",
      "fit_datasets": [],
      "reference": {
        "authors": ["Kawai", "Tsuchiya"],
        "year": 2014,
        "title": "P-V-T equation of state of cubic CaSiO3 perovskite from first-principles computation",
        "source": "J. Geophys. Res. Solid Earth",
        "volume": "119",
        "locator": "2801-2809",
        "doi": "10.1002/2013JB010905"
      }
    },
    {
      "identifier": "ca_perovskite_shim_2000_dac_only_bm3_mgd_4",
      "label": "Shim et al. (2000), DAC-only cubic CaSiO3 BM3-MGD alternative",
      "check": {
        "reproduction": "close",
        "compared": "published_fit",
        "why": "q: refit 0.28 vs published 0.9 (-68.7%), beyond the agreement limit.",
        "warning": null,
        "source_check": "verified",
        "source_checked_on": "2026-09-05",
        "source_note": "gamma0 and q from the text following Figure 7 (p. 25964), an unweighted fit to the DAC data alone. V0, K0 and K0' are fixed from Table 2 (companion 300 K study); theta0 is assumed from MgSiO3 perovskite.",
        "audit": "../audits/ca_perovskite.audit.json#ca_perovskite_shim_2000_dac_only_bm3_mgd_4"
      },
      "model": "BM3",
      "temperature_ref": 300.0,
      "parameters": {
        "V0": {"value": 45.5817973939, "error": 0.0332107813, "fixed": true},
        "K0": {"value": 236.0, "error": 4.0, "fixed": true},
        "K0_prime": {"value": 3.9, "error": 0.2, "fixed": true}
      },
      "thermal": {
        "model": "MieGruneisenDebye",
        "parameters": {
          "Tr": {"value": 300.0, "error": null, "fixed": true},
          "theta0": {"value": 1000.0, "error": null, "fixed": true},
          "gamma0": {"value": 2.0, "error": 0.08},
          "q": {"value": 0.9, "error": 0.4},
          "n": {"value": 5.0, "error": null, "fixed": true}
        },
        "debye_temperature_law": "integrated_gruneisen"
      },
      "parameter_error_confidence": 0.68,
      "parameter_covariance": null,
      "validity": {
        "pressure_gpa": [20.6, 68.5],
        "temperature_k": [1272.0, 2380.0],
        "volume_ratio": [0.8349385539, 0.9578823674],
        "notes": [
          "Two measurements above 90 GPa (Figures 7-8 only) were excluded by the authors because Pt-Ar peak overlap made their pressures highly uncertain."
        ]
      },
      "experimental_pressure_range_gpa": [20.6, 68.5],
      "experimental_temperature_range_k": [1272.0, 2380.0],
      "pressure_range_status": "reported_exactly",
      "determination_method": "experimental",
      "record_kind": "published",
      "notes": "The authors' separate fit to their 34 Table 1 DAC observations alone, with the BM3 reference and theta0 fixed. Their preferred result is the combined DAC + Wang et al. LVP fit (gamma0 = 1.92(5), q = 0.6(3)), not stored because this article does not publish the Wang observations. Published V0 = 27.45(2) cm³/mol; stored per Z = 1 cubic Pm-3m cell.",
      "fit_datasets": ["ca_perovskite_shim_2000_jgr_table1_dac_pvt"],
      "reference": {
        "authors": ["Shim", "Duffy", "Shen"],
        "year": 2000,
        "title": "The stability and P-V-T equation of state of CaSiO3 perovskite in the Earth's lower mantle",
        "source": "J. Geophys. Res. Solid Earth",
        "volume": "105",
        "locator": "25955-25968",
        "doi": "10.1029/2000JB900183"
      },
      "equation_kind": "thermal",
      "phase_selection": {
        "phase": "CaSiO3 perovskite treated as cubic in the source EOS analysis",
        "cell_basis": "one-formula-unit pseudo-cubic cell (Z=1)",
        "structure_model": "Pm-3m aristotype used by this material record",
        "source_caveat": "No peak splitting or new peaks were observed, but the authors state that a small predicted tetragonal distortion could remain below the energy-dispersive XRD resolution."
      },
      "experimental_configuration": {
        "sample": "Natural wollastonite with less than 0.1 mol % Fe and Mn impurities, mixed with 10 wt % Pt",
        "pressure_cell": "Diamond-anvil cell with double-sided Nd:YLF laser heating",
        "pressure_media": ["NaCl for experiment 1", "argon for experiments 2-4"],
        "diffraction": "Energy-dispersive synchrotron X-ray diffraction at GSECARS, Advanced Photon Source, using a 10 micrometer by 10 micrometer beam",
        "temperature_measurement": "Two-sided spectroradiometry with radial profiles integrated over the X-rayed area; only rows with total estimated 1-sigma temperature error below 150 K were selected"
      }
    },
    {
      "identifier": "ca_perovskite_shim_2000_bm3_1",
      "label": "Shim et al. (2000), cubic CaSiO3 BM3",
      "check": {
        "reproduction": "close",
        "compared": "published_fit",
        "why": "K0: refit 264.6 vs published 236 GPa (+12.1%), outside the combined error; K0': refit 2.91 vs published 3.9 (-25.4%), outside the combined error.",
        "warning": null,
        "source_check": "verified",
        "source_checked_on": "2026-09-01",
        "source_note": "Coefficients from Table 2 (pp. 334-335), where V0 is fixed; the stored V0 error is the one printed in the abstract.",
        "audit": "../audits/ca_perovskite.audit.json#ca_perovskite_shim_2000_bm3_1"
      },
      "model": "BM3",
      "temperature_ref": 300.0,
      "parameters": {
        "V0": {"value": 45.58, "error": 0.05, "fixed": true},
        "K0": {"value": 236.0, "error": 4.0},
        "K0_prime": {"value": 3.9, "error": 0.2}
      },
      "parameter_error_confidence": 0.6826894921370859,
      "experimental_pressure_range_gpa": [0.0, 108.0],
      "determination_method": "experimental",
      "notes": "Room-temperature unconstrained BM3 fit for cubic CaSiO3 perovskite, with V0 fixed in the Table 2 fit. Errors are one standard deviation.",
      "reference": {
        "authors": ["Shim", "Duffy", "Shen"],
        "year": 2000,
        "title": "The equation of state of CaSiO3 perovskite to 108 GPa at 300 K",
        "source": "Phys. Earth Planet. Inter.",
        "volume": "120",
        "locator": "327-338",
        "doi": "10.1016/S0031-9201(00)00154-0"
      }
    },
    {
      "identifier": "ca_perovskite_noguchi_2013_bm2_mgd_1",
      "label": "Noguchi et al. (2013), cubic CaSiO3 700 K BM2-MGD",
      "check": {
        "reproduction": "reproduced",
        "compared": "published_fit",
        "warning": null,
        "source_check": "verified",
        "source_checked_on": "2026-09-05",
        "source_note": "Coefficients from Table 2, model 1 (p. 87), with Equations (1)-(5); pressures are on the Fei et al. (2004) Pt scale.",
        "audit": "../audits/ca_perovskite.audit.json#ca_perovskite_noguchi_2013_bm2_mgd_1"
      },
      "model": "BM2",
      "temperature_ref": 700.0,
      "parameters": {
        "V0": {"value": 46.5, "error": 0.1},
        "K0": {"value": 207.0, "error": 4.0}
      },
      "thermal": {
        "model": "MieGruneisenDebye",
        "parameters": {
          "Tr": {"value": 700.0, "error": null, "fixed": true},
          "theta0": {"value": 1300.0, "error": 500.0},
          "gamma0": {"value": 2.7, "error": 0.3},
          "q": {"value": 1.2, "error": 0.8},
          "n": {"value": 5.0, "error": null, "fixed": true}
        },
        "debye_temperature_law": "integrated_gruneisen"
      },
      "parameter_error_confidence": null,
      "parameter_covariance": null,
      "validity": {
        "pressure_gpa": [51.3, 127.2],
        "temperature_k": [700.0, 2300.0]
      },
      "experimental_pressure_range_gpa": [51.3, 127.2],
      "experimental_temperature_range_k": [700.0, 2300.0],
      "pressure_range_status": "reported_exactly",
      "determination_method": "experimental",
      "record_kind": "published",
      "notes": "Preferred model 1: a BM2 reference isotherm at 700 K plus constant-q Mie-Grüneisen-Debye thermal pressure for cubic CaSiO3. The authors chose 700 K to stay above the cubic transition and avoid mixing tetragonal and cubic data; the 700 K isotherm is not converted to a 300 K state. Printed temperatures span 697-2278 K, with the 697-704 K externally heated series treated as 700 K by the authors.",
      "fit_datasets": ["ca_perovskite_noguchi_2013_table1_pvt"],
      "reference": {
        "authors": ["Noguchi", "Komabayashi", "Hirose", "Ohishi"],
        "year": 2013,
        "title": "High-temperature compression experiments of CaSiO3 perovskite to lowermost mantle conditions and its thermal equation of state",
        "source": "Physics and Chemistry of Minerals",
        "volume": "40",
        "locator": "81-91",
        "doi": "10.1007/s00269-012-0549-1"
      },
      "equation_kind": "thermal",
      "phase_selection": {
        "composition": "pure CaSiO3 glass starting material mixed with Pt at 9:1 sample-to-Pt by weight",
        "assigned_phase": "cubic CaSiO3 perovskite",
        "evidence": "No peak splitting was observed; the 200-peak FWHM and matching 700 K and 1600 K patterns support the source's cubic assignment. Three broadened 700 K rows were excluded from fitting.",
        "cell_basis": "one-formula-unit pseudo-cubic cell (Z=1)",
        "crystallography_scope": "The article assigns the cubic phase from diffraction peak shapes but does not refine atomic positions. This record reuses the material's established ideal Pm-3m crystallographic model without attributing that structural refinement to Noguchi et al."
      },
      "experimental_configuration": {
        "pressure_cell": "diamond-anvil cell with 150 micrometre beveled culets and NaCl insulation/pressure medium",
        "pressure_gauge": "Pt 111 and 200 lattice spacings reduced with Fei et al. (2004)",
        "diffraction": "angle-dispersive synchrotron X-ray diffraction at SPring-8 BL10XU; approximately 0.41 A wavelength and 15 micrometre beam",
        "temperature_measurement": "spectroradiometry with 10 percent uncertainty for laser heating; R-type thermocouple with less than 15 K uncertainty for external heating"
      },
      "implicit_parameters": {"K0_prime": 4.0}
    },
    {
      "identifier": "ca_perovskite_sun_2016_bm3_3",
      "label": "Sun et al. (2016), cubic CaSiO3 BM3-MGD",
      "check": {
        "reproduction": "reproduced",
        "compared": "published_fit",
        "warning": null,
        "source_check": "verified",
        "source_checked_on": "2026-09-05",
        "source_note": "Coefficients from Table 2, model 1 (p. 4882), with Equations (1)-(6); the fitted observations are the 144 rows of Table 1 (pp. 4880-4881), with Pt pressures.",
        "audit": "../audits/ca_perovskite.audit.json#ca_perovskite_sun_2016_bm3_3"
      },
      "model": "BM3",
      "temperature_ref": 300.0,
      "parameters": {
        "V0": {"value": 45.4, "error": 0.1},
        "K0": {"value": 249.0, "error": 4.0},
        "K0_prime": {"value": 4.0, "error": null, "fixed": true}
      },
      "thermal": {
        "model": "MieGruneisenDebye",
        "parameters": {
          "Tr": {"value": 300.0, "error": null, "fixed": true},
          "theta0": {"value": 1000.0, "error": null, "fixed": true},
          "gamma0": {"value": 1.8, "error": 0.2},
          "q": {"value": 1.1, "error": 0.4},
          "n": {"value": 5.0, "error": null, "fixed": true}
        }
      },
      "validity": {
        "pressure_gpa": [21.2, 156.0],
        "temperature_k": [1200.0, 2600.0]
      },
      "experimental_pressure_range_gpa": [21.2, 156.0],
      "experimental_temperature_range_k": [1200.0, 2600.0],
      "pressure_range_status": "reported_exactly",
      "determination_method": "experimental",
      "notes": "Joint BM3 + Mie-Grüneisen-Debye fit (model 1 in Table 2) for cubic Pm-3m CaSiO3. Printed fit rows span 21.2-151.8 GPa; 156 GPa is the paper's overall diffraction range. The 300 K reference isotherm is an extrapolated, metastable model reference: cubic CaSiO3 is not quenchable, and the record must not be interpreted as a stable cubic phase at 300 K.",
      "fit_datasets": ["ca_perovskite_sun_2016_table1_pvt"],
      "reference": {
        "authors": ["Sun", "Mao", "Yan", "Wu", "Prakapenka", "Lin"],
        "year": 2016,
        "title": "Confirming a pyrolitic lower mantle using self-consistent pressure scales and new constraints on CaSiO3 perovskite",
        "source": "Journal of Geophysical Research: Solid Earth",
        "volume": "121",
        "locator": "4876-4894",
        "doi": "10.1002/2016JB013062"
      }
    },
    {
      "identifier": "ca_perovskite_wang_1996_preferred_bm3",
      "label": "Wang et al. (1996), preferred room-temperature BM3",
      "check": {
        "reproduction": "reproduced",
        "compared": "published_fit",
        "warning": null,
        "source_check": "verified",
        "source_checked_on": "2026-09-05",
        "source_note": "V0 and K0 from the Table 2 isothermal row with Equation (1); K0' is fixed at the value of the authors' equal-weight reanalysis of the Mao et al. (1989) data.",
        "audit": "../audits/ca_perovskite.audit.json#ca_perovskite_wang_1996_preferred_bm3"
      },
      "model": "BM3",
      "temperature_ref": 300.0,
      "parameters": {
        "V0": {"value": 45.58, "error": 0.04},
        "K0": {"value": 232.0, "error": 8.0},
        "K0_prime": {"value": 4.8, "error": 0.3, "fixed": true}
      },
      "parameter_error_confidence": 0.68,
      "parameter_covariance": null,
      "validity": {
        "pressure_gpa": [2.66, 10.07],
        "temperature_k": [300.0, 306.0],
        "volume_ratio": [0.961606, 0.987934],
        "notes": [
          "The cubic phase is metastable at room temperature; observations below 2 GPa were excluded because amorphization and differential stress invalidate a state-function EOS."
        ]
      },
      "experimental_pressure_range_gpa": [2.66, 10.07],
      "experimental_temperature_range_k": [300.0, 306.0],
      "pressure_range_status": "reported_exactly",
      "determination_method": "experimental",
      "record_kind": "published",
      "fit_datasets": ["ca_perovskite_wang_1996_table1_room_temperature"],
      "reference": {
        "authors": ["Wang", "Weidner", "Guyot"],
        "year": 1996,
        "title": "Thermal equation of state of CaSiO3 perovskite",
        "source": "Journal of Geophysical Research: Solid Earth",
        "volume": "101",
        "locator": "661-672",
        "doi": "10.1029/95JB03254"
      },
      "equation_kind": "isothermal",
      "volume_basis": {"kind": "formula_units", "formula_units": 1.0, "molar_mass_g_mol": 116.162},
      "sample_composition": "CaSiO3 perovskite synthesized in situ from synthetic high-purity wollastonite."
    },
    {
      "identifier": "ca_perovskite_wang_1996_mao_equal_weight_bm3",
      "label": "Wang et al. (1996), equal-weight Mao-data BM3 reanalysis",
      "check": {
        "reproduction": "reproduced",
        "compared": "published_fit",
        "warning": null,
        "source_check": "verified",
        "source_checked_on": "2026-09-05",
        "source_note": "Coefficients from the Room Temperature Compression section and the dotted curve of Figure 4; the fit omits the anomalous sub-1-GPa Mao et al. points.",
        "audit": "../audits/ca_perovskite.audit.json#ca_perovskite_wang_1996_mao_equal_weight_bm3"
      },
      "model": "BM3",
      "temperature_ref": 300.0,
      "parameters": {
        "V0": {"value": 45.71, "error": 0.12},
        "K0": {"value": 244.0, "error": 12.0},
        "K0_prime": {"value": 4.8, "error": 0.3}
      },
      "parameter_error_confidence": 0.68,
      "parameter_covariance": null,
      "validity": {
        "pressure_gpa": [1.2, 134.0],
        "temperature_k": [300.0, 300.0]
      },
      "experimental_pressure_range_gpa": [1.2, 134.0],
      "experimental_temperature_range_k": [300.0, 300.0],
      "pressure_range_status": "reported_qualitatively",
      "determination_method": "experimental",
      "record_kind": "published",
      "notes": "Wang et al.'s equal-weight sensitivity reanalysis of the Mao et al. data, not their preferred fit to their own new data.",
      "fit_datasets": ["ca_perovskite_mao_1989_table1_compression"],
      "reference": {
        "authors": ["Wang", "Weidner", "Guyot"],
        "year": 1996,
        "title": "Thermal equation of state of CaSiO3 perovskite",
        "source": "Journal of Geophysical Research: Solid Earth",
        "volume": "101",
        "locator": "661-672",
        "doi": "10.1029/95JB03254"
      },
      "equation_kind": "isothermal",
      "volume_basis": {"kind": "formula_units", "formula_units": 1.0, "molar_mass_g_mol": 116.162},
      "sample_composition": "CaSiO3 perovskite observations of Mao et al. (1989), reanalyzed in this source with remaining data equally weighted after excluding the sub-1-GPa anomalous-volume points."
    },
    {
      "identifier": "ca_perovskite_wang_1996_mao_pressure_weighted_all_bm3",
      "label": "Wang et al. (1996), pressure-weighted all-Mao-data BM3 sensitivity",
      "check": {
        "reproduction": "reproduced",
        "compared": "published_fit",
        "warning": null,
        "source_check": "verified",
        "source_checked_on": "2026-09-05",
        "source_note": "Coefficients from the Room Temperature Compression section: all Mao et al. points weighted by their printed pressure uncertainties, given just before the authors explain why the low-pressure points should be excluded.",
        "audit": "../audits/ca_perovskite.audit.json#ca_perovskite_wang_1996_mao_pressure_weighted_all_bm3"
      },
      "model": "BM3",
      "temperature_ref": 300.0,
      "parameters": {
        "V0": {"value": 45.3, "error": 0.5},
        "K0": {"value": 282.0, "error": 8.0},
        "K0_prime": {"value": 4.0, "error": 0.2}
      },
      "parameter_error_confidence": 0.68,
      "parameter_covariance": null,
      "validity": {
        "pressure_gpa": [0.0, 134.0],
        "temperature_k": [300.0, 300.0]
      },
      "experimental_pressure_range_gpa": [0.0, 134.0],
      "experimental_temperature_range_k": [300.0, 300.0],
      "pressure_range_status": "reported_exactly",
      "determination_method": "experimental",
      "record_kind": "published",
      "notes": "Diagnostic sensitivity fit that includes the points the authors consider contaminated by amorphization. Not preferred for physical use.",
      "fit_datasets": ["ca_perovskite_mao_1989_table1_compression"],
      "reference": {
        "authors": ["Wang", "Weidner", "Guyot"],
        "year": 1996,
        "title": "Thermal equation of state of CaSiO3 perovskite",
        "source": "Journal of Geophysical Research: Solid Earth",
        "volume": "101",
        "locator": "661-672",
        "doi": "10.1029/95JB03254"
      },
      "equation_kind": "isothermal",
      "volume_basis": {"kind": "formula_units", "formula_units": 1.0, "molar_mass_g_mol": 116.162},
      "sample_composition": "All Mao et al. (1989) CaSiO3-perovskite data with reported pressure-uncertainty weighting, including likely amorphized low-pressure points."
    },
    {
      "identifier": "ca_perovskite_wang_1996_mao_pressure_weighted_no_sub1gpa_bm3",
      "label": "Wang et al. (1996), pressure-weighted Mao-data BM3 excluding sub-1-GPa points",
      "check": {
        "reproduction": "reproduced",
        "compared": "published_fit",
        "warning": null,
        "source_check": "verified",
        "source_checked_on": "2026-09-05",
        "source_note": "Coefficients from the Room Temperature Compression section, where the authors report the changed three-parameter fit after removing the anomalous sub-1-GPa points.",
        "audit": "../audits/ca_perovskite.audit.json#ca_perovskite_wang_1996_mao_pressure_weighted_no_sub1gpa_bm3"
      },
      "model": "BM3",
      "temperature_ref": 300.0,
      "parameters": {
        "V0": {"value": 45.47, "error": 0.06},
        "K0": {"value": 268.0, "error": 8.0},
        "K0_prime": {"value": 4.3, "error": 0.2}
      },
      "parameter_error_confidence": 0.68,
      "parameter_covariance": null,
      "validity": {
        "pressure_gpa": [1.2, 134.0],
        "temperature_k": [300.0, 300.0]
      },
      "experimental_pressure_range_gpa": [1.2, 134.0],
      "experimental_temperature_range_k": [300.0, 300.0],
      "pressure_range_status": "reported_qualitatively",
      "determination_method": "experimental",
      "record_kind": "published",
      "notes": "Sensitivity fit showing the bias from the amorphized sub-1-GPa data. Not the paper's preferred combined interpretation.",
      "fit_datasets": ["ca_perovskite_mao_1989_table1_compression"],
      "reference": {
        "authors": ["Wang", "Weidner", "Guyot"],
        "year": 1996,
        "title": "Thermal equation of state of CaSiO3 perovskite",
        "source": "Journal of Geophysical Research: Solid Earth",
        "volume": "101",
        "locator": "661-672",
        "doi": "10.1029/95JB03254"
      },
      "equation_kind": "isothermal",
      "volume_basis": {"kind": "formula_units", "formula_units": 1.0, "molar_mass_g_mol": 116.162},
      "sample_composition": "Mao et al. (1989) CaSiO3-perovskite data weighted by pressure uncertainties after excluding anomalous lower-volume points below 1 GPa."
    },
    {
      "identifier": "ca_perovskite_chizmeshya_1996_lapw7_static_bm3",
      "label": "Chizmeshya et al. (1996), LAPW(7) static BM3",
      "check": {
        "reproduction": "untested",
        "compared": "none",
        "warning": null,
        "source_check": "verified",
        "source_checked_on": "2026-09-05",
        "source_note": "Coefficients from the Table 1 LAPW(7) row, a BM3 fit to seven computed energy-volume points; the computed points are not printed.",
        "audit": "../audits/ca_perovskite.audit.json#ca_perovskite_chizmeshya_1996_lapw7_static_bm3"
      },
      "model": "BM3",
      "temperature_ref": 0.0,
      "parameters": {
        "V0": {"value": 45.04, "error": null},
        "K0": {"value": 241.8, "error": null},
        "K0_prime": {"value": 4.15, "error": null}
      },
      "parameter_error_confidence": null,
      "parameter_covariance": null,
      "validity": {
        "pressure_gpa": [0.0, 140.0],
        "temperature_k": [0.0, 0.0]
      },
      "experimental_pressure_range_gpa": [0.0, 140.0],
      "experimental_temperature_range_k": [0.0, 0.0],
      "pressure_range_status": "theoretical",
      "determination_method": "theoretical",
      "record_kind": "published",
      "notes": "Static-lattice LAPW fit for ideal cubic CaSiO3. The source also finds the cubic structure rotationally unstable.",
      "reference": {
        "authors": ["Chizmeshya", "Wolf", "McMillan"],
        "year": 1996,
        "title": "First-principles calculation of the equation-of-state, stability, and polar optic modes of CaSiO3 perovskite",
        "source": "Geophysical Research Letters",
        "volume": "23",
        "locator": "2725-2728",
        "doi": "10.1029/96GL02624"
      },
      "equation_kind": "isothermal",
      "volume_basis": {"kind": "formula_units", "formula_units": 1.0, "molar_mass_g_mol": 116.162}
    },
    {
      "identifier": "ca_perovskite_chizmeshya_1996_lapw8_static_bm3",
      "label": "Chizmeshya et al. (1996), LAPW(8) static BM3",
      "check": {
        "reproduction": "untested",
        "compared": "none",
        "warning": null,
        "source_check": "verified",
        "source_checked_on": "2026-09-05",
        "source_note": "Coefficients from the Table 1 LAPW(8) row, an eight-point convergence fit.",
        "audit": "../audits/ca_perovskite.audit.json#ca_perovskite_chizmeshya_1996_lapw8_static_bm3"
      },
      "model": "BM3",
      "temperature_ref": 0.0,
      "parameters": {
        "V0": {"value": 45.02, "error": null},
        "K0": {"value": 241.0, "error": null},
        "K0_prime": {"value": 4.16, "error": null}
      },
      "validity": {
        "pressure_gpa": [0.0, 140.0],
        "temperature_k": [0.0, 0.0]
      },
      "experimental_pressure_range_gpa": [0.0, 140.0],
      "experimental_temperature_range_k": [0.0, 0.0],
      "pressure_range_status": "theoretical",
      "determination_method": "theoretical",
      "record_kind": "published",
      "notes": "Static-lattice LAPW convergence fit for ideal cubic CaSiO3.",
      "reference": {
        "authors": ["Chizmeshya", "Wolf", "McMillan"],
        "year": 1996,
        "title": "First-principles calculation of the equation-of-state, stability, and polar optic modes of CaSiO3 perovskite",
        "source": "Geophysical Research Letters",
        "volume": "23",
        "locator": "2725-2728",
        "doi": "10.1029/96GL02624"
      },
      "equation_kind": "isothermal",
      "volume_basis": {"kind": "formula_units", "formula_units": 1.0, "molar_mass_g_mol": 116.162}
    },
    {
      "identifier": "ca_perovskite_chizmeshya_1996_lapw9_static_bm3",
      "label": "Chizmeshya et al. (1996), LAPW(9) static BM3",
      "check": {
        "reproduction": "untested",
        "compared": "none",
        "warning": null,
        "source_check": "verified",
        "source_checked_on": "2026-09-05",
        "source_note": "Coefficients from the Table 1 LAPW(9) row, the final static fit that the paper uses for its thermal correction.",
        "audit": "../audits/ca_perovskite.audit.json#ca_perovskite_chizmeshya_1996_lapw9_static_bm3"
      },
      "model": "BM3",
      "temperature_ref": 0.0,
      "parameters": {
        "V0": {"value": 45.06, "error": null},
        "K0": {"value": 238.2, "error": null},
        "K0_prime": {"value": 4.18, "error": null}
      },
      "validity": {
        "pressure_gpa": [0.0, 140.0],
        "temperature_k": [0.0, 0.0]
      },
      "experimental_pressure_range_gpa": [0.0, 140.0],
      "experimental_temperature_range_k": [0.0, 0.0],
      "pressure_range_status": "theoretical",
      "determination_method": "theoretical",
      "record_kind": "published",
      "notes": "Final nine-point static-lattice LAPW fit for ideal cubic CaSiO3, before the thermal correction.",
      "reference": {
        "authors": ["Chizmeshya", "Wolf", "McMillan"],
        "year": 1996,
        "title": "First-principles calculation of the equation-of-state, stability, and polar optic modes of CaSiO3 perovskite",
        "source": "Geophysical Research Letters",
        "volume": "23",
        "locator": "2725-2728",
        "doi": "10.1029/96GL02624"
      },
      "equation_kind": "isothermal",
      "volume_basis": {"kind": "formula_units", "formula_units": 1.0, "molar_mass_g_mol": 116.162}
    },
    {
      "identifier": "ca_perovskite_chizmeshya_1996_lapw9_300k_kp4_bm3",
      "label": "Chizmeshya et al. (1996), thermally corrected LAPW(9) BM3 with K0'=4",
      "check": {
        "reproduction": "untested",
        "compared": "none",
        "warning": null,
        "source_check": "verified",
        "source_checked_on": "2026-09-05",
        "source_note": "Coefficients from the Table 2 LAPW(9)* row, where the star marks the fit with K0' constrained.",
        "audit": "../audits/ca_perovskite.audit.json#ca_perovskite_chizmeshya_1996_lapw9_300k_kp4_bm3"
      },
      "model": "BM3",
      "temperature_ref": 300.0,
      "parameters": {
        "V0": {"value": 45.55, "error": null},
        "K0": {"value": 237.9, "error": null},
        "K0_prime": {"value": 4.0, "error": null, "fixed": true}
      },
      "validity": {
        "pressure_gpa": [0.0, 140.0],
        "temperature_k": [300.0, 300.0]
      },
      "experimental_pressure_range_gpa": [0.0, 140.0],
      "experimental_temperature_range_k": [300.0, 300.0],
      "pressure_range_status": "theoretical",
      "determination_method": "theoretical",
      "record_kind": "published",
      "notes": "Thermally corrected ideal-cubic model; a sensitivity fit with K0' = 4 constrained.",
      "reference": {
        "authors": ["Chizmeshya", "Wolf", "McMillan"],
        "year": 1996,
        "title": "First-principles calculation of the equation-of-state, stability, and polar optic modes of CaSiO3 perovskite",
        "source": "Geophysical Research Letters",
        "volume": "23",
        "locator": "2725-2728",
        "doi": "10.1029/96GL02624"
      },
      "equation_kind": "isothermal",
      "volume_basis": {"kind": "formula_units", "formula_units": 1.0, "molar_mass_g_mol": 116.162}
    },
    {
      "identifier": "ca_perovskite_chizmeshya_1996_lapw9_300k_bm3",
      "label": "Chizmeshya et al. (1996), preferred thermally corrected LAPW(9) 300 K BM3",
      "check": {
        "reproduction": "untested",
        "compared": "none",
        "warning": null,
        "source_check": "verified",
        "source_checked_on": "2026-09-05",
        "source_note": "Coefficients from the abstract and the unconstrained Table 2 LAPW(9) row; Akber-Knutson et al. (2002), Table 2, lists the same set.",
        "audit": "../audits/ca_perovskite.audit.json#ca_perovskite_chizmeshya_1996_lapw9_300k_bm3"
      },
      "model": "BM3",
      "temperature_ref": 300.0,
      "parameters": {
        "V0": {"value": 45.62, "error": null},
        "K0": {"value": 227.0, "error": null},
        "K0_prime": {"value": 4.29, "error": null}
      },
      "validity": {
        "pressure_gpa": [0.0, 140.0],
        "temperature_k": [300.0, 300.0]
      },
      "experimental_pressure_range_gpa": [0.0, 140.0],
      "experimental_temperature_range_k": [300.0, 300.0],
      "pressure_range_status": "theoretical",
      "determination_method": "theoretical",
      "record_kind": "published",
      "notes": "The source's preferred thermally corrected ideal-cubic model. In the source calculation cubic CaSiO3 is dynamically unstable to octahedral rotations.",
      "reference": {
        "authors": ["Chizmeshya", "Wolf", "McMillan"],
        "year": 1996,
        "title": "First-principles calculation of the equation-of-state, stability, and polar optic modes of CaSiO3 perovskite",
        "source": "Geophysical Research Letters",
        "volume": "23",
        "locator": "2725-2728",
        "doi": "10.1029/96GL02624"
      },
      "equation_kind": "isothermal",
      "volume_basis": {"kind": "formula_units", "formula_units": 1.0, "molar_mass_g_mol": 116.162}
    },
    {
      "identifier": "ca_perovskite_holland_2013_cpv_modified_tait",
      "label": "Holland et al. (2013), cpv modified Tait",
      "check": {
        "reproduction": "untested",
        "compared": "none",
        "warning": null,
        "source_check": "verified",
        "source_checked_on": "2026-09-05",
        "source_note": "Coefficients from Table 1 and the official tc-ds62 cpv block, printed as V0 = 2.745 J/bar/mol, K0 = 2360 kbar and K0'' = -0.00160 kbar^-1, converted to Å³ (Z = 1) and GPa.",
        "audit": "../audits/ca_perovskite.audit.json#ca_perovskite_holland_2013_cpv_modified_tait"
      },
      "model": "ModifiedTait",
      "temperature_ref": 298.15,
      "parameters": {
        "V0": {"value": 45.58179739, "error": null},
        "K0": {"value": 236.0, "error": null},
        "K0_prime": {"value": 3.9, "error": null},
        "K0_double_prime": {"value": -0.016, "error": null}
      },
      "validity": {
        "pressure_gpa": [0.0001, 30.0],
        "temperature_k": [298.15, 298.15],
        "notes": ["The low-pressure reference is extrapolated."]
      },
      "experimental_pressure_range_gpa": [0.0001, 30.0],
      "experimental_temperature_range_k": [298.15, 298.15],
      "pressure_range_status": "reference_parameterization",
      "determination_method": "unknown",
      "record_kind": "published",
      "notes": "Cubic CaSiO3-perovskite (cpv) thermodynamic endmember.",
      "reference": {
        "authors": ["Holland", "Hudson", "Powell", "Harte"],
        "year": 2013,
        "title": "New Thermodynamic Models and Calculated Phase Equilibria in NCFMAS for Basic and Ultrabasic Compositions through the Transition Zone into the Uppermost Lower Mantle",
        "source": "Journal of Petrology",
        "volume": "54",
        "locator": "1901-1920",
        "doi": "10.1093/petrology/egt035"
      },
      "equation_kind": "isothermal",
      "volume_basis": {"kind": "formula_units", "formula_units": 1.0, "molar_mass_g_mol": 116.161}
    },
    {
      "identifier": "ca_perovskite_akber_knutson_2002_vibc_pnma_300k_bm3",
      "label": "Akber-Knutson et al. (2002), VIBC Pnma 300 K BM3",
      "check": {
        "reproduction": "untested",
        "compared": "none",
        "warning": null,
        "source_check": "verified",
        "source_checked_on": "2026-09-01",
        "source_note": "Coefficients from the Table 2 VIBC Pnma row.",
        "audit": "../audits/ca_perovskite.audit.json#ca_perovskite_akber_knutson_2002_vibc_pnma_300k_bm3"
      },
      "model": "BM3",
      "temperature_ref": 300.0,
      "parameters": {
        "V0": {"value": 45.9, "error": 0.02},
        "K0": {"value": 228.0, "error": 2.0},
        "K0_prime": {"value": 4.3, "error": 0.1}
      },
      "parameter_error_confidence": null,
      "parameter_covariance": null,
      "validity": {
        "pressure_gpa": [0.0, 150.0],
        "temperature_k": [300.0, 300.0]
      },
      "experimental_pressure_range_gpa": [0.0, 150.0],
      "experimental_temperature_range_k": [300.0, 300.0],
      "pressure_range_status": "theoretical",
      "determination_method": "theoretical",
      "record_kind": "published",
      "notes": "Orthorhombic Pnma VIBC branch, including zero-point and 300 K vibrational contributions.",
      "reference": {
        "authors": ["Akber-Knutson", "Bukowinski", "Matas"],
        "year": 2002,
        "title": "On the structure and compressibility of CaSiO3 perovskite",
        "source": "Geophysical Research Letters",
        "volume": "29",
        "locator": "4-1-4-4",
        "doi": "10.1029/2001GL013523"
      },
      "equation_kind": "isothermal",
      "volume_basis": {"kind": "formula_units", "formula_units": 1.0, "molar_mass_g_mol": 116.162}
    },
    {
      "identifier": "ca_perovskite_akber_knutson_2002_vibc_pm3m_300k_bm3",
      "label": "Akber-Knutson et al. (2002), VIBC Pm3m 300 K BM3",
      "check": {
        "reproduction": "untested",
        "compared": "none",
        "warning": null,
        "source_check": "verified",
        "source_checked_on": "2026-09-01",
