Repository: CPrescher/peritheos

# Bundled material library

The material files use [native EOSMAT v5](../../../docs/eosmat-v5.md): model and
annotated coefficients come first, each record ends with a short `check`
headline, and datasets follow the records. Each record's audit trail
(`evidence`, detailed `pressure_calibration` and other audit-only blocks) is
in `../audits/<material>.audit.json`, keyed by record identifier. Scientific
values, observations and qualifications are preserved.

`load_eosmat(path)` and `get_material_document(identifier)` return the complete
merged document (`include_audit=False` gives the record file alone).
`get_material_document` returns a v3-shaped dictionary by default; pass

File: peritheos/data/materials/ca_perovskite_tetragonal.eosmat
{
  "format_version": 5,
  "identifier": "ca_perovskite_tetragonal",
  "name": "Tetragonal CaSiO3 perovskite (davemaoite)",
  "formula": "CaSiO3",
  "phase": "pure tetragonal CaSiO3 perovskite (davemaoite), I4/mcm",
  "units": {"pressure": "GPa", "temperature": "K", "volume": "angstrom^3/conventional_unit_cell"},
  "formula_units_per_cell": 4,
  "eos_records": [
    {
      "identifier": "ca_perovskite_tetragonal_sun_2022_bm3_1",
      "label": "Sun et al. (2022), 300 K tetragonal CaSiO3 BM3 (K0' fixed)",
      "model": "BM3",
      "temperature_ref": 300.0,
      "parameters": {
        "V0": {"value": 182.4, "error": 0.8},
        "K0": {"value": 229.0, "error": 4.0},
        "K0_prime": {"value": 4.0, "error": null, "fixed": true}
      },
      "experimental_pressure_range_gpa": [21.5, 199.2],
      "experimental_temperature_range_k": [300.0, 300.0],
      "pressure_range_status": "reported_exactly",
      "validity": {
        "pressure_gpa": [30.0, 150.0],
        "temperature_k": [300.0, 300.0],
        "notes": [
          "Intended Peritheos application range is 30-150 GPa at 300 K, within the direct 21.5-199.2 GPa P-V coverage.",
          "This is the quenched tetragonal I4/mcm phase; it is not a thermal EOS or a cubic-phase parameterization."
        ]
      },
      "determination_method": "experimental",
      "notes": "Selected fixed-K0'=4 BM3 fit: the published Z=1 V0=45.6(2) A^3 is stored as 182.4(8) A^3 for the conventional Z=4 I4/mcm cell, while K0=229(4) GPa is unchanged. The direct 300 K P-V data span 21.5-199.2 GPa; routine use is intentionally limited to 30-150 GPa. Table 1 combines 14 Sun et al. (2016) quenched observations reanalyzed on the common Pt scale with nine new 2022 observations. The paper does not publish parameter covariance or a confidence convention for the parenthetical errors. An unweighted pressure-residual refit reproduces both the free- and fixed-K0' Table 2 alternatives after rounding.",
      "fit_datasets": ["ca_perovskite_tetragonal_sun_2022_table1_pv"],
      "reference": {
        "authors": ["Sun", "Bian", "Zhang", "Lin", "Prakapenka", "Mao"],
        "year": 2022,
        "title": "High-pressure experimental study of tetragonal CaSiO3-perovskite to 200 GPa",
        "source": "American Mineralogist",
        "volume": "107",
        "locator": "110-115",
        "doi": "10.2138/am-2021-7913"
      },
      "check": {
        "reproduction": "reproduced",
        "warning": null,
        "finding": "Table 2's fixed-derivative fit is used. Its V0 and error are converted from the paper's normalized Z=1 basis to the conventional I4/mcm Z=4 cell. All 23 Table 1 rows were transcribed, with the 14 reanalyzed 2016 and nine new 2022 observations distinguished, and independently reproduce both Table 2 fits.",
        "source": "primary_source_validated",
        "source_checked_on": "2026-09-05",
        "audit": "../audits/ca_perovskite_tetragonal.audit.json#ca_perovskite_tetragonal_sun_2022_bm3_1"
      }
    },
    {
      "identifier": "ca_perovskite_tetragonal_sagatova_2021_lda_300k_vinet",
      "label": "Sagatova et al. (2021), tetragonal CaSiO3 LDA 300 K Vinet",
      "model": "Vinet",
      "temperature_ref": 300.0,
      "parameters": {
        "V0": {"value": 178.808, "error": null},
        "K0": {"value": 244.0, "error": null},
        "K0_prime": {"value": 4.2, "error": null}
      },
      "parameter_error_confidence": null,
      "experimental_pressure_range_gpa": [0.0, 100.0],
      "experimental_temperature_range_k": [300.0, 300.0],
      "pressure_range_status": "theoretical",
      "validity": {
        "pressure_gpa": [13.0, 100.0],
        "temperature_k": [300.0, 300.0],
        "notes": [
          "The source identifies I4/mcm as the stable 300 K Ca-perovskite modification above 13 GPa; Table 2 reports V0 on a Z=1 basis, multiplied here by four for the conventional I4/mcm cell."
        ]
      },
      "determination_method": "theoretical",
      "record_kind": "published",
      "equation_kind": "isothermal",
      "volume_basis": {"kind": "formula_units", "formula_units": 4.0, "molar_mass_g_mol": 116.162},
      "parameter_covariance": null,
      "reference": {
        "authors": ["Sagatova", "Shatskiy", "Sagatov", "Litasov"],
        "year": 2021,
        "title": "Phase Relations in CaSiO3 System up to 100 GPa and 2500 K",
        "source": "Geochemistry International",
        "volume": "59",
        "locator": "791-800",
        "doi": "10.1134/S0016702921080073"
      },
      "check": {
        "reproduction": "untested",
        "warning": null,
        "finding": "Complete source-owned LDA room-temperature Ca-pv Vinet fit; I4/mcm is the relevant 300 K phase.",
        "source": "primary_source_validated",
        "source_checked_on": "2026-09-01",
        "audit": "../audits/ca_perovskite_tetragonal.audit.json#ca_perovskite_tetragonal_sagatova_2021_lda_300k_vinet"
      }
    },
    {
      "identifier": "ca_perovskite_tetragonal_sagatova_2021_gga_300k_vinet",
      "label": "Sagatova et al. (2021), tetragonal CaSiO3 GGA 300 K Vinet",
      "model": "Vinet",
      "temperature_ref": 300.0,
      "parameters": {
        "V0": {"value": 187.312, "error": null},
        "K0": {"value": 212.0, "error": null},
        "K0_prime": {"value": 4.2, "error": null}
      },
      "parameter_error_confidence": null,
      "experimental_pressure_range_gpa": [0.0, 100.0],
      "experimental_temperature_range_k": [300.0, 300.0],
      "pressure_range_status": "theoretical",
      "validity": {
        "pressure_gpa": [13.0, 100.0],
        "temperature_k": [300.0, 300.0],
        "notes": [
          "The source identifies I4/mcm as the stable 300 K Ca-perovskite modification above 13 GPa; Table 2 reports V0 on a Z=1 basis, multiplied here by four for the conventional I4/mcm cell."
        ]
      },
      "determination_method": "theoretical",
      "record_kind": "published",
      "equation_kind": "isothermal",
      "volume_basis": {"kind": "formula_units", "formula_units": 4.0, "molar_mass_g_mol": 116.162},
      "parameter_covariance": null,
      "reference": {
        "authors": ["Sagatova", "Shatskiy", "Sagatov", "Litasov"],
        "year": 2021,
        "title": "Phase Relations in CaSiO3 System up to 100 GPa and 2500 K",
        "source": "Geochemistry International",
        "volume": "59",
        "locator": "791-800",
        "doi": "10.1134/S0016702921080073"
      },
      "check": {
        "reproduction": "untested",
        "warning": null,
        "finding": "Complete source-owned GGA room-temperature Ca-pv Vinet fit; I4/mcm is the relevant 300 K phase.",
        "source": "primary_source_validated",
        "source_checked_on": "2026-09-01",
        "audit": "../audits/ca_perovskite_tetragonal.audit.json#ca_perovskite_tetragonal_sagatova_2021_gga_300k_vinet"
      }
    },
    {
      "identifier": "ca_perovskite_tetragonal_caracas_2005_bm3_1",
      "label": "Caracas et al. (2005), static I4/mcm BM3",
      "model": "BM3",
      "temperature_ref": 0,
      "parameters": {
        "V0": {"value": 178.148, "error": null},
        "K0": {"value": 249, "error": null},
        "K0_prime": {"value": 4.09, "error": null}
      },
      "parameter_error_confidence": null,
      "experimental_pressure_range_gpa": [0, 160],
      "experimental_temperature_range_k": [0, 0],
      "pressure_range_status": "theoretical",
      "validity": {
        "pressure_gpa": [0, 160],
        "temperature_k": [0, 0],
        "notes": ["Static-lattice DFT branch; not an ambient-stability claim."]
      },
      "determination_method": "theoretical",
      "record_kind": "published",
      "equation_kind": "isothermal",
      "volume_basis": {"kind": "formula_units", "formula_units": 4, "molar_mass_g_mol": 116.161},
      "notes": "Static 0 K I4/mcm (a0a0c-) octahedral-tilt branch. The source publishes both BM3 and BM4 fits to the same calculation series. No coefficient uncertainties, covariance, weights, or E(V) rows are published; approximately 20 meV/molecule is an energy accuracy estimate only.",
      "parameter_covariance": null,
      "reference": {
        "authors": ["Caracas", "Wentzcovitch", "Price", "Brodholt"],
        "year": 2005,
        "title": "CaSiO3 perovskite at lower mantle pressures",
        "source": "Geophysical Research Letters",
        "volume": "32",
        "locator": "L06306",
        "doi": "10.1029/2004GL022144"
      },
      "check": {
        "reproduction": "untested",
        "warning": null,
        "finding": "Explicit source BM3 fit for I4/mcm (a0a0c-).",
        "source": "primary_source_validated",
        "source_checked_on": "2026-09-01",
        "audit": "../audits/ca_perovskite_tetragonal.audit.json#ca_perovskite_tetragonal_caracas_2005_bm3_1"
      }
    },
    {
      "identifier": "ca_perovskite_tetragonal_caracas_2005_bm4_2",
      "label": "Caracas et al. (2005), static I4/mcm BM4",
      "model": "BM4",
      "temperature_ref": 0,
      "parameters": {
        "V0": {"value": 178.188, "error": null},
        "K0": {"value": 247, "error": null},
        "K0_prime": {"value": 4.213, "error": null},
        "K0_double_prime": {"value": -0.002, "error": null}
      },
      "parameter_error_confidence": null,
      "experimental_pressure_range_gpa": [0, 160],
      "experimental_temperature_range_k": [0, 0],
      "pressure_range_status": "theoretical",
      "validity": {
        "pressure_gpa": [0, 160],
        "temperature_k": [0, 0],
        "notes": ["Static-lattice DFT branch; not an ambient-stability claim."]
      },
      "determination_method": "theoretical",
      "record_kind": "published",
      "equation_kind": "isothermal",
      "volume_basis": {"kind": "formula_units", "formula_units": 4, "molar_mass_g_mol": 116.161},
      "notes": "Static 0 K I4/mcm (a0a0c-) octahedral-tilt branch. The source publishes both BM3 and BM4 fits to the same calculation series. No coefficient uncertainties, covariance, weights, or E(V) rows are published; approximately 20 meV/molecule is an energy accuracy estimate only.",
      "parameter_covariance": null,
      "reference": {
        "authors": ["Caracas", "Wentzcovitch", "Price", "Brodholt"],
        "year": 2005,
        "title": "CaSiO3 perovskite at lower mantle pressures",
        "source": "Geophysical Research Letters",
        "volume": "32",
        "locator": "L06306",
        "doi": "10.1029/2004GL022144"
      },
      "check": {
        "reproduction": "untested",
        "warning": null,
        "finding": "Explicit source BM4 fit for I4/mcm (a0a0c-).",
        "source": "primary_source_validated",
        "source_checked_on": "2026-09-01",
        "audit": "../audits/ca_perovskite_tetragonal.audit.json#ca_perovskite_tetragonal_caracas_2005_bm4_2"
      }
    },
    {
      "identifier": "ca_perovskite_tetragonal_chen_2018_vinet",
      "label": "Chen et al. (2018), 300 K Ne-medium Vinet",
      "model": "Vinet",
      "temperature_ref": 300.0,
      "parameters": {
        "V0": {"value": 185.2, "error": 0.4},
        "K0": {"value": 223.0, "error": 6.0},
        "K0_prime": {"value": 4.0, "error": null, "fixed": true}
      },
      "parameter_error_confidence": 0.9544997361036416,
      "experimental_pressure_range_gpa": [28.824, 62.477],
      "experimental_temperature_range_k": [300.0, 300.0],
      "pressure_range_status": "reported_exactly",
      "validity": {
        "pressure_gpa": [28.824, 62.477],
        "temperature_k": [300.0, 300.0],
        "notes": [
          "Thermally stress-annealed tetragonal I4/mcm CaSiO3 in a neon pressure medium.",
          "The fitted zero-pressure volume is an extrapolated EOS parameter because CaSiO3 perovskite is unstable at one bar."
        ]
      },
      "determination_method": "experimental",
      "record_kind": "published",
      "equation_kind": "isothermal",
      "volume_basis": {"kind": "formula_units", "formula_units": 4.0, "molar_mass_g_mol": 116.161},
      "notes": "Accepted LitCurate source record litcurate_cb91837589707f8c after correcting its omitted V0 and erroneous BM2 identity against the primary paper. The seven rounded Table 1 points support a source-scope Vinet refit but not exact methodological reproduction: pressure errors, objective weights, software, and parameter covariance are not published.",
      "fit_datasets": ["ca_perovskite_tetragonal_chen_2018_table1_compression"],
      "parameter_covariance": null,
      "reference": {
        "authors": ["Chen", "Shim", "Leinenweber", "Prakapenka", "Meng", "Prescher"],
        "year": 2018,
        "title": "Crystal structure of CaSiO3 perovskite at 28-62 GPa and 300 K under quasi-hydrostatic stress conditions",
        "source": "American Mineralogist",
        "volume": "103",
        "locator": "462-468",
        "doi": "10.2138/am-2018-6087"
      },
      "check": {
        "reproduction": "reproduced",
        "warning": null,
        "finding": "The paper reports a seven-observation I4/mcm 300 K Vinet fit, K0'=4 fixed, with V0 fitted because the phase is unstable at ambient pressure.",
        "source": "primary_source_validated",
        "source_checked_on": "2026-09-07",
        "audit": "../audits/ca_perovskite_tetragonal.audit.json#ca_perovskite_tetragonal_chen_2018_vinet"
      }
    }
  ],
  "aliases": ["Davemaoite", "Tetragonal Ca-perovskite"],
  "cell_contents": "4 CaSiO3 formula units per conventional I4/mcm unit cell",
  "symmetry": "TETRAGONAL",
  "space_group": "I4/mcm",
  "space_group_number": 140,
  "peaks": [],
  "notes": "Pure tetragonal CaSiO3 perovskite. The conventional I4/mcm cell has Z=4; published Sun et al. parameters normalized to Z=1 are multiplied by four only where volume is concerned.",
  "datasets": [
    {
      "identifier": "ca_perovskite_tetragonal_sun_2022_table1_pv",
      "kind": "pressure_volume_lattice",
      "description": "All 23 tetragonal CaSiO3 observations printed in Sun et al. (2022) Table 1: 14 reanalyzed Sun et al. (2016) rows plus nine new measurements.",
      "reference": {
        "authors": ["Sun", "Bian", "Zhang", "Lin", "Prakapenka", "Mao"],
        "year": 2022,
        "title": "High-pressure experimental study of tetragonal CaSiO3-perovskite to 200 GPa",
        "source": "American Mineralogist",
        "volume": "107",
        "locator": "Table 1, page 112",
        "doi": "10.2138/am-2021-7913"
      },
      "source_location": "Author-hosted publisher PDF, Table 1, page 112",
      "source_url": "https://www.jsg.utexas.edu/lin/files/SunCaPvAM2022.pdf",
      "license": "No explicit open data-reuse license is stated. Mineralogical Society of America/author copyright applies to the article; this source-attributed factual numerical transcription is retained for scientific validation and is not asserted to be openly licensed.",
      "source_artifact": {
        "filename": "SunCaPvAM2022.pdf",
        "download_url": "https://www.jsg.utexas.edu/lin/files/SunCaPvAM2022.pdf",
        "sha256": "c5f91444328a49522612ab661e5e13ba2c60fa321534131673082f58a8554fbf",
        "retrieved": "2026-09-07"
      },
      "columns": [
        {"name": "source_order", "quantity": "source_order", "unit": "1", "role": "flag"},
        {"name": "source_subset", "quantity": "source_subset", "unit": "1", "role": "flag"},
        {"name": "pressure_gpa", "quantity": "pressure", "unit": "GPa", "role": "value"},
        {
          "name": "pressure_uncertainty_gpa",
          "quantity": "pressure",
          "unit": "GPa",
          "role": "uncertainty",
          "of": "pressure_gpa"
        },
        {"name": "a_angstrom", "quantity": "lattice_parameter_a", "unit": "angstrom", "role": "value"},
        {
          "name": "a_uncertainty_angstrom",
          "quantity": "lattice_parameter_a",
          "unit": "angstrom",
          "role": "uncertainty",
          "of": "a_angstrom"
        },
        {"name": "c_angstrom", "quantity": "lattice_parameter_c", "unit": "angstrom", "role": "value"},
        {
          "name": "c_uncertainty_angstrom",
          "quantity": "lattice_parameter_c",
          "unit": "angstrom",
          "role": "uncertainty",
          "of": "c_angstrom"
        },
        {
          "name": "volume_a3_conventional_cell",
          "quantity": "conventional_unit_cell_volume",
          "unit": "angstrom^3/conventional_unit_cell",
          "role": "value"
        },
        {
          "name": "volume_uncertainty_a3",
          "quantity": "conventional_unit_cell_volume",
          "unit": "angstrom^3/conventional_unit_cell",
          "role": "uncertainty",
          "of": "volume_a3_conventional_cell"
        }
      ],
      "resource": {
        "path": "datasets/ca-perovskite-tetragonal-sun-2022-table1-pv.csv",
        "sha256": "c05a0bd7e76d8d969ce8cb4e2de0a00b2541b96cd4ebefc211187621ff584028",
        "media_type": "text/csv"
      },
      "used_by_eos_records": ["ca_perovskite_tetragonal_sun_2022_bm3_1"],
      "uncertainty": {
        "rows": "All parenthetical pressure, lattice, and volume uncertainties are transcribed literally and scaled to the last printed digit.",
        "fit": "The source does not state weights or a confidence convention. Numerical protocol discrimination supports ordinary unweighted pressure residuals with residual-variance covariance scaling."
      },
      "notes": "The source normalizes a and c by two and volume by Z=4 for its plotted/fitted Z=1 basis. The CSV preserves the printed conventional I4/mcm values; Peritheos fits conventional-cell volume. All 23 rows are included. The CSV contains only factual numbers and minimal subset labels, not article prose, table imagery, or the publisher's layout."
    },
    {
      "identifier": "ca_perovskite_tetragonal_chen_2018_table1_compression",
      "kind": "pressure_lattice_parameters_and_derived_volumes",
      "description": "All seven 300 K CaSiO3 perovskite rows printed in Chen et al. (2018) Table 1, preserving the parallel I4/mcm and P4/mmm Rietveld refinements; the published EOS uses the I4/mcm branch.",
      "source_location": "Table 1, article page 467",
      "source_url": "https://doi.org/10.2138/am-2018-6087",
      "columns": [
        {"name": "source_order", "quantity": "source_row_order", "unit": "1", "role": "flag"},
        {"name": "run_id", "quantity": "experimental_run_identifier", "unit": "1", "role": "flag"},
        {"name": "pressure_pt_ye_gpa", "quantity": "pressure_from_platinum_eos", "unit": "GPa", "role": "value"},
        {
          "name": "i4mcm_tilting_angle_deg",
          "quantity": "i4mcm_octahedral_tilting_angle",
          "unit": "degree",
          "role": "value"
        },
        {
          "name": "i4mcm_tilting_angle_2sigma_deg",
          "quantity": "i4mcm_octahedral_tilting_angle",
          "unit": "degree",
          "role": "uncertainty",
          "of": "i4mcm_tilting_angle_deg"
        },
        {
          "name": "i4mcm_lattice_a_angstrom",
          "quantity": "i4mcm_lattice_parameter_a",
          "unit": "angstrom",
          "role": "value"
        },
        {
          "name": "i4mcm_lattice_a_2sigma_angstrom",
          "quantity": "i4mcm_lattice_parameter_a",
          "unit": "angstrom",
          "role": "uncertainty",
          "of": "i4mcm_lattice_a_angstrom"
        },
        {
          "name": "i4mcm_lattice_c_angstrom",
          "quantity": "i4mcm_lattice_parameter_c",
          "unit": "angstrom",
          "role": "value"
        },
        {
          "name": "i4mcm_lattice_c_2sigma_angstrom",
          "quantity": "i4mcm_lattice_parameter_c",
          "unit": "angstrom",
          "role": "uncertainty",
          "of": "i4mcm_lattice_c_angstrom"
        },
        {
          "name": "i4mcm_volume_a3_conventional_cell",
          "quantity": "i4mcm_conventional_unit_cell_volume",
          "unit": "angstrom^3",
          "role": "value"
        },
        {
          "name": "i4mcm_volume_1sigma_a3_conventional_cell",
          "quantity": "i4mcm_conventional_unit_cell_volume",
          "unit": "angstrom^3",
          "role": "standard_deviation",
          "of": "i4mcm_volume_a3_conventional_cell"
        },
        {
          "name": "p4mmm_tilting_angle_deg",
          "quantity": "p4mmm_octahedral_tilting_angle",
          "unit": "degree",
          "role": "value"
        },
        {
          "name": "p4mmm_lattice_a_angstrom",
          "quantity": "p4mmm_lattice_parameter_a",
          "unit": "angstrom",
          "role": "value"
        },
        {
          "name": "p4mmm_lattice_a_2sigma_angstrom",
          "quantity": "p4mmm_lattice_parameter_a",
          "unit": "angstrom",
          "role": "uncertainty",
          "of": "p4mmm_lattice_a_angstrom"
        },
        {
          "name": "p4mmm_lattice_c_angstrom",
          "quantity": "p4mmm_lattice_parameter_c",
          "unit": "angstrom",
          "role": "value"
        },
        {
          "name": "p4mmm_lattice_c_2sigma_angstrom",
          "quantity": "p4mmm_lattice_parameter_c",
          "unit": "angstrom",
          "role": "uncertainty",
          "of": "p4mmm_lattice_c_angstrom"
        },
        {
          "name": "p4mmm_volume_a3_conventional_cell",
          "quantity": "p4mmm_conventional_unit_cell_volume",
          "unit": "angstrom^3",
          "role": "value"
        },
        {
          "name": "p4mmm_volume_1sigma_a3_conventional_cell",
          "quantity": "p4mmm_conventional_unit_cell_volume",
          "unit": "angstrom^3",
          "role": "standard_deviation",
          "of": "p4mmm_volume_a3_conventional_cell"
        },
        {"name": "used_in_published_fit", "quantity": "published_fit_inclusion", "unit": "1", "role": "flag"}
      ],
      "resource": {
        "path": "datasets/ca-perovskite-tetragonal-chen-2018-table1-compression.csv",
        "sha256": "021fbe144c850d18dccec643cf253760595af28869877aa91d8f4a525eb770e0",
        "media_type": "text/csv"
      },
      "uncertainty": {
        "reported_as": "Table 1 states that parenthetical lattice-parameter and tilting-angle uncertainties are 2-sigma values in the last digits. Pressure uncertainty is not tabulated.",
        "derived_volume": "The 1-sigma volume columns use first-order independent-error propagation after dividing the printed 2-sigma lattice uncertainties by two.",
        "covariance": "not_reported"
      },
      "artifact_provenance": {
        "version_of_record_url": "https://pubs.geoscienceworld.org/msa/ammin/article-pdf/103/3/462/4085107/am-2018-6087.pdf",
        "author_manuscript_url": "https://www.researchgate.net/profile/Sang-Heon-Shim/publication/323517011_Crystal_structure_of_CaSiO3_perovskite_at_28-62_GPa_and_300_K_under_quasi-hydrostatic_stress_conditions/links/5e02cd4b4585159aa49853cf/Crystal-structure-of-CaSiO3-perovskite-at-28-62-GPa-and-300-K-under-quasi-hydrostatic-stress-conditions.pdf",
        "retrieved": "2026-09-07",
        "verification": "Table 1 was visually checked in both lossless PDF manifestations; Table 2 and the EOS text were checked in the same artifacts.",
        "redistribution": "Neither PDF is bundled. MSA's publishing policy reserves the version-of-record copyright, and the accessible author copy is marked as author content subject to copyright. This CSV contains only directly transcribed numerical facts, identifiers, and derived quantities."
      },
      "reference": {
        "authors": ["Chen", "Shim", "Leinenweber", "Prakapenka", "Meng", "Prescher"],
        "year": 2018,
        "source": "American Mineralogist",
        "volume": "103",
        "locator": "462-468",
        "doi": "10.2138/am-2018-6087"
      },
      "used_by_eos_records": ["ca_perovskite_tetragonal_chen_2018_vinet"],
      "notes": "Every printed Table 1 data cell is retained at source precision. I4/mcm volumes are derived as a^2*c for the conventional Z=4 cell; P4/mmm volumes are derived as a^2*c for its Z=1 cell. The source states that the I4/mcm results define the Vinet fit and reports no exclusions. No fit software, residual direction, pressure uncertainties, weights, or parameter covariance are published."
    }
  ]
}

File: peritheos/data/materials/ca_sun_2010_legacy.eosmat
{
 "format": "peritheos.material",
 "format_version": 3,
 "identifier": "ca_sun_2010_legacy",
 "name": "Ca legacy compression aggregate (Sun 2010)",
 "formula": "Ca",
 "phase": "legacy multi-source compression aggregate; phase unresolved",
 "aliases": [
  "Ca"
 ],
 "cell_contents": "One chemical formula unit; no crystallographic conventional cell is inferred.",
 "units": {
  "pressure": "GPa",
  "temperature": "K",
  "volume": "angstrom^3/conventional_unit_cell"
 },
 "formula_units_per_cell": 1,
 "atom_sites": [],
 "peaks": [],
 "source": {
  "article_url": "https://doi.org/10.1515/zna-2010-1-202",
  "article_sha256": "57b6c4ff8b59dcc3734aa9507de0f62610839363a8e5ae790ed8f71e6fa66db4",
  "parameter_table": "sun-2010-table2-morse-eos-parameters.csv",
  "parameter_table_sha256": "e71613962b7df52559b8633546a7513b902ce1b5d8d4a7666e0476464123ca68"
 },
 "notes": "Separate phase-unresolved card for historical universal-EOS benchmark fits; it must not be merged with a specific crystallographic phase or used as a modern pressure standard.",
 "eos_records": [
  {
   "identifier": "ca_sun_2010_sms4_1",
   "label": "Sun et al. (2010), Ca SMS4 legacy benchmark",
   "record_kind": "published",
   "equation_kind": "isothermal",
   "reference": {
    "authors": [
     "Sun",
     "Wu",
     "Guo",
     "Cai"
    ],
    "year": 2010,
    "title": "Two Universal Equations of State for Solids",
    "source": "Zeitschrift fuer Naturforschung A",
    "volume": "65",
    "locator": "34-44",
    "doi": "10.1515/zna-2010-1-202"
   },
   "volume_basis": {
    "kind": "formula_units",
    "formula_units": 1,
    "molar_mass_g_mol": 40.078
   },
   "eos": {
    "type": "SunMorse4",
    "model": "sun_morse_4",
    "parameters": {
     "V0": 43.38988582525261,
     "K0": 19.49,
     "K0_prime": 2.5187
    }
   },
   "parameter_errors": {
    "V0": null,
    "K0": null,
    "K0_prime": null
   },
   "parameter_error_confidence": null,
   "parameter_covariance": null,
   "fixed_parameters": [],
   "experimental_pressure_range_gpa": [
    0.0,
    36.0
   ],
   "pressure_range_status": "reported_exactly",
   "validity": {
    "pressure_gpa": [
     0.0,
     36.0
    ],
    "notes": [
     "This is the exact source fit range, not a verified single-phase stability range.",
     "The source does not republish row-level volumes, weights, or pressure calibrations."
    ]
   },
   "notes": "Table 2 SMS4 preferred benchmark family. The source fits a legacy normalized-compression compilation and reports no parameter uncertainties or covariance. The material card is phase-unresolved because the article does not preserve phase-resolved observation lineage.",
   "pressure_calibration": {
    "status": "unresolved",
    "methods": [],
    "recalculation": {
     "status": "not_possible",
     "notes": "Exact row-wise legacy observations and their pressure calibrations are not republished."
    },
    "audit_date": "2026-09-05",
    "notes": "No pressure scale is inferred from the compiled material label or publication era."
   },
   "parameter_provenance": {
    "source_solid": "Ca",
    "table_prefix": "sms4",
    "V0": "Table 2, experimental molar volume converted with exact Avogadro constant",
    "K0": "Table 2, SMS4",
    "K0_prime": "Table 2, SMS4",
    "fit_range": "Table 1",
    "mean_pressure_error_gpa": 0.403
   },
   "scientific_validation": {
    "status": "primary_source_validated",
    "note": "Independently checked against the cited primary publication (published article or official/author copy); no external software catalog was used as scientific authority.",
    "audit_date": "2026-09-01",
    "verified_fields": [
     "equation",
     "parameters",
     "units",
     "reference_state",
     "phase",
     "published_uncertainties",
     "validity"
    ],
    "primary_source_check": {
     "access_url": "https://doi.org/10.1515/zna-2010-1-202",
     "locations": [
      "Equations (3)-(15)",
      "Tables 1-2"
     ],
     "finding": "The paper explicitly defines all three models and prints V0, K0, K0-prime, the pressure range, and mean pressure error for every fitted solid.",
     "doi": "10.1515/zna-2010-1-202"
    },
    "primary_data_check": {
     "status": "parameterization_only",
     "audit_date": "2026-09-05",
     "source_locations": [
      "Tables 1-2; cited legacy compression compilations"
     ],
     "finding": "Source coefficients are complete and executable, but the fitted row-level compression observations and regression weights are not republished."
    }
   },
   "source_lineage": [
    {
     "role": "scientific equation, fit, and coefficients",
     "citation": "Sun et al. (2010), equations (6)-(9), Tables 1-2 (SMS4)",
     "doi": "10.1515/zna-2010-1-202"
    },
    {
     "role": "legacy normalized-compression observations",
     "citation": "Kennedy and Keeler (1972), except the source's separately cited H2, W, and NaCl datasets"
    }
   ]
  },
  {
   "identifier": "ca_sun_2010_sms3_1",
   "label": "Sun et al. (2010), Ca SMS3 legacy benchmark",
   "record_kind": "published",
   "equation_kind": "isothermal",
   "reference": {
    "authors": [
     "Sun",
     "Wu",
     "Guo",
     "Cai"
    ],
    "year": 2010,
    "title": "Two Universal Equations of State for Solids",
    "source": "Zeitschrift fuer Naturforschung A",
    "volume": "65",
    "locator": "34-44",
    "doi": "10.1515/zna-2010-1-202"
   },
   "volume_basis": {
    "kind": "formula_units",
    "formula_units": 1,
    "molar_mass_g_mol": 40.078
   },
   "eos": {
    "type": "SunMorse3",
    "model": "sun_morse_3",
    "parameters": {
     "V0": 43.38988582525261,
     "K0": 19.398,
     "K0_prime": 2.6078
    }
   },
   "parameter_errors": {
    "V0": null,
    "K0": null,
    "K0_prime": null
   },
   "parameter_error_confidence": null,
   "parameter_covariance": null,
   "fixed_parameters": [],
   "experimental_pressure_range_gpa": [
    0.0,
    36.0
   ],
   "pressure_range_status": "reported_exactly",
   "validity": {
    "pressure_gpa": [
     0.0,
     36.0
    ],
    "notes": [
     "This is the exact source fit range, not a verified single-phase stability range.",
     "The source does not republish row-level volumes, weights, or pressure calibrations."
    ]
   },
   "notes": "Table 2 SMS3 same-data model sensitivity. The source fits a legacy normalized-compression compilation and reports no parameter uncertainties or covariance. The material card is phase-unresolved because the article does not preserve phase-resolved observation lineage.",
   "pressure_calibration": {
    "status": "unresolved",
    "methods": [],
    "recalculation": {
     "status": "not_possible",
     "notes": "Exact row-wise legacy observations and their pressure calibrations are not republished."
    },
    "audit_date": "2026-09-05",
    "notes": "No pressure scale is inferred from the compiled material label or publication era."
   },
   "parameter_provenance": {
    "source_solid": "Ca",
    "table_prefix": "sms3",
    "V0": "Table 2, experimental molar volume converted with exact Avogadro constant",
    "K0": "Table 2, SMS3",
    "K0_prime": "Table 2, SMS3",
    "fit_range": "Table 1",
    "mean_pressure_error_gpa": 0.282
   },
   "scientific_validation": {
    "status": "primary_source_validated",
    "note": "Independently checked against the cited primary publication (published article or official/author copy); no external software catalog was used as scientific authority.",
    "audit_date": "2026-09-01",
    "verified_fields": [
     "equation",
     "parameters",
     "units",
     "reference_state",
     "phase",
     "published_uncertainties",
     "validity"
    ],
    "primary_source_check": {
     "access_url": "https://doi.org/10.1515/zna-2010-1-202",
     "locations": [
      "Equations (3)-(15)",
      "Tables 1-2"
     ],
     "finding": "The paper explicitly defines all three models and prints V0, K0, K0-prime, the pressure range, and mean pressure error for every fitted solid.",
     "doi": "10.1515/zna-2010-1-202"
    },
    "primary_data_check": {
     "status": "parameterization_only",
     "audit_date": "2026-09-05",
     "source_locations": [
      "Tables 1-2; cited legacy compression compilations"
     ],
     "finding": "Source coefficients are complete and executable, but the fitted row-level compression observations and regression weights are not republished."
    }
   },
   "source_lineage": [
    {
     "role": "scientific equation, fit, and coefficients",
     "citation": "Sun et al. (2010), equations (6)-(9), Tables 1-2 (SMS3)",
     "doi": "10.1515/zna-2010-1-202"
    },
    {
     "role": "legacy normalized-compression observations",
     "citation": "Kennedy and Keeler (1972), except the source's separately cited H2, W, and NaCl datasets"
    }
   ]
  }
 ]
}
