Repository: CPrescher/peritheos

# Bundled material library

The material files use [native EOSMAT v5](../../../docs/eosmat-v5.md): model and
annotated coefficients come first, each record ends with a short `check`
headline, and datasets follow the records. Each record's audit trail
(`evidence`, detailed `pressure_calibration` and other audit-only blocks) is
in `../audits/<material>.audit.json`, keyed by record identifier. Scientific
values, observations and qualifications are preserved.

`load_eosmat(path)` and `get_material_document(identifier)` return the complete
merged document (`include_audit=False` gives the record file alone).
`get_material_document` returns a v3-shaped dictionary by default; pass

File: peritheos/data/materials/cadmium_hcp.eosmat
{
 "format": "peritheos.material",
 "format_version": 3,
 "identifier": "cadmium_hcp",
 "name": "Cadmium (hcp)",
 "formula": "Cd",
 "phase": "hcp cadmium, source P1-expanded cell",
 "cell_contents": "2 Cd atoms in the archived P1-expanded source cell",
 "units": {
  "pressure": "GPa",
  "temperature": "K",
  "volume": "angstrom^3/conventional_unit_cell"
 },
 "symmetry": "TRICLINIC",
 "lattice": {
  "a": 3.03716,
  "b": 3.03716,
  "c": 5.77061,
  "alpha": 90.0,
  "beta": 90.0,
  "gamma": 60.0
 },
 "formula_units_per_cell": 2,
 "space_group": "P1",
 "space_group_number": 1,
 "atom_sites": [
  {
   "element": "Cd",
   "wyckoff": "1a",
   "x": 0.0,
   "y": 0.0,
   "z": 0.0,
   "occupancy": 1.0
  },
  {
   "element": "Cd",
   "wyckoff": "1a",
   "x": 0.33333,
   "y": 0.33333,
   "z": 0.5,
   "occupancy": 1.0
  }
 ],
 "peaks": [],
 "source": {
  "structure": "CIFs.tar.gz/Cd.cif",
  "structure_sha256": "f5ac2f93747d9c85bbccbd2a3094f4952b26ddf0331c2a20a16903faf1bdb624",
  "archive_url": "https://archive.materialscloud.org/record/2023.133",
  "archive_doi": "10.24435/materialscloud:5e-mv",
  "license": "CC BY 4.0"
 },
 "notes": "The exact explicit P1 cell from the official Delta-project CIF is retained for diffraction and volume-basis reproducibility; the phase field records the crystallographic prototype. The structural cell and fitted V0 may differ because the archive combines code-specific EOS fits with a common reference geometry.",
 "eos_records": [
  {
   "identifier": "cadmium_hcp_lejaeghere_2016_wien2k_pbe_bm3",
   "label": "Lejaeghere et al. (2016), WIEN2k PBE BM3",
   "record_kind": "published",
   "equation_kind": "isothermal",
   "reference": {
    "authors": [
     "Lejaeghere",
     "et al."
    ],
    "year": 2016,
    "title": "Reproducibility in density functional theory calculations of solids",
    "source": "Science",
    "volume": "351",
    "locator": "aad3000",
    "doi": "10.1126/science.aad3000"
   },
   "sample_composition": "Elemental Cd; archived Delta-project reference structure.",
   "volume_basis": {
    "kind": "formula_units",
    "formula_units": 2.0,
    "molar_mass_g_mol": 112.414
   },
   "eos": {
    "type": "BM3",
    "model": "birch_murnaghan_3",
    "parameters": {
     "V0": 45.6708,
     "K0": 44.06,
     "K0_prime": 6.97
    }
   },
   "parameter_errors": {
    "V0": null,
    "K0": null,
    "K0_prime": null
   },
   "parameter_error_confidence": null,
   "parameter_covariance": null,
   "fixed_parameters": [],
   "temperature_ref": 0.0,
   "pressure_range_status": "theoretical",
   "validity": {
    "pressure_gpa": [
     -2.3464119445546916,
     2.7764776135145555
    ],
    "temperature_k": [
     0.0,
     0.0
    ],
    "volume_ratio": [
     0.9488049313453967,
     1.0699289651341708
    ],
    "notes": [
     "Static PBE fitting envelope, not an experimental phase-stability field.",
     "Pressure bounds are derived by evaluating BM3 at the archived volume-envelope endpoints.",
     "Use outside the archived seven-volume fitting envelope is extrapolation."
    ]
   },
   "parameter_provenance": {
    "equation": "Official eosfit.py version 3.1, standard third-order Birch-Murnaghan E(V) fit.",
    "V0": "WIEN2k parameter table: 22.8354 A^3/atom; multiplied by Z=2 for the executable cell basis.",
    "K0": "WIEN2k parameter table, GPa.",
    "K0_prime": "WIEN2k parameter table, dimensionless BP column.",
    "uncertainties": "The official archive publishes no coefficient uncertainties or covariance.",
    "method": "Static WIEN2k 13.1 all-electron APW+lo, scalar-relativistic PBE total energies at seven fixed cell volumes; no spin-orbit coupling."
   },
   "pressure_calibration": {
    "status": "not_applicable",
    "methods": [
     {
      "kind": "ab_initio",
      "source_location": "Official README.txt and eosfit.py",
      "scope": "static total-energy calculations"
     }
    ],
    "recalculation": {
     "status": "not_applicable",
     "notes": "No experimental pressure scale applies."
    },
    "audit_date": "2026-09-06"
   },
   "scientific_validation": {
    "status": "primary_source_validated",
    "note": "Equation, coefficients, units, structures, and seven-volume workflow were checked against the primary paper and official archived supplement.",
    "audit_date": "2026-09-06",
    "verified_fields": [
     "canonical_doi",
     "composition",
     "phase",
     "equation",
     "parameters",
     "units",
     "reference_state",
     "theoretical_method",
     "volume_range",
     "numerical_reproduction"
    ],
    "primary_source_check": {
     "access_url": "https://archive.materialscloud.org/record/2023.133",
     "doi": "10.1126/science.aad3000",
     "locations": [
      "official archive WIEN2k.txt",
      "official archive README.txt, eosfit.py, and CIFs.tar.gz"
     ],
     "finding": "The archived table explicitly reports per-atom V0, B0 in GPa, and dimensionless B1/BP from the documented seven-point BM3 workflow."
    },
    "primary_data_check": {
     "status": "parameterization_only",
     "audit_date": "2026-09-06",
     "source_locations": [
      "official archive WIEN2k.txt",
      "official archive CIFs.tar.gz/Cd.cif"
     ],
     "finding": "The official archive preserves the complete EOS coefficients and frozen structure, but not the seven row-level E(V) values for this code; direct coefficient refitting is unavailable."
    }
   },
   "source_lineage": [
    {
     "role": "scientific equation, workflow, and reference implementation",
     "citation": "Lejaeghere et al. (2014), Section IV.A and official eosfit.py",
     "doi": "10.1080/10408436.2013.772503",
     "url": "https://backoffice.biblio.ugent.be/download/4188194/4188200"
    },
    {
     "role": "multi-code reproducibility campaign",
     "citation": "Lejaeghere et al. (2016)",
     "doi": "10.1126/science.aad3000"
    },
    {
     "role": "WIEN2k coefficients and frozen elemental structure",
     "citation": "Delta project web site archive, 10.24435/materialscloud:5e-mv",
     "url": "https://archive.materialscloud.org/record/2023.133",
     "license": "CC BY 4.0",
     "files": [
      "WIEN2k.txt",
      "CIFs.tar.gz/Cd.cif"
     ]
    }
   ],
   "notes": "Static 0 K WIEN2k 13.1 all-electron APW+lo, scalar-relativistic PBE BM3 fit to seven frozen-geometry E(V) calculations. The official workflow scales the archived equilibrium CIF to 94-106% of its volume; spin-orbit coupling is omitted."
  },
  {
   "identifier": "cadmium_hcp_delta_archive_experimental_reference_bm3",
   "label": "Delta archive (2023), Cd compiled experimental-reference BM3",
   "record_kind": "derived",
   "equation_kind": "isothermal",
   "reference": {
    "authors": [
     "Stefaan Cottenier"
    ],
    "year": 2023,
    "title": "Delta project — archive of old website",
    "source": "Materials Cloud Archive",
    "doi": "10.24435/materialscloud:5e-mv"
   },
   "eos": {
    "type": "BM3",
    "model": "birch_murnaghan_3",
    "parameters": {
     "V0": 42.0145830514,
     "K0": 50.6575327406,
     "K0_prime": 4.9
    }
   },
   "parameter_errors": {
    "V0": null,
    "K0": null,
    "K0_prime": null
   },
   "parameter_error_confidence": null,
   "parameter_covariance": null,
   "fixed_parameters": [],
   "temperature_ref": 0.0,
   "pressure_range_status": "reference_parameterization",
   "validity": {
    "volume_ratio": [
     0.94,
     1.06
    ],
    "notes": [
     "Historical Delta integration window for the constructed BM3 reference curve; not a measured pressure/volume envelope.",
     "No phase-stability or extrapolation claim is made."
    ]
   },
   "notes": "This is a derived Delta-comparison reference curve, not a fit to one experimental P-V dataset. V0, K0, and K0-prime were compiled from heterogeneous sources; the review authors approximately corrected V0 and K0 to a static-lattice 0 K comparison state and explicitly left K0-prime uncorrected.",
   "pressure_calibration": {
    "status": "not_applicable",
    "methods": [
     {
      "kind": "other",
      "source_location": "Heterogeneous property compilation documented in Lejaeghere et al. (2014) Supplementary Tables 2.2-2.4",
      "scope": "derived comparison coefficients, not one pressure-volume experiment"
     }
    ],
    "recalculation": {
     "status": "not_applicable",
     "notes": "There are no row-level observations to re-reduce under a common pressure calibration."
    },
    "audit_date": "2026-09-06"
   },
   "parameter_provenance": {
    "equation": "Lejaeghere et al. (2014), equation (2), and archived calcDelta.py: third-order Birch-Murnaghan construction.",
    "V0": "Archived exp.txt exact corrected value in A^3/atom, multiplied by the material card's formula_units_per_cell; Supplementary Table 2.2 traces the ambient input to Villars and Daams (1993).",
    "K0": "Archived exp.txt exact corrected value in GPa; Supplementary Table 2.3 traces the uncorrected input to C. Kittel, Introduction to Solid State Physics, 8th edition (2005).",
    "K0_prime": "Archived exp.txt exact dimensionless value; the review applies no thermal or zero-point correction. Supplementary Table 2.4 cites E. Knittle, Static Compression Measurements of Equations of State, in Mineral Physics & Crystallography: A Handbook of Physical Constants, pp. 98-142 (1995).",
    "uncertainties": "The archive and review publish no uncertainty or covariance for the constructed triplet."
   },
   "scientific_validation": {
    "status": "primary_source_validated",
    "note": "Exact archived coefficients, BM3 construction, units, static-lattice reference interpretation, source hierarchy, archive checksums, and cell normalization were checked. This validation does not imply that raw experimental observations or a reproducible experimental fit exist.",
    "audit_date": "2026-09-06",
    "verified_fields": [
     "canonical_archive_doi",
     "equation",
     "parameters",
     "units",
     "reference_state",
     "cell_normalization",
     "comparison_window",
     "archive_checksums",
     "upstream_data_recovery"
    ],
    "primary_source_check": {
     "access_url": "https://archive.materialscloud.org/record/2023.133",
     "doi": "10.24435/materialscloud:5e-mv",
     "locations": [
      "Delta_v3-1_0.zip/history.tar.gz/history/exp.txt",
      "Lejaeghere et al. (2014), Section II.B, equations (7)-(13), and Supplementary Tables 2.2-2.4"
     ],
     "finding": "The CC BY archive prints a per-atom V0, B0, and B0-prime comparison triplet. The paper and supplement show that the fields are separately compiled properties rather than row-level observations or coefficients from one experimental fit."
    },
    "primary_data_check": {
     "status": "parameterization_only",
     "audit_date": "2026-09-06",
     "source_locations": [
      "Delta_v3-1_0.zip/history.tar.gz/history/exp.txt",
      "Lejaeghere et al. (2014) Supplementary Tables 2.2-2.4"
     ],
     "finding": "The archive supplies only a constructed coefficient table. Exact pre-correction inputs, a unified P-V dataset, pressure calibration, uncertainties, weights, and selection rules are not available, so an independent fit of the composite triplet is impossible. Property-level upstream recovery is recorded separately and includes row-level data only where the cited source actually prints it."
    },
    "upstream_data_recovery": {
     "audit_date": "2026-09-07",
     "manifest": "datasets/deltaproject-experimental-reference-source.json",
     "V0": {
      "status": "upstream_table_identified",
      "finding": "Villars and Daams (1993) is a crystallographic structure/volume compilation, not a pressure-volume experiment. Supplementary Table 2.2 preserves the rounded ambient volumes and the applied thermal and zero-point shifts; no per-element raw compression observations exist in this branch."
     },
     "K0": {
      "status": "secondary_table_recovered",
      "finding": "Kittel Table 3 is the immediate source for 40 selected metals. The table itself identifies Gschneidner (1964), DOI 10.1016/S0081-1947(08)60518-4, as its principal compilation and Birch (1966) as an additional source, and explicitly advises consulting original references for research use. This branch is therefore not raw data."
     },
     "K0_prime": {
      "status": "30_of_32_values_reconstructed",
      "dataset": "datasets/deltaproject-knittle-1995-b0prime-reconstruction.csv",
      "finding": "Knittle Table 1 directly supplies, or supplies the entries whose arithmetic mean gives, 30 of the 32 default Delta B0-prime values. Fe=4.6 and Au=6.4 cannot be reproduced by a documented selection or simple mean of the listed rows. The reconstruction retains Knittle's reference numbers and phase warnings.",
      "element_reconstruction": {
       "element": "Cd",
       "delta_b0_prime": "4.9",
       "knittle_component_values": "4.9",
       "knittle_reference_numbers": "201",
       "reduction": "direct",
       "status": "exact",
       "notes": "room-temperature piston-displacement Murnaghan fit"
      }
     }
    }
   },
   "source_lineage": [
    {
     "role": "exact compiled-reference coefficients and comparison implementation",
     "citation": "Delta project — archive of old website, 10.24435/materialscloud:5e-mv, Delta_v3-1_0.zip/history.tar.gz/history/exp.txt",
     "doi": "10.24435/materialscloud:5e-mv",
     "url": "https://archive.materialscloud.org/record/2023.133",
     "license": "CC BY 4.0",
     "sha256": "d51a80e1af9cd2d55557cb2f807a77743ff02fe875328c31e287b1db5da59cbe"
    },
    {
     "role": "BM3 equation, 0 K/zero-point correction method, and property-level source mapping",
     "citation": "Error estimates for solid-state density-functional theory predictions: an overview by means of the ground-state elemental crystals, Section II.B and Supplementary Tables 2.2-2.4",
     "doi": "10.1080/10408436.2013.772503",
     "url": "https://arxiv.org/abs/1204.2733"
    },
    {
     "citation": "P. Villars and J. L. C. Daams, Atomic-environment classification of the chemical elements, Journal of Alloys and Compounds 197, 177-196 (1993)",
     "doi": "10.1016/0925-8388(93)90041-K",
     "role": "ambient crystallographic V0 input"
    },
    {
     "citation": "C. Kittel, Introduction to Solid State Physics, 8th edition (2005)",
     "role": "uncorrected B0 input"
    },
    {
     "citation": "E. Knittle, Static Compression Measurements of Equations of State, in Mineral Physics & Crystallography: A Handbook of Physical Constants, pp. 98-142 (1995)",
     "doi": "10.1029/RF002p0098",
     "role": "uncorrected B0-prime input cited by the 2014 supplement"
    }
   ],
   "derivation": {
    "source_kind": "published_table",
    "source_identifier": "Delta_v3-1_0.zip/history.tar.gz/history/exp.txt",
    "source_version": "Delta calculation package 3.1, archived 2023-08-29",
    "method": "Interpret the archived per-atom V0, B0, and B0-prime triplet as the third-order Birch-Murnaghan curve used by the Delta comparison scripts, then multiply V0 by the material card's formula_units_per_cell without changing pressure.",
    "sampling_domain": {
     "volume_ratio": [
      0.94,
      1.06
     ],
     "meaning": "historical asymmetric Delta comparison window, not experimental coverage"
    },
    "software": {
     "name": "Peritheos",
     "reproduction": "scripts/reproduce_deltaproject_experimental_reference.py"
    },
    "access_and_licensing": "The exact exp.txt coefficients are redistributed from the Materials Cloud archive under CC BY 4.0. The 2014 supplement is used for interpretation and citations, not copied as a dataset."
   }
  }
 ]
}

File: peritheos/data/materials/cairo3_perovskite.eosmat
{
  "format_version": 5,
  "identifier": "cairo3_perovskite",
  "name": "CaIrO3 perovskite",
  "formula": "CaIrO3",
  "phase": "perovskite-type, orthorhombic Pbnm",
  "units": {"pressure": "GPa", "temperature": "K", "volume": "angstrom^3/conventional_unit_cell"},
  "formula_units_per_cell": 4,
  "default_records": {"equilibrium": "cairo3_perovskite_boffa_ballaran_2007_bm3_1"},
  "eos_records": [
    {
      "identifier": "cairo3_perovskite_boffa_ballaran_2007_bm3_1",
      "label": "Boffa Ballaran et al. (2007), CaIrO3 perovskite BM3",
      "check": {
        "reproduction": "reproduced",
        "compared": "published_fit",
        "warning": null,
        "source_check": "verified",
        "source_checked_on": "2026-09-05",
        "source_note": "Coefficients from the abstract and Table 2 (BM3 fitted with EosFit52, Results, p. 1761); the decompression point is excluded and pressures use the Mao et al. (1986) ruby scale.",
        "audit": "../audits/cairo3_perovskite.audit.json#cairo3_perovskite_boffa_ballaran_2007_bm3_1"
      },
      "model": "BM3",
      "temperature_ref": 298.0,
      "parameters": {
        "V0": {"value": 229.463, "error": 0.008},
        "K0": {"value": 198.0, "error": 3.0},
        "K0_prime": {"value": 1.2, "error": 0.8}
      },
      "parameter_error_confidence": null,
      "parameter_covariance": null,
      "validity": {
        "pressure_gpa": [0.0001, 7.79],
        "notes": [
          "The authors caution that extrapolation beyond 15-20 GPa reverses the relative compressibilities of the two low-pressure fits."
        ]
      },
      "experimental_pressure_range_gpa": [0.0001, 7.79],
      "pressure_range_status": "reported_exactly",
      "determination_method": "experimental",
      "record_kind": "published",
      "notes": "Pbnm CaIrO3 perovskite only; do not use it for the Cmcm post-perovskite. V0 is per four-formula-unit conventional cell. The errors are the printed standard deviations.",
      "fit_datasets": ["cairo3_perovskite_boffa_ballaran_2007_table1_compression"],
      "reference": {
        "authors": ["Boffa Ballaran", "Trønnes", "Frost"],
        "year": 2007,
        "title": "Equations of state of CaIrO3 perovskite and post-perovskite phases",
        "source": "American Mineralogist",
        "volume": "92",
        "locator": "1760-1763",
        "doi": "10.2138/am.2007.2715",
        "locations": [
          "Experimental method, journal pages 1760-1761",
          "Results and Figures 1-2, journal pages 1761-1762",
          "Tables 1-2, journal pages 1761-1762"
        ]
      },
      "equation_kind": "isothermal",
      "experimental_configuration": {
        "sample": "single CaIrO3 perovskite crystal synthesized at 1525 degrees C and 2.5 GPa",
        "pressure_medium": "4:1 methanol:ethanol",
        "pressure_gauge": "ruby spheres, Mao et al. (1986)",
        "diffraction": "single-crystal X-ray diffraction, non-monochromatized Mo K-alpha radiation",
        "temperature": "room temperature; no numerical value reported"
      },
      "temperature_ref_provenance": {
        "kind": "assumed_room_temperature",
        "reported_condition": "room temperature",
        "note": "298 K is a nominal room-temperature convention, not a measured or numerically reported source temperature. This isothermal EOS has no thermal correction."
      }
    }
  ],
  "aliases": ["CaIrO3 pv", "calcium iridate perovskite"],
  "cell_contents": "Ca4Ir4O12 (4 CaIrO3 formula units) in the conventional orthorhombic Pbnm cell",
  "symmetry": "ORTHORHOMBIC",
  "space_group": "Pbnm",
  "space_group_number": 62,
  "lattice": {"a": 5.3485, "b": 5.5928, "c": 7.6731, "alpha": 90.0, "beta": 90.0, "gamma": 90.0},
  "atom_sites": [
    {"element": "Ir", "x": 0.5, "y": 0.0, "z": 0.5, "occupancy": 1.0, "site_multiplicity": 4, "source_label": "Ir"},
    {
      "element": "Ca",
      "x": 0.5168,
      "y": 0.5606,
      "z": 0.25,
      "occupancy": 1.0,
      "site_multiplicity": 4,
      "source_label": "Ca"
    },
    {
      "element": "O",
      "x": 0.1051,
      "y": 0.4653,
      "z": 0.25,
      "occupancy": 1.0,
      "site_multiplicity": 4,
      "source_label": "O1"
    },
    {
      "element": "O",
      "x": 0.1926,
      "y": 0.198,
      "z": 0.5529,
      "occupancy": 1.0,
      "site_multiplicity": 8,
      "source_label": "O2"
    }
  ],
  "peaks": [],
  "notes": "The diffraction model is the 293(2) K ambient single-crystal refinement in the official Boffa Ballaran et al. (2025) supplement. That article states that this crystal came from the same synthesis run as the different crystal used for the 2007 EOS measurement. The deposited Pbnm symmetry operators give multiplicities 4, 4, 4, and 8 for Ir, Ca, O1, and O2, respectively, reproducing Ca4Ir4O12 and Z=4. Its 229.526 A^3 lattice volume is distinct from the 2007 fitted EOS V0=229.463 A^3 and is not substituted for it.",
  "datasets": [
    {
      "identifier": "cairo3_perovskite_boffa_ballaran_2007_table1_compression",
      "kind": "pressure_volume_lattice_parameters",
      "description": "All 11 CaIrO3 perovskite P-a-b-c-V rows printed in Table 1, including the excluded decompression observation.",
      "reference": {
        "authors": ["Boffa Ballaran", "Trønnes", "Frost"],
        "year": 2007,
        "source": "American Mineralogist",
        "volume": "92",
        "locator": "1760-1763",
        "doi": "10.2138/am.2007.2715"
      },
      "source_location": "Table 1, journal page 1761, perovskite (Pbnm) block",
      "source_url": "https://doi.org/10.2138/am.2007.2715",
      "columns": [
        {"name": "pressure_gpa", "quantity": "pressure", "unit": "GPa", "role": "value"},
        {
          "name": "pressure_standard_deviation_gpa",
          "quantity": "pressure",
          "unit": "GPa",
          "role": "standard_deviation",
          "of": "pressure_gpa"
        },
        {"name": "a_angstrom", "quantity": "lattice_parameter_a", "unit": "angstrom", "role": "value"},
        {
          "name": "a_standard_deviation_angstrom",
          "quantity": "lattice_parameter_a",
          "unit": "angstrom",
          "role": "standard_deviation",
          "of": "a_angstrom"
        },
        {"name": "b_angstrom", "quantity": "lattice_parameter_b", "unit": "angstrom", "role": "value"},
        {
          "name": "b_standard_deviation_angstrom",
          "quantity": "lattice_parameter_b",
          "unit": "angstrom",
          "role": "standard_deviation",
          "of": "b_angstrom"
        },
        {"name": "c_angstrom", "quantity": "lattice_parameter_c", "unit": "angstrom", "role": "value"},
        {
          "name": "c_standard_deviation_angstrom",
          "quantity": "lattice_parameter_c",
          "unit": "angstrom",
          "role": "standard_deviation",
          "of": "c_angstrom"
        },
        {"name": "volume_a3", "quantity": "conventional_unit_cell_volume", "unit": "angstrom^3", "role": "value"},
        {
          "name": "volume_standard_deviation_a3",
          "quantity": "conventional_unit_cell_volume",
          "unit": "angstrom^3",
          "role": "standard_deviation",
          "of": "volume_a3"
        },
        {"name": "loading_path", "quantity": "loading_path", "unit": "1", "role": "flag"},
        {"name": "fit_included", "quantity": "published_fit_selection", "unit": "1", "role": "flag"}
      ],
      "resource": {
        "path": "datasets/cairo3-perovskite-boffa-ballaran-2007-table1-compression.csv",
        "sha256": "fc1b5f7c0458a08e64c689c6c631b29f6711938d63d12cb5d19aca600903d41a",
        "media_type": "text/csv"
      },
      "used_by_eos_records": ["cairo3_perovskite_boffa_ballaran_2007_bm3_1"],
      "uncertainty": {"type": "standard_deviation", "source_location": "Table 1 note: standard deviations are in parentheses"},
      "notes": "loading_path=1 denotes compression and loading_path=2 denotes decompression. fit_included=0 preserves the 5.26 GPa decompression observation that the Results section excludes from EOS fitting."
    }
  ],
  "source": {
    "structure_reference": {
      "authors": ["Boffa Ballaran", "Kularatne", "Trønnes"],
      "year": 2025,
      "title": "High-pressure behaviour of a CaIrO3 perovskite-type structure",
      "source": "European Journal of Mineralogy",
      "volume": "37",
      "locator": "699-708",
      "doi": "10.5194/ejm-37-699-2025"
    },
    "structure_location": "Official supplement ba8x2.cif, data block ba8x2_rrp; 293(2) K ambient refinement",
    "structure_url": "https://ejm.copernicus.org/articles/37/699/2025/ejm-37-699-2025-supplement.zip",
    "deposit_sha256": "77fc2702195e6eea37acb2fa568bdbad4bbb4a0ec317e63bc20a83ffccb70f90",
    "cif_sha256": "335faff33dfcf269242557321bcbb30a82d8cb92d8f1f0bfd0057bfcf0355bff"
  }
}

File: peritheos/data/materials/cairo3_post_perovskite.eosmat
{
  "format_version": 5,
  "identifier": "cairo3_post_perovskite",
  "name": "CaIrO3 post-perovskite",
  "formula": "CaIrO3",
  "phase": "post-perovskite-type, orthorhombic Cmcm",
  "units": {"pressure": "GPa", "temperature": "K", "volume": "angstrom^3/conventional_unit_cell"},
  "formula_units_per_cell": 4,
  "default_records": {"equilibrium": "cairo3_post_perovskite_boffa_ballaran_2007_bm3_1"},
  "eos_records": [
    {
      "identifier": "cairo3_post_perovskite_boffa_ballaran_2007_bm3_1",
      "label": "Boffa Ballaran et al. (2007), CaIrO3 post-perovskite BM3",
      "check": {
        "reproduction": "reproduced",
        "compared": "published_fit",
        "warning": null,
        "source_check": "verified",
        "source_checked_on": "2026-09-05",
        "source_note": "The source defines a standard zero-pressure BM3 fit for the Cmcm conventional-cell volume, reports all three coefficients with standard deviations, excludes decompression data, and identifies the Mao et al. (1986) ruby scale. No separate supplement or machine-readable data attachment was located.",
        "audit": "../audits/cairo3_post_perovskite.audit.json#cairo3_post_perovskite_boffa_ballaran_2007_bm3_1"
      },
      "model": "BM3",
      "temperature_ref": 298.0,
      "parameters": {
        "V0": {"value": 226.38, "error": 0.01},
        "K0": {"value": 181.0, "error": 3.0},
        "K0_prime": {"value": 2.3, "error": 0.8}
      },
      "parameter_error_confidence": null,
      "parameter_covariance": null,
      "validity": {
        "pressure_gpa": [0.0001, 7.79],
        "notes": [
          "The authors caution that extrapolation beyond 15-20 GPa reverses the relative compressibilities of the two low-pressure fits."
        ]
      },
      "experimental_pressure_range_gpa": [0.0001, 7.79],
      "pressure_range_status": "reported_exactly",
      "determination_method": "experimental",
      "record_kind": "published",
      "notes": "Limited to the Cmcm CaIrO3 post-perovskite polymorph; do not use it for the Pbnm perovskite. V0 is the four-formula-unit conventional-cell volume. The printed errors are standard deviations.",
      "fit_datasets": ["cairo3_post_perovskite_boffa_ballaran_2007_table1_compression"],
      "reference": {
        "authors": ["Boffa Ballaran", "Trønnes", "Frost"],
        "year": 2007,
        "title": "Equations of state of CaIrO3 perovskite and post-perovskite phases",
        "source": "American Mineralogist",
        "volume": "92",
        "locator": "1760-1763",
        "doi": "10.2138/am.2007.2715",
        "locations": [
          "Experimental method, journal pages 1760-1761",
          "Results and Figures 1-2, journal pages 1761-1762",
          "Tables 1-2, journal pages 1761-1762"
        ]
      },
      "equation_kind": "isothermal",
      "experimental_configuration": {
        "sample": "single CaIrO3 post-perovskite crystal synthesized at 1435 degrees C and 1 GPa; minor Ca(OH)2 was present in the run product",
        "pressure_medium": "4:1 methanol:ethanol",
        "pressure_gauge": "ruby spheres, Mao et al. (1986)",
        "diffraction": "single-crystal X-ray diffraction, non-monochromatized Mo K-alpha radiation",
        "temperature": "room temperature; no numerical value reported"
      },
      "temperature_ref_provenance": {
        "kind": "assumed_room_temperature",
        "reported_condition": "room temperature",
        "note": "298 K is a nominal room-temperature convention, not a measured or numerically reported source temperature. This isothermal EOS has no thermal correction."
      }
    },
    {
      "identifier": "cairo3_post_perovskite_martin_2007_bm2",
      "label": "Martin et al. (2007), room-temperature BM2",
      "check": {
        "reproduction": "reproduced",
        "compared": "published_fit",
        "warning": null,
        "source_check": "verified",
        "source_checked_on": "2026-09-01",
        "source_note": "The author's dissertation reproduces the complete in-press American Mineralogist chapter and its exact pressure-volume table.",
        "audit": "../audits/cairo3_post_perovskite.audit.json#cairo3_post_perovskite_martin_2007_bm2"
      },
      "model": "BM3",
      "temperature_ref": 298.15,
      "parameters": {
        "V0": {"value": 226.632, "error": 0.045},
        "K0": {"value": 180.2, "error": 2.8},
        "K0_prime": {"value": 4.0, "error": null, "fixed": true}
      },
      "parameter_error_confidence": 0.6827,
      "parameter_covariance": null,
      "validity": {
        "pressure_gpa": [0.3, 29.0],
        "temperature_k": [298.15, 298.15],
        "notes": [
          "The high-pressure NaCl-series observations were laser annealed and show diffraction features of dissociation products, as the source cautions."
        ]
      },
      "experimental_pressure_range_gpa": [0.3, 29.0],
      "experimental_temperature_range_k": [298.15, 298.15],
      "pressure_range_status": "reported_exactly",
      "determination_method": "experimental",
      "record_kind": "published",
      "fit_datasets": ["cairo3_martin_2007_table1a_compression"],
      "reference": {
        "authors": ["Martin", "Chapman", "Chupas", "Prakapenka", "Lee", "Shastri", "Parise"],
        "year": 2007,
        "title": "Compression, thermal expansion, structure, and instability of CaIrO3, the structure model of MgSiO3 post-perovskite",
        "source": "American Mineralogist",
        "volume": "92",
        "locator": "1048-1053",
        "doi": "10.2138/am.2007.2473"
      },
      "equation_kind": "isothermal",
      "volume_basis": {"kind": "formula_units", "formula_units": 4.0, "molar_mass_g_mol": 280.292}
    }
  ],
  "aliases": ["CaIrO3 ppv", "calcium iridate post-perovskite", "CaIrO3-type structure"],
  "cell_contents": "Ca4Ir4O12 (4 CaIrO3 formula units) in the conventional C-centered orthorhombic Cmcm cell",
  "symmetry": "ORTHORHOMBIC",
  "space_group": "Cmcm",
  "space_group_number": 63,
  "lattice": {"a": 3.1466, "b": 9.869, "c": 7.3019, "alpha": 90.0, "beta": 90.0, "gamma": 90.0},
  "atom_sites": [
    {
      "element": "Ca",
      "wyckoff": "4c",
      "x": 0.0,
      "y": 0.7502,
      "z": 0.25,
      "occupancy": 1.0,
      "site_multiplicity": 4,
      "source_label": "Ca"
    },
    {
      "element": "Ir",
      "wyckoff": "4a",
      "x": 0.0,
      "y": 0.0,
      "z": 0.0,
      "occupancy": 1.0,
      "site_multiplicity": 4,
      "source_label": "Ir"
    },
    {
      "element": "O",
      "wyckoff": "4c",
      "x": 0.0,
      "y": 0.0756,
      "z": 0.25,
      "occupancy": 1.0,
      "site_multiplicity": 4,
      "source_label": "O1"
    },
    {
      "element": "O",
      "wyckoff": "8f",
      "x": 0.0,
      "y": 0.3724,
      "z": 0.4495,
      "occupancy": 1.0,
      "site_multiplicity": 8,
      "source_label": "O2"
    }
  ],
  "peaks": [],
  "notes": "The diffraction model is the revised and independently confirmed 298 K Cmcm single-crystal refinement of Nakatsuka et al. (2015), archived as COD 2241059 under CC0. The four occupied asymmetric-unit sites have multiplicities 4, 4, 4, and 8, reproducing Ca4Ir4O12 and Z=4. Its 226.75 A^3 lattice volume is distinct from the 2007 fitted EOS V0=226.38 A^3 and is not substituted for it. The Martin et al. (2007) independent room-temperature BM2 fit and its full Table 1a dataset are retained as a second source-specific record.",
  "datasets": [
    {
      "identifier": "cairo3_post_perovskite_boffa_ballaran_2007_table1_compression",
      "kind": "pressure_volume_lattice_parameters",
      "description": "All 11 CaIrO3 post-perovskite P-a-b-c-V rows printed in Table 1, including the excluded decompression observation.",
      "reference": {
        "authors": ["Boffa Ballaran", "Trønnes", "Frost"],
        "year": 2007,
        "source": "American Mineralogist",
        "volume": "92",
        "locator": "1760-1763",
        "doi": "10.2138/am.2007.2715"
      },
      "source_location": "Table 1, journal page 1761, post-perovskite (Cmcm) block",
      "source_url": "https://doi.org/10.2138/am.2007.2715",
      "columns": [
        {"name": "pressure_gpa", "quantity": "pressure", "unit": "GPa", "role": "value"},
        {
          "name": "pressure_standard_deviation_gpa",
          "quantity": "pressure",
          "unit": "GPa",
          "role": "standard_deviation",
          "of": "pressure_gpa"
        },
        {"name": "a_angstrom", "quantity": "lattice_parameter_a", "unit": "angstrom", "role": "value"},
        {
          "name": "a_standard_deviation_angstrom",
          "quantity": "lattice_parameter_a",
          "unit": "angstrom",
          "role": "standard_deviation",
          "of": "a_angstrom"
        },
        {"name": "b_angstrom", "quantity": "lattice_parameter_b", "unit": "angstrom", "role": "value"},
        {
          "name": "b_standard_deviation_angstrom",
          "quantity": "lattice_parameter_b",
          "unit": "angstrom",
          "role": "standard_deviation",
          "of": "b_angstrom"
        },
        {"name": "c_angstrom", "quantity": "lattice_parameter_c", "unit": "angstrom", "role": "value"},
        {
          "name": "c_standard_deviation_angstrom",
          "quantity": "lattice_parameter_c",
          "unit": "angstrom",
          "role": "standard_deviation",
          "of": "c_angstrom"
        },
        {"name": "volume_a3", "quantity": "conventional_unit_cell_volume", "unit": "angstrom^3", "role": "value"},
        {
          "name": "volume_standard_deviation_a3",
          "quantity": "conventional_unit_cell_volume",
          "unit": "angstrom^3",
          "role": "standard_deviation",
          "of": "volume_a3"
        },
        {"name": "loading_path", "quantity": "loading_path", "unit": "1", "role": "flag"},
        {"name": "fit_included", "quantity": "published_fit_selection", "unit": "1", "role": "flag"}
      ],
      "resource": {
        "path": "datasets/cairo3-post-perovskite-boffa-ballaran-2007-table1-compression.csv",
        "sha256": "c6c182484b36c270c2782a124562a43f1c3fbefd2635c1706f9f1ffae554b7d9",
        "media_type": "text/csv"
      },
      "used_by_eos_records": ["cairo3_post_perovskite_boffa_ballaran_2007_bm3_1"],
      "uncertainty": {"type": "standard_deviation", "source_location": "Table 1 note: standard deviations are in parentheses"},
      "notes": "loading_path=1 denotes compression and loading_path=2 denotes decompression. fit_included=0 preserves the 5.26 GPa decompression observation that the Results section excludes from EOS fitting."
    },
    {
      "identifier": "cairo3_martin_2007_table1a_compression",
      "kind": "pressure_volume",
      "description": "All 15 CaIrO3 room-temperature pressure-volume observations printed in Table 1a, retaining the separate alcohol and laser-annealed NaCl series.",
      "reference": {
        "authors": ["Martin", "Chapman", "Chupas", "Prakapenka", "Lee", "Shastri", "Parise"],
        "year": 2007,
        "title": "Compression, thermal expansion, structure, and instability of CaIrO3, the structure model of MgSiO3 post-perovskite",
        "source": "American Mineralogist",
        "volume": "92",
        "locator": "1048-1053",
        "doi": "10.2138/am.2007.2473"
      },
      "source_location": "Table 1a; author dissertation Chapter 7, Table 7.1a",
      "source_url": "https://dspace.sunyconnect.suny.edu/server/api/core/bitstreams/61973d9b-80a4-4be9-b292-576627366fb1/content",
      "columns": [
        {"name": "pressure_gpa", "quantity": "pressure", "unit": "GPa", "role": "value"},
        {
          "name": "pressure_uncertainty_gpa",
          "quantity": "pressure",
          "unit": "GPa",
          "role": "standard_deviation",
          "of": "pressure_gpa"
        },
        {
          "name": "unit_cell_volume_a3",
          "quantity": "conventional_unit_cell_volume",
          "unit": "angstrom^3",
          "role": "value"
        },
        {
          "name": "unit_cell_volume_uncertainty_a3",
          "quantity": "conventional_unit_cell_volume",
          "unit": "angstrom^3",
          "role": "standard_deviation",
          "of": "unit_cell_volume_a3"
        },
        {"name": "pressure_medium", "quantity": "pressure_transmitting_medium", "unit": "1", "role": "flag"}
      ],
      "resource": {
        "path": "datasets/cairo3-martin-2007-table1a-compression.csv",
        "sha256": "db1fb5881b7f92473ea5c468864cff28c91cecb5e7bd18ed03329105aad8c6ac",
        "media_type": "text/csv"
      },
      "provenance": {
        "type": "transcribed_from_primary_table",
        "source_pdf_sha256": "e7ba63452da0d66f6d553ddc96ed4d1835c40ef0457106584b1e027457b42b7a",
        "notes": "Only the pressure-volume columns required for isotropic EOS reproduction are transcribed; the source table also prints a, b, and c lattice parameters."
      },
      "used_by_eos_records": ["cairo3_post_perovskite_martin_2007_bm2"]
    }
  ],
  "source": {
    "structure_reference": {
      "authors": ["Nakatsuka", "Sugiyama", "Yoneda", "Fujiwara", "Yoshiasa"],
      "year": 2015,
      "title": "Crystal structure of post-perovskite-type CaIrO3 reinvestigated: New insights into atomic thermal vibration behaviors",
      "source": "Acta Crystallographica Section E",
      "volume": "71",
      "locator": "1109-1113",
      "doi": "10.1107/S2056989015015649"
    },
    "structure_location": "COD 2241059, 298 K ambient single-crystal refinement",
    "structure_url": "https://www.crystallography.net/cod/2241059.cif",
    "cif_sha256": "355070bde4fcd0585bc79b51e5ca5c4871537e79d1e5fbaf6f76845b6cb9c323",
    "cif_license": "CC0"
  }
}
