Repository: CPrescher/peritheos

# Bundled material library

The material files use [native EOSMAT v5](../../../docs/eosmat-v5.md): model and
annotated coefficients come first, each record ends with a short `check`
headline, and datasets follow the records. Each record's audit trail
(`evidence`, detailed `pressure_calibration` and other audit-only blocks) is
in `../audits/<material>.audit.json`, keyed by record identifier. Scientific
values, observations and qualifications are preserved.

`load_eosmat(path)` and `get_material_document(identifier)` return the complete
merged document (`include_audit=False` gives the record file alone).
`get_material_document` returns a v3-shaped dictionary by default; pass

File: peritheos/data/materials/calcite.eosmat
{
  "format_version": 5,
  "identifier": "calcite",
  "name": "Calcite",
  "formula": "CaCO3",
  "units": {"pressure": "GPa", "temperature": "K", "volume": "angstrom^3/conventional_unit_cell"},
  "formula_units_per_cell": 6,
  "eos_records": [
    {
      "identifier": "calcite_redfern_1999_bm2_1",
      "label": "Redfern and Angel (1999), single-crystal BM2",
      "check": {
        "reproduction": "reproduced",
        "compared": "published_fit",
        "warning": null,
        "source_check": "verified",
        "source_checked_on": "2026-09-01",
        "audit": "../audits/calcite.audit.json#calcite_redfern_1999_bm2_1"
      },
      "model": "BM2",
      "temperature_ref": 298.0,
      "parameters": {
        "V0": {"value": 367.789, "error": 0.004},
        "K0": {"value": 73.46, "error": 0.27}
      },
      "experimental_pressure_range_gpa": [0.0, 1.435],
      "experimental_temperature_range_k": [298.0, 298.0],
      "determination_method": "experimental",
      "notes": "Second-order Birch-Murnaghan fit to room-temperature single-crystal measurements; K0' = 4 is implicit in BM2.",
      "reference": {
        "authors": ["Redfern", "Angel"],
        "year": 1999,
        "title": "High-pressure behaviour and equation of state of calcite, CaCO3",
        "source": "Contributions to Mineralogy and Petrology",
        "volume": "134",
        "locator": "102-106",
        "doi": "10.1007/s004100050471"
      }
    }
  ],
  "symmetry": "TRIGONAL",
  "space_group": "R-3c",
  "space_group_number": 167,
  "lattice": {"a": 4.988, "b": 4.988, "c": 17.061, "alpha": 90.0, "beta": 90.0, "gamma": 120.0},
  "atom_sites": [
    {"element": "Ca", "wyckoff": "6b", "x": 0.0, "y": 0.0, "z": 0.0, "occupancy": 1.0},
    {"element": "C", "wyckoff": "6a", "x": 0.0, "y": 0.0, "z": 0.25, "occupancy": 1.0},
    {"element": "O", "wyckoff": "18e", "x": 0.2567, "y": 0.0, "z": 0.25, "occupancy": 1.0}
  ],
  "peaks": [],
  "notes": "Ambient 24 C structure: Markgraf and Reeder, American Mineralogist 70, 590-600 (1985), COD 9000965. The EoS is from Redfern and Angel, Contributions to Mineralogy and Petrology 134, 102-106 (1999), doi:10.1007/s004100050471. Phase-line intensities were calculated from the cited structure using independent-atom X-ray form factors.",
  "datasets": [
    {
      "identifier": "calcite_redfern_1999_table1_compression",
      "kind": "pressure_volume_lattice_parameters",
      "description": "All 14 calcite unit-cell observations printed in Table 1 and used for the weighted BM2 fit.",
      "source_location": "Table 1, journal page 103",
      "source_url": "https://doi.org/10.1007/s004100050471",
      "columns": [
        {"name": "measurement_sequence", "quantity": "measurement_sequence", "unit": "1", "role": "flag"},
        {"name": "pressure_gpa", "quantity": "pressure", "unit": "GPa", "role": "value"},
        {
          "name": "pressure_uncertainty_gpa",
          "quantity": "pressure",
          "unit": "GPa",
          "role": "uncertainty",
          "of": "pressure_gpa"
        },
        {"name": "lattice_a_angstrom", "quantity": "lattice_parameter_a", "unit": "angstrom", "role": "value"},
        {
          "name": "lattice_a_uncertainty_angstrom",
          "quantity": "lattice_parameter_a",
          "unit": "angstrom",
          "role": "uncertainty",
          "of": "lattice_a_angstrom"
        },
        {"name": "lattice_c_angstrom", "quantity": "lattice_parameter_c", "unit": "angstrom", "role": "value"},
        {
          "name": "lattice_c_uncertainty_angstrom",
          "quantity": "lattice_parameter_c",
          "unit": "angstrom",
          "role": "uncertainty",
          "of": "lattice_c_angstrom"
        },
        {
          "name": "unit_cell_volume_a3",
          "quantity": "conventional_unit_cell_volume",
          "unit": "angstrom^3",
          "role": "value"
        },
        {
          "name": "unit_cell_volume_uncertainty_a3",
          "quantity": "conventional_unit_cell_volume",
          "unit": "angstrom^3",
          "role": "uncertainty",
          "of": "unit_cell_volume_a3"
        }
      ],
      "resource": {
        "path": "datasets/calcite-redfern-1999-table1-compression.csv",
        "sha256": "97a73a607a9657b284657319204227c1d6abcdbabef8538b4fa04f4dc1ec2a2b",
        "media_type": "text/csv"
      },
      "notes": "The source prints plus/minus values without assigning a confidence level, so they are encoded with the generic uncertainty role. Measurement order is retained because pressure was cycled during the experiment.",
      "reference": {
        "authors": ["Redfern", "Angel"],
        "year": 1999,
        "source": "Contributions to Mineralogy and Petrology",
        "volume": "134",
        "locator": "102-106",
        "doi": "10.1007/s004100050471"
      },
      "used_by_eos_records": ["calcite_redfern_1999_bm2_1"]
    }
  ]
}

File: peritheos/data/materials/calcium_carbonate_post_aragonite.eosmat
{
  "format_version": 5,
  "identifier": "calcium_carbonate_post_aragonite",
  "name": "Calcium carbonate (post-aragonite Pmmn)",
  "formula": "CaCO3",
  "units": {"pressure": "GPa", "temperature": "K", "volume": "angstrom^3/conventional_unit_cell"},
  "formula_units_per_cell": 2,
  "eos_records": [
    {
      "identifier": "calcium_carbonate_post_aragonite_lv_2020_bm3_1",
      "label": "Lv et al. (2020), 300 K BM3",
      "model": "BM3",
      "temperature_ref": 300.0,
      "parameters": {
        "V0": {"value": 97.76, "error": null, "fixed": true},
        "K0": {"value": 146.7, "error": 1.9},
        "K0_prime": {"value": 3.4, "error": 0.1}
      },
      "experimental_pressure_range_gpa": [49.0, 75.0],
      "experimental_temperature_range_k": [300.0, 300.0],
      "determination_method": "experimental",
      "default": true,
      "notes": "Room-temperature BM3 fit with V0 fixed at 97.76 A^3.",
      "reference": {
        "authors": ["Lv", "Liu", "Greenberg", "Prakapenka", "Dorfman"],
        "year": 2020,
        "title": "Thermal equation of state of post-aragonite CaCO3-Pmmn",
        "source": "Am. Mineral.",
        "volume": "105",
        "locator": "1365-1374",
        "doi": "10.2138/am-2020-7279"
      },
      "check": {
        "reproduction": "reproduced",
        "warning": null,
        "source": "primary_source_validated",
        "source_checked_on": "2026-09-01",
        "audit": "../audits/calcium_carbonate_post_aragonite.audit.json#calcium_carbonate_post_aragonite_lv_2020_bm3_1"
      }
    },
    {
      "identifier": "calcium_carbonate_post_aragonite_lv_2020_bm3_2",
      "label": "Lv et al. (2020), BM3-MGD",
      "model": "BM3",
      "temperature_ref": 300.0,
      "parameters": {
        "V0": {"value": 97.76, "error": null, "fixed": true},
        "K0": {"value": 151.0, "error": 4.0},
        "K0_prime": {"value": 3.2, "error": 0.2}
      },
      "thermal": {
        "model": "MieGruneisenDebye",
        "parameters": {
          "Tr": {"value": 300.0, "error": null, "fixed": true},
          "theta0": {"value": 631.0, "error": null, "fixed": true},
          "gamma0": {"value": 1.6, "error": 0.5},
          "q": {"value": 1.3, "error": 0.9},
          "n": {"value": 5, "error": null, "fixed": true}
        }
      },
      "experimental_pressure_range_gpa": [49.0, 75.0],
      "experimental_temperature_range_k": [300.0, 2200.0],
      "determination_method": "experimental",
      "notes": "Joint high-pressure/high-temperature BM3-MGD fit. V0 and the Debye temperature were fixed; n is the five-atom formula-unit count used by the thermal model.",
      "reference": {
        "authors": ["Lv", "Liu", "Greenberg", "Prakapenka", "Dorfman"],
        "year": 2020,
        "title": "Thermal equation of state of post-aragonite CaCO3-Pmmn",
        "source": "Am. Mineral.",
        "volume": "105",
        "locator": "1365-1374",
        "doi": "10.2138/am-2020-7279"
      },
      "check": {
        "reproduction": "close",
        "warning": null,
        "source": "primary_source_validated",
        "source_checked_on": "2026-09-01",
        "audit": "../audits/calcium_carbonate_post_aragonite.audit.json#calcium_carbonate_post_aragonite_lv_2020_bm3_2"
      }
    }
  ],
  "aliases": ["post-aragonite CaCO3", "CaCO3-Pmmn"],
  "symmetry": "ORTHORHOMBIC",
  "space_group": "Pmmn",
  "space_group_number": 59,
  "lattice": {"a": 4.548592982, "b": 4.9797326888, "c": 4.315966702, "alpha": 90.0, "beta": 90.0, "gamma": 90.0},
  "atom_sites": [
    {"element": "Ca", "wyckoff": "2b", "x": 0.0, "y": 0.5, "z": 0.6151, "occupancy": 1.0},
    {"element": "C", "wyckoff": "2a", "x": 0.0, "y": 0.0, "z": 0.9897, "occupancy": 1.0},
    {"element": "O", "wyckoff": "2a", "x": 0.0, "y": 0.0, "z": 0.6742, "occupancy": 1.0},
    {"element": "O", "wyckoff": "4f", "x": 0.0, "y": 0.2359, "z": 0.1429, "occupancy": 1.0}
  ],
  "peaks": [],
  "notes": "Pmmn coordinates and 36 GPa axial ratios are from Oganov, Glass, and Ono, Earth Planet. Sci. Lett. 241, 95-103 (2006), doi:10.1016/j.epsl.2005.10.014. Axes are extrapolated to and normalized against Lv et al.'s fixed V0.",
  "datasets": [
    {
      "identifier": "calcium_carbonate_post_aragonite_lv_2020_supplementary_table_pvt",
      "kind": "pressure_volume_temperature_lattice_parameters",
      "description": "All 131 CaCO3-Pmmn observations in the MSA deposit's supplementary table, including the nine 298 K measurements and 122 high-temperature measurements.",
      "source_location": "MSA Deposit AM-20-97279, 7279_suppTable.pdf, Supplementary table",
      "source_url": "http://www.minsocam.org/MSA/AmMin/TOC/2020/Sep2020_data/AM-20-97279.zip",
      "columns": [
        {"name": "temperature_k", "quantity": "temperature", "unit": "K", "role": "value"},
        {
          "name": "temperature_uncertainty_k",
          "quantity": "temperature",
          "unit": "K",
          "role": "uncertainty",
          "of": "temperature_k"
        },
        {"name": "pressure_gpa", "quantity": "pressure", "unit": "GPa", "role": "value"},
        {
          "name": "pressure_uncertainty_gpa",
          "quantity": "pressure",
          "unit": "GPa",
          "role": "uncertainty",
          "of": "pressure_gpa"
        },
        {
          "name": "unit_cell_volume_a3",
          "quantity": "conventional_unit_cell_volume",
          "unit": "angstrom^3",
          "role": "value"
        },
        {
          "name": "unit_cell_volume_uncertainty_a3",
          "quantity": "conventional_unit_cell_volume",
          "unit": "angstrom^3",
          "role": "uncertainty",
          "of": "unit_cell_volume_a3"
        },
        {"name": "lattice_a_angstrom", "quantity": "lattice_parameter_a", "unit": "angstrom", "role": "value"},
        {
          "name": "lattice_a_uncertainty_angstrom",
          "quantity": "lattice_parameter_a",
          "unit": "angstrom",
          "role": "uncertainty",
          "of": "lattice_a_angstrom"
        },
        {"name": "lattice_b_angstrom", "quantity": "lattice_parameter_b", "unit": "angstrom", "role": "value"},
        {
          "name": "lattice_b_uncertainty_angstrom",
          "quantity": "lattice_parameter_b",
          "unit": "angstrom",
          "role": "uncertainty",
          "of": "lattice_b_angstrom"
        },
        {"name": "lattice_c_angstrom", "quantity": "lattice_parameter_c", "unit": "angstrom", "role": "value"},
        {
          "name": "lattice_c_uncertainty_angstrom",
          "quantity": "lattice_parameter_c",
          "unit": "angstrom",
          "role": "uncertainty",
          "of": "lattice_c_angstrom"
        }
      ],
      "resource": {
        "path": "datasets/calcium-carbonate-post-aragonite-lv-2020-supplementary-table-pvt.csv",
        "sha256": "6e4466a0c06147660a850a9ef24e1bcf14cf18ee1b3f4583b3bdbc6814cb681a",
        "media_type": "text/csv"
      },
      "notes": "Numbers in parentheses are separated as last-digit uncertainties exactly as specified by the supplementary-table footnote. Room-temperature values are printed as 298 K without a temperature uncertainty.",
      "reference": {
        "authors": ["Lv", "Liu", "Greenberg", "Prakapenka", "Dorfman"],
        "year": 2020,
        "source": "Am. Mineral.",
        "volume": "105",
        "locator": "1365-1374",
        "doi": "10.2138/am-2020-7279"
      },
      "used_by_eos_records": ["calcium_carbonate_post_aragonite_lv_2020_bm3_1", "calcium_carbonate_post_aragonite_lv_2020_bm3_2"]
    }
  ]
}

File: peritheos/data/materials/calcium_fcc.eosmat
{
 "format": "peritheos.material",
 "format_version": 3,
 "identifier": "calcium_fcc",
 "name": "Calcium (fcc)",
 "formula": "Ca",
 "phase": "fcc calcium, source P1-expanded cell",
 "cell_contents": "4 Ca atoms in the archived P1-expanded source cell",
 "units": {
  "pressure": "GPa",
  "temperature": "K",
  "volume": "angstrom^3/conventional_unit_cell"
 },
 "symmetry": "TRICLINIC",
 "lattice": {
  "a": 5.52507,
  "b": 5.52507,
  "c": 5.52507,
  "alpha": 90.0,
  "beta": 90.0,
  "gamma": 90.0
 },
 "formula_units_per_cell": 4,
 "space_group": "P1",
 "space_group_number": 1,
 "atom_sites": [
  {
   "element": "Ca",
   "wyckoff": "1a",
   "x": 0.0,
   "y": 0.0,
   "z": 0.0,
   "occupancy": 1.0
  },
  {
   "element": "Ca",
   "wyckoff": "1a",
   "x": 0.0,
   "y": 0.5,
   "z": 0.5,
   "occupancy": 1.0
  },
  {
   "element": "Ca",
   "wyckoff": "1a",
   "x": 0.5,
   "y": 0.0,
   "z": 0.5,
   "occupancy": 1.0
  },
  {
   "element": "Ca",
   "wyckoff": "1a",
   "x": 0.5,
   "y": 0.5,
   "z": 0.0,
   "occupancy": 1.0
  }
 ],
 "peaks": [],
 "source": {
  "structure": "CIFs.tar.gz/Ca.cif",
  "structure_sha256": "87522d64db29961b7e03ee7cbff30ba8f8b86cb1e020d9fa597945b116e628fa",
  "archive_url": "https://archive.materialscloud.org/record/2023.133",
  "archive_doi": "10.24435/materialscloud:5e-mv",
  "license": "CC BY 4.0"
 },
 "notes": "The exact explicit P1 cell from the official Delta-project CIF is retained for diffraction and volume-basis reproducibility; the phase field records the crystallographic prototype. The structural cell and fitted V0 may differ because the archive combines code-specific EOS fits with a common reference geometry.",
 "eos_records": [
  {
   "identifier": "calcium_fcc_lejaeghere_2016_wien2k_pbe_bm3",
   "label": "Lejaeghere et al. (2016), WIEN2k PBE BM3",
   "record_kind": "published",
   "equation_kind": "isothermal",
   "reference": {
    "authors": [
     "Lejaeghere",
     "et al."
    ],
    "year": 2016,
    "title": "Reproducibility in density functional theory calculations of solids",
    "source": "Science",
    "volume": "351",
    "locator": "aad3000",
    "doi": "10.1126/science.aad3000"
   },
   "sample_composition": "Elemental Ca; archived Delta-project reference structure.",
   "volume_basis": {
    "kind": "formula_units",
    "formula_units": 4.0,
    "molar_mass_g_mol": 40.078
   },
   "eos": {
    "type": "BM3",
    "model": "birch_murnaghan_3",
    "parameters": {
     "V0": 168.7964,
     "K0": 17.114,
     "K0_prime": 3.31
    }
   },
   "parameter_errors": {
    "V0": null,
    "K0": null,
    "K0_prime": null
   },
   "parameter_error_confidence": null,
   "parameter_covariance": null,
   "fixed_parameters": [],
   "temperature_ref": 0.0,
   "pressure_range_status": "theoretical",
   "validity": {
    "pressure_gpa": [
     -0.8937648314083042,
     1.189225737166523
    ],
    "temperature_k": [
     0.0,
     0.0
    ],
    "volume_ratio": [
     0.9392431312055222,
     1.059146509657291
    ],
    "notes": [
     "Static PBE fitting envelope, not an experimental phase-stability field.",
     "Pressure bounds are derived by evaluating BM3 at the archived volume-envelope endpoints.",
     "Use outside the archived seven-volume fitting envelope is extrapolation."
    ]
   },
   "parameter_provenance": {
    "equation": "Official eosfit.py version 3.1, standard third-order Birch-Murnaghan E(V) fit.",
    "V0": "WIEN2k parameter table: 42.1991 A^3/atom; multiplied by Z=4 for the executable cell basis.",
    "K0": "WIEN2k parameter table, GPa.",
    "K0_prime": "WIEN2k parameter table, dimensionless BP column.",
    "uncertainties": "The official archive publishes no coefficient uncertainties or covariance.",
    "method": "Static WIEN2k 13.1 all-electron APW+lo, scalar-relativistic PBE total energies at seven fixed cell volumes; no spin-orbit coupling."
   },
   "pressure_calibration": {
    "status": "not_applicable",
    "methods": [
     {
      "kind": "ab_initio",
      "source_location": "Official README.txt and eosfit.py",
      "scope": "static total-energy calculations"
     }
    ],
    "recalculation": {
     "status": "not_applicable",
     "notes": "No experimental pressure scale applies."
    },
    "audit_date": "2026-09-06"
   },
   "scientific_validation": {
    "status": "primary_source_validated",
    "note": "Equation, coefficients, units, structures, and seven-volume workflow were checked against the primary paper and official archived supplement.",
    "audit_date": "2026-09-06",
    "verified_fields": [
     "canonical_doi",
     "composition",
     "phase",
     "equation",
     "parameters",
     "units",
     "reference_state",
     "theoretical_method",
     "volume_range",
     "numerical_reproduction"
    ],
    "primary_source_check": {
     "access_url": "https://archive.materialscloud.org/record/2023.133",
     "doi": "10.1126/science.aad3000",
     "locations": [
      "official archive WIEN2k.txt",
      "official archive README.txt, eosfit.py, and CIFs.tar.gz"
     ],
     "finding": "The archived table explicitly reports per-atom V0, B0 in GPa, and dimensionless B1/BP from the documented seven-point BM3 workflow."
    },
    "primary_data_check": {
     "status": "parameterization_only",
     "audit_date": "2026-09-06",
     "source_locations": [
      "official archive WIEN2k.txt",
      "official archive CIFs.tar.gz/Ca.cif"
     ],
     "finding": "The official archive preserves the complete EOS coefficients and frozen structure, but not the seven row-level E(V) values for this code; direct coefficient refitting is unavailable."
    }
   },
   "source_lineage": [
    {
     "role": "scientific equation, workflow, and reference implementation",
     "citation": "Lejaeghere et al. (2014), Section IV.A and official eosfit.py",
     "doi": "10.1080/10408436.2013.772503",
     "url": "https://backoffice.biblio.ugent.be/download/4188194/4188200"
    },
    {
     "role": "multi-code reproducibility campaign",
     "citation": "Lejaeghere et al. (2016)",
     "doi": "10.1126/science.aad3000"
    },
    {
     "role": "WIEN2k coefficients and frozen elemental structure",
     "citation": "Delta project web site archive, 10.24435/materialscloud:5e-mv",
     "url": "https://archive.materialscloud.org/record/2023.133",
     "license": "CC BY 4.0",
     "files": [
      "WIEN2k.txt",
      "CIFs.tar.gz/Ca.cif"
     ]
    }
   ],
   "notes": "Static 0 K WIEN2k 13.1 all-electron APW+lo, scalar-relativistic PBE BM3 fit to seven frozen-geometry E(V) calculations. The official workflow scales the archived equilibrium CIF to 94-106% of its volume; spin-orbit coupling is omitted."
  },
  {
   "identifier": "calcium_fcc_delta_archive_experimental_reference_bm3",
   "label": "Delta archive (2023), Ca compiled experimental-reference BM3",
   "record_kind": "derived",
   "equation_kind": "isothermal",
   "reference": {
    "authors": [
     "Stefaan Cottenier"
    ],
    "year": 2023,
    "title": "Delta project \u2014 archive of old website",
    "source": "Materials Cloud Archive",
    "doi": "10.24435/materialscloud:5e-mv"
   },
   "eos": {
    "type": "BM3",
    "model": "birch_murnaghan_3",
    "parameters": {
     "V0": 171.7815733224,
     "K0": 15.8522348531,
     "K0_prime": 3.1
    }
   },
   "parameter_errors": {
    "V0": null,
    "K0": null,
    "K0_prime": null
   },
   "parameter_error_confidence": null,
   "parameter_covariance": null,
   "fixed_parameters": [],
   "temperature_ref": 0.0,
   "pressure_range_status": "reference_parameterization",
   "validity": {
    "volume_ratio": [
     0.94,
     1.06
    ],
    "notes": [
     "Historical Delta integration window for the constructed BM3 reference curve; not a measured pressure/volume envelope.",
     "No phase-stability or extrapolation claim is made."
    ]
   },
   "notes": "This is a derived Delta-comparison reference curve, not a fit to one experimental P-V dataset. V0, K0, and K0-prime were compiled from heterogeneous sources; the review authors approximately corrected V0 and K0 to a static-lattice 0 K comparison state and explicitly left K0-prime uncorrected.",
   "pressure_calibration": {
    "status": "not_applicable",
    "methods": [
     {
      "kind": "other",
      "source_location": "Heterogeneous property compilation documented in Lejaeghere et al. (2014) Supplementary Tables 2.2-2.4",
      "scope": "derived comparison coefficients, not one pressure-volume experiment"
     }
    ],
    "recalculation": {
     "status": "not_applicable",
     "notes": "There are no row-level observations to re-reduce under a common pressure calibration."
    },
    "audit_date": "2026-09-06"
   },
   "parameter_provenance": {
    "equation": "Lejaeghere et al. (2014), equation (2), and archived calcDelta.py: third-order Birch-Murnaghan construction.",
    "V0": "Archived exp.txt exact corrected value in A^3/atom, multiplied by the material card's formula_units_per_cell; Supplementary Table 2.2 traces the ambient input to Villars and Daams (1993).",
    "K0": "Archived exp.txt exact corrected value in GPa; Supplementary Table 2.3 traces the uncorrected input to C. Kittel, Introduction to Solid State Physics, 8th edition (2005).",
    "K0_prime": "Archived exp.txt exact dimensionless value; the review applies no thermal or zero-point correction. Supplementary Table 2.4 cites E. Knittle, Static Compression Measurements of Equations of State, in Mineral Physics & Crystallography: A Handbook of Physical Constants, pp. 98-142 (1995).",
    "uncertainties": "The archive and review publish no uncertainty or covariance for the constructed triplet."
   },
   "scientific_validation": {
    "status": "primary_source_validated",
    "note": "Exact archived coefficients, BM3 construction, units, static-lattice reference interpretation, source hierarchy, archive checksums, and cell normalization were checked. This validation does not imply that raw experimental observations or a reproducible experimental fit exist.",
    "audit_date": "2026-09-06",
    "verified_fields": [
     "canonical_archive_doi",
     "equation",
     "parameters",
     "units",
     "reference_state",
     "cell_normalization",
     "comparison_window",
     "archive_checksums",
     "upstream_data_recovery"
    ],
    "primary_source_check": {
     "access_url": "https://archive.materialscloud.org/record/2023.133",
     "doi": "10.24435/materialscloud:5e-mv",
     "locations": [
      "Delta_v3-1_0.zip/history.tar.gz/history/exp.txt",
      "Lejaeghere et al. (2014), Section II.B, equations (7)-(13), and Supplementary Tables 2.2-2.4"
     ],
     "finding": "The CC BY archive prints a per-atom V0, B0, and B0-prime comparison triplet. The paper and supplement show that the fields are separately compiled properties rather than row-level observations or coefficients from one experimental fit."
    },
    "primary_data_check": {
     "status": "parameterization_only",
     "audit_date": "2026-09-06",
     "source_locations": [
      "Delta_v3-1_0.zip/history.tar.gz/history/exp.txt",
      "Lejaeghere et al. (2014) Supplementary Tables 2.2-2.4"
     ],
     "finding": "The archive supplies only a constructed coefficient table. Exact pre-correction inputs, a unified P-V dataset, pressure calibration, uncertainties, weights, and selection rules are not available, so an independent fit of the composite triplet is impossible. Property-level upstream recovery is recorded separately and includes row-level data only where the cited source actually prints it."
    },
    "upstream_data_recovery": {
     "audit_date": "2026-09-07",
     "manifest": "datasets/deltaproject-experimental-reference-source.json",
     "V0": {
      "status": "upstream_table_identified",
      "finding": "Villars and Daams (1993) is a crystallographic structure/volume compilation, not a pressure-volume experiment. Supplementary Table 2.2 preserves the rounded ambient volumes and the applied thermal and zero-point shifts; no per-element raw compression observations exist in this branch."
     },
     "K0": {
      "status": "secondary_table_recovered",
      "finding": "Kittel Table 3 is the immediate source for 40 selected metals. The table itself identifies Gschneidner (1964), DOI 10.1016/S0081-1947(08)60518-4, as its principal compilation and Birch (1966) as an additional source, and explicitly advises consulting original references for research use. This branch is therefore not raw data."
     },
     "K0_prime": {
      "status": "30_of_32_values_reconstructed",
      "dataset": "datasets/deltaproject-knittle-1995-b0prime-reconstruction.csv",
      "finding": "Knittle Table 1 directly supplies, or supplies the entries whose arithmetic mean gives, 30 of the 32 default Delta B0-prime values. Fe=4.6 and Au=6.4 cannot be reproduced by a documented selection or simple mean of the listed rows. The reconstruction retains Knittle's reference numbers and phase warnings.",
      "element_reconstruction": {
       "element": "Ca",
       "delta_b0_prime": "3.1",
       "knittle_component_values": "2.5;3.7",
       "knittle_reference_numbers": "201;12",
       "reduction": "arithmetic_mean",
       "status": "exact",
       "notes": "two room-temperature piston-displacement studies"
      }
     }
    }
   },
   "source_lineage": [
    {
     "role": "exact compiled-reference coefficients and comparison implementation",
     "citation": "Delta project \u2014 archive of old website, 10.24435/materialscloud:5e-mv, Delta_v3-1_0.zip/history.tar.gz/history/exp.txt",
     "doi": "10.24435/materialscloud:5e-mv",
     "url": "https://archive.materialscloud.org/record/2023.133",
     "license": "CC BY 4.0",
     "sha256": "d51a80e1af9cd2d55557cb2f807a77743ff02fe875328c31e287b1db5da59cbe"
    },
    {
     "role": "BM3 equation, 0 K/zero-point correction method, and property-level source mapping",
     "citation": "Error estimates for solid-state density-functional theory predictions: an overview by means of the ground-state elemental crystals, Section II.B and Supplementary Tables 2.2-2.4",
     "doi": "10.1080/10408436.2013.772503",
     "url": "https://arxiv.org/abs/1204.2733"
    },
    {
     "citation": "P. Villars and J. L. C. Daams, Atomic-environment classification of the chemical elements, Journal of Alloys and Compounds 197, 177-196 (1993)",
     "doi": "10.1016/0925-8388(93)90041-K",
     "role": "ambient crystallographic V0 input"
    },
    {
     "citation": "C. Kittel, Introduction to Solid State Physics, 8th edition (2005)",
     "role": "uncorrected B0 input"
    },
    {
     "citation": "E. Knittle, Static Compression Measurements of Equations of State, in Mineral Physics & Crystallography: A Handbook of Physical Constants, pp. 98-142 (1995)",
     "doi": "10.1029/RF002p0098",
     "role": "uncorrected B0-prime input cited by the 2014 supplement"
    }
   ],
   "derivation": {
    "source_kind": "published_table",
    "source_identifier": "Delta_v3-1_0.zip/history.tar.gz/history/exp.txt",
    "source_version": "Delta calculation package 3.1, archived 2023-08-29",
    "method": "Interpret the archived per-atom V0, B0, and B0-prime triplet as the third-order Birch-Murnaghan curve used by the Delta comparison scripts, then multiply V0 by the material card's formula_units_per_cell without changing pressure.",
    "sampling_domain": {
     "volume_ratio": [
      0.94,
      1.06
     ],
     "meaning": "historical asymmetric Delta comparison window, not experimental coverage"
    },
    "software": {
     "name": "Peritheos",
     "reproduction": "scripts/reproduce_deltaproject_experimental_reference.py"
    },
    "access_and_licensing": "The exact exp.txt coefficients are redistributed from the Materials Cloud archive under CC BY 4.0. The 2014 supplement is used for interpretation and citations, not copied as a dataset."
   }
  }
 ]
}

File: peritheos/data/materials/calcium_germanate_perovskite.eosmat
{
  "format_version": 5,
  "identifier": "calcium_germanate_perovskite",
  "name": "Calcium germanate perovskite",
  "formula": "CaGeO3",
  "phase": "orthorhombic GdFeO3-type perovskite",
  "units": {"pressure": "GPa", "temperature": "K", "volume": "angstrom^3/conventional_unit_cell"},
  "formula_units_per_cell": 4,
  "default_records": {"equilibrium": "calcium_germanate_perovskite_ross_1999_bm3_1"},
  "eos_records": [
    {
      "identifier": "calcium_germanate_perovskite_ross_1999_bm3_1",
      "label": "Ross and Angel (1999), single-crystal BM3",
      "check": {
        "reproduction": "reproduced",
        "compared": "published_fit",
        "warning": null,
        "source_check": "verified",
        "source_checked_on": "2026-09-05",
        "source_note": "The source defines a 9-observation, room-temperature, conventional-cell, three-free-parameter BM3 fit. Standard BM3 reproduces the source's 0.03 GPa maximum residual and weighted chi-square of 1.1.",
        "audit": "../audits/calcium_germanate_perovskite.audit.json#calcium_germanate_perovskite_ross_1999_bm3_1"
      },
      "model": "BM3",
      "temperature_ref": 298.0,
      "parameters": {
        "V0": {"value": 206.49, "error": 0.017},
        "K0": {"value": 194.0, "error": 2.1},
        "K0_prime": {"value": 6.1, "error": 0.5}
      },
      "parameter_error_confidence": null,
      "parameter_covariance": null,
      "validity": {
        "pressure_gpa": [0.0001, 8.553],
        "temperature_k": [298.0, 298.0],
        "volume_ratio": [0.961678531, 0.999970943],
        "notes": [
          "No phase transition was detected to 8.553 GPa. The source discusses a possible transformation only above the measured interval."
        ]
      },
      "experimental_pressure_range_gpa": [0.0001, 8.553],
      "experimental_temperature_range_k": [298.0, 298.0],
      "pressure_range_status": "reported_exactly",
      "determination_method": "experimental",
      "record_kind": "published",
      "notes": "BM3 fit with all three parameters free. V0 is one conventional orthorhombic Pbnm cell of four CaGeO3 formula units.",
      "fit_datasets": ["calcium_germanate_perovskite_ross_1999_table1_compression"],
      "reference": {
        "authors": ["Ross", "Angel"],
        "year": 1999,
        "title": "Compression of CaTiO3 and CaGeO3 perovskites",
        "source": "American Mineralogist",
        "volume": "84",
        "locator": "277-281",
        "doi": "10.2138/am-1999-0309"
      },
      "equation_kind": "isothermal",
      "volume_basis": {"kind": "formula_units", "formula_units": 4.0, "molar_mass_g_mol": 160.705},
      "experimental_configuration": {
        "sample": "single crystal synthesized at 10 GPa and 1000 degrees C in a multi-anvil apparatus from CaGeO3 wollastonite",
        "pressure_medium": "4:1 methanol-ethanol",
        "pressure_gauge": "single-crystal alpha-quartz internal diffraction standard using Angel et al. (1997)",
        "diffraction": "single-crystal X-ray diffraction on a Huber four-circle diffractometer"
      }
    }
  ],
  "aliases": ["CaGeO3 perovskite"],
  "cell_contents": "Four CaGeO3 formula units in the conventional orthorhombic Pbnm cell.",
  "symmetry": "ORTHORHOMBIC",
  "space_group": "Pbnm",
  "space_group_number": 62,
  "lattice": {"a": 5.2614, "b": 5.2701, "c": 7.44677, "alpha": 90.0, "beta": 90.0, "gamma": 90.0},
  "atom_sites": [
    {"element": "Ca", "wyckoff": "4c", "x": -0.0051, "y": 0.0283, "z": 0.25, "occupancy": 1.0, "source_label": "Ca"},
    {"element": "Ge", "wyckoff": "4b", "x": 0.0, "y": 0.5, "z": 0.0, "occupancy": 1.0, "source_label": "Ge"},
    {"element": "O", "wyckoff": "4c", "x": 0.0606, "y": 0.4916, "z": 0.25, "occupancy": 1.0, "source_label": "O1"},
    {"element": "O", "wyckoff": "8d", "x": 0.7157, "y": 0.283, "z": 0.032, "occupancy": 1.0, "source_label": "O2"}
  ],
  "peaks": [],
  "notes": "The conventional-cell lattice is the near-ambient measurement of the EOS specimen in Ross and Angel (1999). Fractional coordinates are from the twin-corrected Pbnm refinement of Sasaki et al. (1983). The four occupied Wyckoff orbits give Ca4Ge4O12 (Z=4). The numerical 298 K EOS reference is an operational encoding of the source's qualitative room-temperature statement, not a reported thermometer reading.",
  "datasets": [
    {
      "identifier": "calcium_germanate_perovskite_ross_1999_table1_compression",
      "kind": "calibrated_pressure_volume_lattice_parameters",
      "description": "All 9 CaGeO3 single-crystal compression observations printed in Ross and Angel (1999), Table 1.",
      "source_location": "Table 1, journal page 278",
      "source_url": "https://doi.org/10.2138/am-1999-0309",
      "columns": [
        {"name": "source_row", "quantity": "source_row", "unit": "1", "role": "flag"},
        {"name": "pressure_gpa", "quantity": "pressure_from_quartz", "unit": "GPa", "role": "value"},
        {
          "name": "pressure_sd_gpa",
          "quantity": "pressure_from_quartz",
          "unit": "GPa",
          "role": "standard_deviation",
          "of": "pressure_gpa"
        },
        {"name": "lattice_a_angstrom", "quantity": "lattice_parameter_a", "unit": "angstrom", "role": "value"},
        {
          "name": "lattice_a_sd_angstrom",
          "quantity": "lattice_parameter_a",
          "unit": "angstrom",
          "role": "standard_deviation",
          "of": "lattice_a_angstrom"
        },
        {"name": "lattice_b_angstrom", "quantity": "lattice_parameter_b", "unit": "angstrom", "role": "value"},
        {
          "name": "lattice_b_sd_angstrom",
          "quantity": "lattice_parameter_b",
          "unit": "angstrom",
          "role": "standard_deviation",
          "of": "lattice_b_angstrom"
        },
        {"name": "lattice_c_angstrom", "quantity": "lattice_parameter_c", "unit": "angstrom", "role": "value"},
        {
          "name": "lattice_c_sd_angstrom",
          "quantity": "lattice_parameter_c",
          "unit": "angstrom",
          "role": "standard_deviation",
          "of": "lattice_c_angstrom"
        },
        {
          "name": "unit_cell_volume_a3",
          "quantity": "conventional_unit_cell_volume",
          "unit": "angstrom^3",
          "role": "value"
        },
        {
          "name": "unit_cell_volume_sd_a3",
          "quantity": "conventional_unit_cell_volume",
          "unit": "angstrom^3",
          "role": "standard_deviation",
          "of": "unit_cell_volume_a3"
        }
      ],
      "resource": {
        "path": "datasets/calcium-germanate-perovskite-ross-1999-table1-compression.csv",
        "sha256": "fc407eca7e0a841c1a2ceb5b995fb8df22596eba81238221924cf30992520ace",
        "media_type": "text/csv"
      },
      "notes": "Parenthesized values are estimated standard deviations. The near-ambient 0.0001 GPa row has no printed pressure uncertainty, which is represented as missing rather than zero. The source does not publish the measured quartz volumes.",
      "reference": {
        "authors": ["Ross", "Angel"],
        "year": 1999,
        "source": "American Mineralogist",
        "volume": "84",
        "locator": "277-281",
        "doi": "10.2138/am-1999-0309"
      },
      "used_by_eos_records": ["calcium_germanate_perovskite_ross_1999_bm3_1"]
    }
  ],
  "source": {
    "structure_reference": {
      "authors": ["Sasaki", "Prewitt", "Liebermann"],
      "year": 1983,
      "title": "The crystal structure of CaGeO3 perovskite and the crystal chemistry of the GdFeO3-type perovskites",
      "source": "American Mineralogist",
      "volume": "68",
      "locator": "1189-1198"
    },
    "structure_url": "https://msaweb.org/AmMin/AM68/AM68_1189.pdf",
    "structure_location": "Sasaki et al. (1983), Table 5, twin-corrected Pbnm fractional coordinates",
    "eos_specimen_lattice_location": "Ross and Angel (1999), Table 1, 0.0001 GPa row"
  }
}
