Repository: CPrescher/peritheos

# Bundled material library

The material files use [native EOSMAT v5](../../../docs/eosmat-v5.md): model and
annotated coefficients come first, each record ends with a short `check`
headline, and datasets follow the records. Each record's audit trail
(`evidence`, detailed `pressure_calibration` and other audit-only blocks) is
in `../audits/<material>.audit.json`, keyed by record identifier. Scientific
values, observations and qualifications are preserved.

`load_eosmat(path)` and `get_material_document(identifier)` return the complete
merged document (`include_audit=False` gives the record file alone).
`get_material_document` returns a v3-shaped dictionary by default; pass

File: peritheos/data/materials/calcium_titanate_perovskite.eosmat
{
  "format_version": 5,
  "identifier": "calcium_titanate_perovskite",
  "name": "Calcium titanate perovskite",
  "formula": "CaTiO3",
  "phase": "orthorhombic GdFeO3-type perovskite",
  "units": {"pressure": "GPa", "temperature": "K", "volume": "angstrom^3/conventional_unit_cell"},
  "formula_units_per_cell": 4,
  "default_records": {"equilibrium": "calcium_titanate_perovskite_ross_1999_bm3_1"},
  "eos_records": [
    {
      "identifier": "calcium_titanate_perovskite_ross_1999_bm3_1",
      "label": "Ross and Angel (1999), single-crystal BM3",
      "check": {
        "reproduction": "reproduced",
        "compared": "published_fit",
        "warning": null,
        "source_check": "verified",
        "source_checked_on": "2026-09-05",
        "source_note": "Coefficients from the abstract and Results (page 279), fitted to the 11 Table 1 observations with pressures from quartz volumes (Angel et al. (1997)). The standard Eulerian convention is confirmed by the source's 0.03 GPa maximum residual and weighted chi-square of 1.4.",
        "audit": "../audits/calcium_titanate_perovskite.audit.json#calcium_titanate_perovskite_ross_1999_bm3_1"
      },
      "model": "BM3",
      "temperature_ref": 298.0,
      "parameters": {
        "V0": {"value": 223.764, "error": 0.017},
        "K0": {"value": 170.9, "error": 1.4},
        "K0_prime": {"value": 6.6, "error": 0.3}
      },
      "parameter_error_confidence": null,
      "parameter_covariance": null,
      "validity": {
        "pressure_gpa": [0.001, 9.7],
        "temperature_k": [298.0, 298.0],
        "volume_ratio": [0.952820827, 1.000022345],
        "notes": ["No phase transition or significant change in distortion was detected to 9.7 GPa."]
      },
      "experimental_pressure_range_gpa": [0.001, 9.7],
      "experimental_temperature_range_k": [298.0, 298.0],
      "pressure_range_status": "reported_exactly",
      "determination_method": "experimental",
      "record_kind": "published",
      "fit_datasets": ["calcium_titanate_perovskite_ross_1999_table1_compression"],
      "reference": {
        "authors": ["Ross", "Angel"],
        "year": 1999,
        "title": "Compression of CaTiO3 and CaGeO3 perovskites",
        "source": "American Mineralogist",
        "volume": "84",
        "locator": "277-281",
        "doi": "10.2138/am-1999-0309"
      },
      "equation_kind": "isothermal",
      "volume_basis": {"kind": "formula_units", "formula_units": 4.0, "molar_mass_g_mol": 135.942},
      "experimental_configuration": {
        "sample": "single crystal provided by E. Takayama-Muromachi, NIRIM, Tsukuba, Japan",
        "pressure_medium": "4:1 methanol-ethanol",
        "pressure_gauge": "single-crystal alpha-quartz internal diffraction standard using Angel et al. (1997)",
        "diffraction": "single-crystal X-ray diffraction on a Huber four-circle diffractometer"
      }
    }
  ],
  "aliases": ["CaTiO3 perovskite", "perovskite"],
  "cell_contents": "Four CaTiO3 formula units in the conventional orthorhombic Pbnm cell.",
  "symmetry": "ORTHORHOMBIC",
  "space_group": "Pbnm",
  "space_group_number": 62,
  "lattice": {"a": 5.38041, "b": 5.4432, "c": 7.6406, "alpha": 90.0, "beta": 90.0, "gamma": 90.0},
  "atom_sites": [
    {"element": "Ca", "wyckoff": "4c", "x": 0.00648, "y": 0.0356, "z": 0.25, "occupancy": 1.0, "source_label": "Ca"},
    {"element": "Ti", "wyckoff": "4b", "x": 0.0, "y": 0.5, "z": 0.0, "occupancy": 1.0, "source_label": "Ti"},
    {"element": "O", "wyckoff": "4c", "x": 0.5711, "y": 0.9839, "z": 0.25, "occupancy": 1.0, "source_label": "O1"},
    {"element": "O", "wyckoff": "8d", "x": 0.7103, "y": 0.7112, "z": 0.5373, "occupancy": 1.0, "source_label": "O2"}
  ],
  "peaks": [],
  "notes": "The conventional-cell lattice is the near-ambient measurement of the EOS specimen in Ross and Angel (1999). Fractional coordinates are symmetry-equivalent representatives of Sasaki et al.'s Pbnm CaTiO3 refinement, which Ross and Angel identify as consistent with their structure. The four occupied Wyckoff orbits give Ca4Ti4O12 (Z=4). The numerical 298 K EOS reference is an operational encoding of the source's qualitative room-temperature statement, not a reported thermometer reading.",
  "datasets": [
    {
      "identifier": "calcium_titanate_perovskite_ross_1999_table1_compression",
      "kind": "calibrated_pressure_volume_lattice_parameters",
      "description": "All 11 CaTiO3 single-crystal compression observations printed in Ross and Angel (1999), Table 1.",
      "source_location": "Table 1, journal page 278",
      "source_url": "https://doi.org/10.2138/am-1999-0309",
      "columns": [
        {"name": "source_row", "quantity": "source_row", "unit": "1", "role": "flag"},
        {"name": "pressure_gpa", "quantity": "pressure_from_quartz", "unit": "GPa", "role": "value"},
        {
          "name": "pressure_sd_gpa",
          "quantity": "pressure_from_quartz",
          "unit": "GPa",
          "role": "standard_deviation",
          "of": "pressure_gpa"
        },
        {"name": "lattice_a_angstrom", "quantity": "lattice_parameter_a", "unit": "angstrom", "role": "value"},
        {
          "name": "lattice_a_sd_angstrom",
          "quantity": "lattice_parameter_a",
          "unit": "angstrom",
          "role": "standard_deviation",
          "of": "lattice_a_angstrom"
        },
        {"name": "lattice_b_angstrom", "quantity": "lattice_parameter_b", "unit": "angstrom", "role": "value"},
        {
          "name": "lattice_b_sd_angstrom",
          "quantity": "lattice_parameter_b",
          "unit": "angstrom",
          "role": "standard_deviation",
          "of": "lattice_b_angstrom"
        },
        {"name": "lattice_c_angstrom", "quantity": "lattice_parameter_c", "unit": "angstrom", "role": "value"},
        {
          "name": "lattice_c_sd_angstrom",
          "quantity": "lattice_parameter_c",
          "unit": "angstrom",
          "role": "standard_deviation",
          "of": "lattice_c_angstrom"
        },
        {
          "name": "unit_cell_volume_a3",
          "quantity": "conventional_unit_cell_volume",
          "unit": "angstrom^3",
          "role": "value"
        },
        {
          "name": "unit_cell_volume_sd_a3",
          "quantity": "conventional_unit_cell_volume",
          "unit": "angstrom^3",
          "role": "standard_deviation",
          "of": "unit_cell_volume_a3"
        }
      ],
      "resource": {
        "path": "datasets/calcium-titanate-perovskite-ross-1999-table1-compression.csv",
        "sha256": "a1f9acdcd0bbf98839dc9d0b85ae398fd6869a7b2bfa06df513edb52448e1680",
        "media_type": "text/csv"
      },
      "notes": "Parenthesized values are estimated standard deviations. The near-ambient 0.001 GPa row has no printed pressure uncertainty, which is represented as missing rather than zero. The source does not publish the measured quartz volumes.",
      "reference": {
        "authors": ["Ross", "Angel"],
        "year": 1999,
        "source": "American Mineralogist",
        "volume": "84",
        "locator": "277-281",
        "doi": "10.2138/am-1999-0309"
      },
      "used_by_eos_records": ["calcium_titanate_perovskite_ross_1999_bm3_1"]
    }
  ],
  "source": {
    "structure_reference": {
      "authors": ["Sasaki", "Prewitt", "Bass", "Schulze"],
      "year": 1987,
      "title": "Orthorhombic perovskites CaTiO3 and CdTiO3: structure and space group",
      "source": "Acta Crystallographica Section C",
      "volume": "43",
      "locator": "1668-1674",
      "doi": "10.1107/S0108270187090620"
    },
    "structure_location": "Sasaki et al. (1987), refined Pbnm CaTiO3 fractional coordinates; symmetry-equivalent representatives of the reported Ca, Ti, O1, and O2 orbits",
    "eos_specimen_lattice_location": "Ross and Angel (1999), Table 1, 0.001 GPa row"
  }
}

File: peritheos/data/materials/cao.eosmat
{
  "format_version": 5,
  "identifier": "cao",
  "name": "CaO",
  "formula": "CaO",
  "units": {"pressure": "GPa", "temperature": "K", "volume": "angstrom^3/conventional_unit_cell"},
  "formula_units_per_cell": 4,
  "eos_records": [
    {
      "identifier": "cao_richet_1988_bm3_1",
      "label": "Richet et al. (1988), CaO B1 BM3",
      "model": "BM3",
      "temperature_ref": 300.0,
      "parameters": {
        "V0": {"value": 111.3225, "error": null, "fixed": true},
        "K0": {"value": 111.0, "error": 1.0},
        "K0_prime": {"value": 4.2, "error": 0.2}
      },
      "experimental_pressure_range_gpa": [0.0, 60.0],
      "determination_method": "experimental",
      "notes": "Room-temperature B1-CaO BM3 fit: molar V0=16.76 cm^3/mol (converted to the four-formula-unit cell), K0=1.112 Mbar, and K0'=4.2+/-0.2. The abstract gives K0=1.11+/-0.01 Mbar; the stored 1 GPa error reflects that precision. V0 is fixed and no independent V0 error is reported.",
      "reference": {
        "authors": ["Richet", "Mao", "Bell"],
        "year": 1988,
        "title": "Static compression and equation of state of CaO to 1.35 Mbar",
        "source": "J. Geophys. Res.",
        "volume": "93",
        "locator": "15279-15288",
        "doi": "10.1029/JB093iB12p15279"
      },
      "pressure_calibration": {
        "status": "unresolved",
        "methods": [],
        "recalculation": {
          "status": "not_possible",
          "notes": "The primary-source EOS audit is complete, but the accessible evidence did not identify an exact pressure-calibration equation unambiguously enough to encode it."
        },
        "audit_date": "2026-09-03",
        "notes": "No reference EOS is inferred from experimental apparatus, pressure medium, author, or publication era."
      },
      "evidence": {
        "reproduction": {
          "assessment": {
            "status": "parity",
            "scope": "parameter_agreement",
            "source_status": "parity",
            "basis": "Every compared free coefficient meets both the recorded combined-two-sigma comparison and parameter-specific numerical similarity screen. Error conventions and fit qualifications remain applicable.",
            "qualifications": [
              "This named numerical assessment alone does not establish author-workflow reproduction, physical accuracy or recommendation for use."
            ],
            "report_url": "https://peritheos.readthedocs.io/en/latest/reconstruction-reports/cao/#record-cao_richet_1988_bm3_1",
            "report_path": "docs/reconstruction-reports/cao.md#record-cao_richet_1988_bm3_1",
            "parameters": [
              {
                "parameter": "K0",
                "published": 111.0,
                "published_error": 1.0,
                "refit": 116.09683227045029,
                "refit_error": 9.072609568358477,
                "difference": 5.096832270450292,
                "relative_difference": 0.04591740784189453,
                "similar": true,
                "within_combined_2sigma": true
              },
              {
                "parameter": "K0_prime",
                "published": 4.2,
                "published_error": 0.2,
                "refit": 3.7567676767920246,
                "refit_error": 0.5006884765831827,
                "difference": -0.44323232320797556,
                "relative_difference": 0.10553150552570846,
                "similar": true,
                "within_combined_2sigma": true
              }
            ],
            "fit": {
              "fit_kind": "isothermal_pv",
              "objective": "pressure_residuals",
              "selection": "phase=B1, used_in_eos_fit=yes",
              "columns": {"pressure": "pressure_kbar", "temperature": null, "volume": "lattice_a_angstrom"},
              "absolute_sigma": true,
              "free_parameters": ["K0", "K0_prime"],
              "fixed_parameters": ["V0"],
              "observations": 7,
              "observed_pressure_range_gpa": [8.0, 60.0],
              "observed_temperature_range_k": null,
              "observed_volume_range": [82.77354849194101, 104.32746685497601],
              "degrees_of_freedom": 5,
              "solver_success": true,
              "solver_message": "Both `ftol` and `xtol` termination conditions are satisfied.",
              "rmse_gpa": 0.7248458085764702,
              "published_rmse_gpa": 1.2153238719348995,
              "reduced_chi_square": 0.23342660766023168,
              "dataset_identifiers": ["cao_richet_1988_table1_compression"]
            },
            "report": "docs/data/primary-eos-refits.json"
          }
        },
        "scientific_validation": {
          "status": "primary_source_validated",
          "note": "Independently checked against the cited primary publication (published article or official/author copy); no external software catalog was used as scientific authority.",
          "audit_date": "2026-09-01",
          "verified_fields": ["equation", "parameters", "units", "reference_state", "phase", "published_uncertainties", "validity"],
          "primary_source_check": {
            "access_url": "https://www.researchgate.net/publication/248791203_Static_compression_and_equation_of_state_of_CaO_to_135_Mbar",
            "locations": ["Equation (5)", "Tables 1-4", "pages 15283-15285"],
            "finding": "The author-uploaded primary article reports separate BM3 fits for B1 and B2 CaO; Mbar and molar-volume values are converted explicitly.",
            "doi": "10.1029/jb093ib12p15279"
          },
          "migration_source": {
            "project": "Dioptas",
            "version": "0.10.0",
            "commit": "5a8bfd81d10bfab3499039603380aae34576d60a",
            "file": "cao.json"
          },
          "primary_data_check": {
            "status": "bundled",
            "audit_date": "2026-09-03",
            "dataset_identifiers": ["cao_richet_1988_table1_compression"],
            "source_locations": ["Table 1, journal page 15280"],
            "finding": "All 19 B1- and B2-CaO observations printed in Table 1, including the one row explicitly excluded from the source EOS fits."
          }
        },
        "parameter_provenance": {
          "determination_method": "Measurements or their experimental reduction determine this EOS; source: Equation (5); Tables 1-4; pages 15283-15285."
        },
        "audit_corrections": [
          {
            "path": "eos.parameters.V0",
            "source_value": 111.3256,
            "value": 111.3225,
            "reason": "Converted from the primary Table 4 molar V0=16.76 cm^3/mol using Z=4.",
            "primary_reference": {"doi": "10.1029/jb093ib12p15279", "location": "Equation (5), Table 4, and abstract"}
          }
        ]
      }
    }
  ],
  "symmetry": "CUBIC",
  "space_group": "Fm-3m",
  "space_group_number": 225,
  "lattice": {"a": 4.81059, "b": 4.81059, "c": 4.81059, "alpha": 90.0, "beta": 90.0, "gamma": 90.0},
  "atom_sites": [
    {"element": "Ca", "wyckoff": "4a", "x": 0.0, "y": 0.0, "z": 0.0, "occupancy": 1.0},
    {"element": "O", "wyckoff": "4b", "x": 0.5, "y": 0.5, "z": 0.5, "occupancy": 1.0}
  ],
  "peaks": [],
  "notes": "Imported 12.08.2026 from a beamline jcpds collection. Source file(s): JCPDS/current user/jcpds/cao.jcpds, JCPDS/current user/jcpds/ver3/cao.jcpds, JCPDS/current user/jcpds/ver2/cao.jcpds",
  "datasets": [
    {
      "identifier": "cao_richet_1988_table1_compression",
      "kind": "multiphase_pressure_volume_lattice_parameters",
      "description": "All 19 B1- and B2-CaO observations printed in Table 1, including the one row explicitly excluded from the source EOS fits.",
      "source_location": "Table 1, journal page 15280",
      "source_url": "https://doi.org/10.1029/JB093iB12p15279",
      "columns": [
        {"name": "run", "quantity": "run_identifier", "unit": "1", "role": "flag"},
        {"name": "pressure_kbar", "quantity": "pressure", "unit": "kbar", "role": "value"},
        {
          "name": "pressure_gradient_standard_deviation_kbar",
          "quantity": "spatial_pressure_gradient",
          "unit": "kbar",
          "role": "standard_deviation",
          "of": "pressure_kbar"
        },
        {"name": "phase", "quantity": "crystal_phase", "unit": "1", "role": "flag"},
        {"name": "lattice_a_angstrom", "quantity": "lattice_parameter_a", "unit": "angstrom", "role": "value"},
        {"name": "normalized_volume", "quantity": "volume_ratio", "unit": "1", "role": "value"},
        {"name": "used_in_eos_fit", "quantity": "used_in_source_fit", "unit": "1", "role": "flag"}
      ],
      "resource": {
        "path": "datasets/cao-richet-1988-table1-compression.csv",
        "sha256": "2e8e090cdcb2eaba218a3a2f411109a52ef466559320bf51ee152383abe82ad1",
        "media_type": "text/csv"
      },
      "notes": "V/V0 uses V0=16.76 cm^3/mol. The parenthesized pressure quantities measure the spatial pressure gradient; the analysis instead assigns a common 2% pressure error. The source estimates volume errors below 0.5% for series C and 0.8% for series D. Run C14 is marked as not used in the EOS fits.",
      "reference": {
        "authors": ["Richet", "Mao", "Bell"],
        "year": 1988,
        "source": "J. Geophys. Res.",
        "volume": "93",
        "locator": "15279-15288",
        "doi": "10.1029/JB093iB12p15279"
      },
      "used_by_eos_records": ["cao_richet_1988_bm3_1"]
    }
  ]
}

File: peritheos/data/materials/cao_b2.eosmat
{
  "format_version": 5,
  "identifier": "cao_b2",
  "name": "CaO-b2",
  "formula": "CaO",
  "units": {"pressure": "GPa", "temperature": "K", "volume": "angstrom^3/conventional_unit_cell"},
  "formula_units_per_cell": 1,
  "eos_records": [
    {
      "identifier": "cao_b2_richet_1988_bm3_1",
      "label": "Richet et al. (1988), CaO B2 BM3",
      "check": {
        "reproduction": "reproduced",
        "compared": "published_fit",
        "warning": null,
        "source_check": "verified",
        "source_checked_on": "2026-09-01",
        "source_note": "The author-uploaded primary article reports separate BM3 fits for B1 and B2 CaO; Mbar and molar-volume values are converted explicitly.",
        "audit": "../audits/cao_b2.audit.json#cao_b2_richet_1988_bm3_1"
      },
      "model": "BM3",
      "temperature_ref": 300.0,
      "parameters": {
        "V0": {"value": 24.576, "error": 0.3321},
        "K0": {"value": 130.0, "error": 20.0},
        "K0_prime": {"value": 3.5, "error": 0.5}
      },
      "experimental_pressure_range_gpa": [52.7, 135.0],
      "determination_method": "experimental",
      "notes": "Room-temperature B2-CaO BM3 fit: molar V0=14.8+/-0.2 cm^3/mol (converted to the one-formula-unit cell), K0=1.3+/-0.2 Mbar, and K0'=3.5+/-0.5. B2 observations span 52.7-135 GPa.",
      "reference": {
        "authors": ["Richet", "Mao", "Bell"],
        "year": 1988,
        "title": "Static compression and equation of state of CaO to 1.35 Mbar",
        "source": "J. Geophys. Res.",
        "volume": "93",
        "locator": "15279-15288",
        "doi": "10.1029/JB093iB12p15279"
      }
    }
  ],
  "symmetry": "CUBIC",
  "space_group": "Pm-3m",
  "space_group_number": 221,
  "lattice": {"a": 2.9074, "b": 2.9074, "c": 2.9074, "alpha": 90.0, "beta": 90.0, "gamma": 90.0},
  "atom_sites": [
    {"element": "Ca", "wyckoff": "1a", "x": 0.0, "y": 0.0, "z": 0.0, "occupancy": 1.0},
    {"element": "O", "wyckoff": "1b", "x": 0.5, "y": 0.5, "z": 0.5, "occupancy": 1.0}
  ],
  "peaks": [],
  "notes": "Imported 12.08.2026 from a beamline jcpds collection. Source file(s): JCPDS/current user/jcpds/certified data base/cao-b2.jcpds, JCPDS/current user/jcpds/ver3/caob2.jcpds, JCPDS/current user/jcpds/ver2/caob2.jcpds",
  "datasets": [
    {
      "identifier": "cao_richet_1988_table1_compression",
      "kind": "multiphase_pressure_volume_lattice_parameters",
      "description": "All 19 B1- and B2-CaO observations printed in Table 1, including the one row explicitly excluded from the source EOS fits.",
      "source_location": "Table 1, journal page 15280",
      "source_url": "https://doi.org/10.1029/JB093iB12p15279",
      "columns": [
        {"name": "run", "quantity": "run_identifier", "unit": "1", "role": "flag"},
        {"name": "pressure_kbar", "quantity": "pressure", "unit": "kbar", "role": "value"},
        {
          "name": "pressure_gradient_standard_deviation_kbar",
          "quantity": "spatial_pressure_gradient",
          "unit": "kbar",
          "role": "standard_deviation",
          "of": "pressure_kbar"
        },
        {"name": "phase", "quantity": "crystal_phase", "unit": "1", "role": "flag"},
        {"name": "lattice_a_angstrom", "quantity": "lattice_parameter_a", "unit": "angstrom", "role": "value"},
        {"name": "normalized_volume", "quantity": "volume_ratio", "unit": "1", "role": "value"},
        {"name": "used_in_eos_fit", "quantity": "used_in_source_fit", "unit": "1", "role": "flag"}
      ],
      "resource": {
        "path": "datasets/cao-richet-1988-table1-compression.csv",
        "sha256": "2e8e090cdcb2eaba218a3a2f411109a52ef466559320bf51ee152383abe82ad1",
        "media_type": "text/csv"
      },
      "notes": "V/V0 uses V0=16.76 cm^3/mol. The parenthesized pressure quantities measure the spatial pressure gradient; the analysis instead assigns a common 2% pressure error. The source estimates volume errors below 0.5% for series C and 0.8% for series D. Run C14 is marked as not used in the EOS fits.",
      "reference": {
        "authors": ["Richet", "Mao", "Bell"],
        "year": 1988,
        "source": "J. Geophys. Res.",
        "volume": "93",
        "locator": "15279-15288",
        "doi": "10.1029/JB093iB12p15279"
      },
      "used_by_eos_records": ["cao_b2_richet_1988_bm3_1"]
    }
  ]
}

File: peritheos/data/materials/casio2o5_titanite.eosmat
{
  "format_version": 5,
  "identifier": "casio2o5_titanite",
  "name": "Titanite-structured CaSi2O5",
  "formula": "CaSi2O5",
  "phase": "monoclinic titanite-structured CaSi2O5",
  "units": {"pressure": "GPa", "temperature": "K", "volume": "angstrom^3/conventional_unit_cell"},
  "formula_units_per_cell": 4,
  "eos_records": [
    {
      "identifier": "casio2o5_titanite_sagatova_2021_gga_300k_vinet",
      "label": "Sagatova et al. (2021), CaSi2O5-titanite GGA 300 K Vinet",
      "model": "Vinet",
      "temperature_ref": 300.0,
      "parameters": {
        "V0": {"value": 329.324, "error": null},
        "K0": {"value": 155.2, "error": null},
        "K0_prime": {"value": 4.2, "error": null}
      },
      "parameter_error_confidence": null,
      "experimental_pressure_range_gpa": [0.0, 100.0],
      "experimental_temperature_range_k": [300.0, 300.0],
      "pressure_range_status": "theoretical",
      "validity": {
        "pressure_gpa": [8.0, 13.0],
        "temperature_k": [300.0, 300.0],
        "notes": [
          "This phase participates in the source's larnite plus CaSi2O5-titanite stability field between about 8 and 13 GPa at 300 K."
        ]
      },
      "determination_method": "theoretical",
      "record_kind": "published",
      "equation_kind": "isothermal",
      "volume_basis": {"kind": "formula_units", "formula_units": 4.0, "molar_mass_g_mol": 176.243},
      "parameter_covariance": null,
      "reference": {
        "authors": ["Sagatova", "Shatskiy", "Sagatov", "Litasov"],
        "year": 2021,
        "title": "Phase Relations in CaSiO3 System up to 100 GPa and 2500 K",
        "source": "Geochemistry International",
        "volume": "59",
        "locator": "791-800",
        "doi": "10.1134/S0016702921080073"
      },
      "pressure_calibration": {
        "status": "not_applicable",
        "methods": [
          {"kind": "ab_initio", "source_location": "Methods"}
        ],
        "recalculation": {"status": "not_applicable", "notes": "First-principles pressure-volume relation."},
        "audit_date": "2026-09-05"
      },
      "evidence": {
        "reproduction": {
          "assessment": {
            "status": "not_refittable",
            "scope": "parameter_agreement",
            "source_status": "not_refittable",
            "basis": "Relative-volume curves are plotted in Figure 6; calculated P-V points are not tabulated.",
            "qualifications": [
              "This named numerical assessment alone does not establish author-workflow reproduction, physical accuracy or recommendation for use.",
              "No reconstructed coefficient table is recorded for this assessment; no missing values have been inferred."
            ],
            "report_url": "https://peritheos.readthedocs.io/en/latest/reconstruction-reports/casio2o5_titanite/#record-casio2o5_titanite_sagatova_2021_gga_300k_vinet",
            "report_path": "docs/reconstruction-reports/casio2o5_titanite.md#record-casio2o5_titanite_sagatova_2021_gga_300k_vinet",
            "fit": {
              "fixed_parameters": [],
              "dataset_identifiers": []
            },
            "report": "docs/data/primary-eos-refits.json"
          }
        },
        "scientific_validation": {
          "status": "primary_source_validated",
          "note": "Independently checked against the cited primary publication (published article or official/author copy); no external software catalog was used as scientific authority.",
          "audit_date": "2026-09-01",
          "verified_fields": ["equation", "parameters", "units", "reference_state", "phase", "published_uncertainties", "validity"],
          "primary_source_check": {
            "access_url": "https://sciencejournals.ru/view-article/?a=GeoKhim2108007Sagatova&j=geokhim&n=8&v=66&y=2021",
            "doi": "10.1134/s0016702921080073",
            "locations": ["Methods", "Table 2", "Phase relations", "Conclusions"],
            "finding": "Complete source-owned GGA room-temperature Vinet fit."
          },
          "primary_data_check": {
            "status": "parameterization_and_plot_only",
            "audit_date": "2026-09-05",
            "finding": "Relative-volume curves are plotted in Figure 6; calculated P-V points are not tabulated."
          }
        },
        "parameter_provenance": {
          "determination_method": "Calculated states/theory determine this EOS; source: Methods; Table 2; Phase relations; Conclusions.",
          "equation": "Vinet EOS, Methods.",
          "parameters": "Table 2, this-work GGA CaSi2O5-titanite row.",
          "method": "PBE-GGA quasi-harmonic free-energy calculation at room temperature."
        }
      }
    }
  ],
  "aliases": ["CaSi2O5 titanite"],
  "cell_contents": "Four CaSi2O5 formula units on the conventional C2/c cell basis used for the source EOS.",
  "symmetry": "MONOCLINIC",
  "space_group": "C2/c",
  "space_group_number": 15,
  "atom_sites": [],
  "peaks": [],
  "notes": "This is the calcium silicate titanite-structure phase, not CaTiSiO5 titanite."
}

File: peritheos/data/materials/casio3_perovskite_i4mmm.eosmat
{
 "format_version": 3,
 "name": "I4/mmm CaSiO3 perovskite",
 "formula": "CaSiO3",
 "aliases": [
  "I4/mmm Ca-perovskite"
 ],
 "symmetry": "TETRAGONAL",
 "formula_units_per_cell": null,
 "space_group": "I4/mmm",
 "space_group_number": 139,
 "phase": "static CaSiO3 perovskite tilt branch, I4/mmm (a0b+b+)",
 "cell_contents": "EOS volumes are normalized to one CaSiO3 formula unit; no conventional-cell lattice or coordinates are published.",
 "notes": "Phase-specific indexing card for the I4/mmm a0b+b+ static structure of Caracas et al. (2005). No lattice constants or fractional coordinates are inferred.",
 "peaks": [],
 "eos_records": [
  {
   "identifier": "casio3_perovskite_i4mmm_caracas_2005_bm3_1",
   "label": "Caracas et al. (2005), static I4/mmm BM3",
   "reference": {
    "authors": [
     "Caracas",
     "Wentzcovitch",
     "Price",
     "Brodholt"
    ],
    "year": 2005,
    "title": "CaSiO3 perovskite at lower mantle pressures",
    "source": "Geophysical Research Letters",
    "volume": "32",
    "locator": "L06306",
    "doi": "10.1029/2004GL022144"
   },
   "record_kind": "published",
   "equation_kind": "isothermal",
   "volume_basis": {
    "kind": "formula_units",
    "formula_units": 1,
    "molar_mass_g_mol": 116.161
   },
   "eos": {
    "type": "BM3",
    "model": "birch_murnaghan_3",
    "parameters": {
     "V0": 44.599,
     "K0": 250,
     "K0_prime": 4.103
    }
   },
   "parameter_errors": {
    "V0": null,
    "K0": null,
    "K0_prime": null
   },
   "parameter_error_confidence": null,
   "parameter_covariance": null,
   "fixed_parameters": [],
   "temperature_ref": 0,
   "experimental_pressure_range_gpa": [
    0,
    160
   ],
   "pressure_range_status": "theoretical",
   "experimental_temperature_range_k": [
    0,
    0
   ],
   "validity": {
    "pressure_gpa": [
     0,
     160
    ],
    "temperature_k": [
     0,
     0
    ],
    "notes": [
     "Static-lattice DFT branch; the paper finds multiple nearly degenerate tilt structures and does not assert ambient metastability.",
     "V0 is the source's explicitly normalized V0/Z value for one CaSiO3 formula unit."
    ]
   },
   "parameter_provenance": {
    "equation": "Section 4 and Table 2: source-reported third-order Birch-Murnaghan fit.",
    "parameters": "Table 2, I4/mmm column.",
    "volume_basis": "Table 2 and paragraph 17 report V0/Z in A3 per CaSiO3 molecule."
   },
   "notes": "Static 0 K I4/mmm (a0b+b+) octahedral-tilt branch. The source publishes both BM3 and BM4 fits to the same first-principles calculations; they are retained as explicit same-branch model alternatives. No coefficient errors, covariance, weights, or energy-volume rows are published. The Table 2 footnote's approximately 20 meV/molecule uncertainty is an energy accuracy estimate, not a parameter error.",
   "pressure_calibration": {
    "status": "not_applicable",
    "methods": [
     {
      "kind": "ab_initio",
      "reference": {
       "authors": [
        "Caracas",
        "Wentzcovitch",
        "Price",
        "Brodholt"
       ],
       "year": 2005,
       "title": "CaSiO3 perovskite at lower mantle pressures",
       "source": "Geophysical Research Letters",
       "volume": "32",
       "locator": "L06306",
       "doi": "10.1029/2004GL022144"
      },
      "source_location": "Sections 2 and 4; static first-principles energy-volume calculations"
     }
    ],
    "recalculation": {
     "status": "not_applicable",
     "notes": "The theoretical EOS has no experimental pressure reference."
    },
    "audit_date": "2026-09-05"
   },
   "scientific_validation": {
    "status": "primary_source_validated",
    "note": "Independently checked against the cited primary publication (published article or official/author copy); no external software catalog was used as scientific authority.",
    "audit_date": "2026-09-01",
    "verified_fields": [
     "equation",
     "parameters",
     "units",
     "reference_state",
     "phase",
     "published_uncertainties",
     "validity"
    ],
    "primary_source_check": {
     "access_url": "https://agupubs.onlinelibrary.wiley.com/doi/full/10.1029/2004GL022144",
     "doi": "10.1029/2004gl022144",
     "locations": [
      "Section 2",
      "Table 1",
      "Section 4",
      "Table 2"
     ],
     "finding": "The I4/mmm BM3 row is an explicit source fit for the a0b+b+ tilt branch."
    },
    "primary_data_check": {
     "status": "theoretical_parameterization_only",
     "audit_date": "2026-09-05",
     "finding": "The source publishes complete coefficients and independent density checkpoints but not the underlying E(V) grid or fit covariance."
    }
   },
   "source_lineage": [
    {
     "role": "scientific calculation, fit, and coefficients",
     "citation": "Caracas et al. (2005), Section 4 and Table 2",
     "doi": "10.1029/2004GL022144"
    }
   ]
  },
  {
   "identifier": "casio3_perovskite_i4mmm_caracas_2005_bm4_2",
   "label": "Caracas et al. (2005), static I4/mmm BM4",
   "reference": {
    "authors": [
     "Caracas",
     "Wentzcovitch",
     "Price",
     "Brodholt"
    ],
    "year": 2005,
    "title": "CaSiO3 perovskite at lower mantle pressures",
    "source": "Geophysical Research Letters",
    "volume": "32",
    "locator": "L06306",
    "doi": "10.1029/2004GL022144"
   },
   "record_kind": "published",
   "equation_kind": "isothermal",
   "volume_basis": {
    "kind": "formula_units",
    "formula_units": 1,
    "molar_mass_g_mol": 116.161
   },
   "eos": {
    "type": "BM4",
    "model": "birch_murnaghan_4",
    "parameters": {
     "V0": 44.609,
     "K0": 248,
     "K0_prime": 4.219,
     "K0_double_prime": -0.002
    }
   },
   "parameter_errors": {
    "V0": null,
    "K0": null,
    "K0_prime": null,
    "K0_double_prime": null
   },
   "parameter_error_confidence": null,
   "parameter_covariance": null,
   "fixed_parameters": [],
   "temperature_ref": 0,
   "experimental_pressure_range_gpa": [
    0,
    160
   ],
   "pressure_range_status": "theoretical",
   "experimental_temperature_range_k": [
    0,
    0
   ],
   "validity": {
    "pressure_gpa": [
     0,
     160
    ],
    "temperature_k": [
     0,
     0
    ],
    "notes": [
     "Static-lattice DFT branch; the paper finds multiple nearly degenerate tilt structures and does not assert ambient metastability.",
     "V0 is the source's explicitly normalized V0/Z value for one CaSiO3 formula unit."
    ]
   },
   "parameter_provenance": {
    "equation": "Section 4 and Table 2: source-reported fourth-order Birch-Murnaghan fit.",
    "parameters": "Table 2, I4/mmm column.",
    "volume_basis": "Table 2 and paragraph 17 report V0/Z in A3 per CaSiO3 molecule."
   },
   "notes": "Static 0 K I4/mmm (a0b+b+) octahedral-tilt branch. The source publishes both BM3 and BM4 fits to the same first-principles calculations; they are retained as explicit same-branch model alternatives. No coefficient errors, covariance, weights, or energy-volume rows are published. The Table 2 footnote's approximately 20 meV/molecule uncertainty is an energy accuracy estimate, not a parameter error.",
   "pressure_calibration": {
    "status": "not_applicable",
    "methods": [
     {
      "kind": "ab_initio",
      "reference": {
       "authors": [
        "Caracas",
        "Wentzcovitch",
        "Price",
        "Brodholt"
       ],
       "year": 2005,
       "title": "CaSiO3 perovskite at lower mantle pressures",
       "source": "Geophysical Research Letters",
       "volume": "32",
       "locator": "L06306",
       "doi": "10.1029/2004GL022144"
      },
      "source_location": "Sections 2 and 4; static first-principles energy-volume calculations"
     }
    ],
    "recalculation": {
     "status": "not_applicable",
     "notes": "The theoretical EOS has no experimental pressure reference."
    },
    "audit_date": "2026-09-05"
   },
   "scientific_validation": {
    "status": "primary_source_validated",
    "note": "Independently checked against the cited primary publication (published article or official/author copy); no external software catalog was used as scientific authority.",
    "audit_date": "2026-09-01",
    "verified_fields": [
     "equation",
     "parameters",
     "units",
     "reference_state",
     "phase",
     "published_uncertainties",
     "validity"
    ],
    "primary_source_check": {
     "access_url": "https://agupubs.onlinelibrary.wiley.com/doi/full/10.1029/2004GL022144",
     "doi": "10.1029/2004gl022144",
     "locations": [
      "Section 2",
      "Table 1",
      "Section 4",
      "Table 2"
     ],
     "finding": "The I4/mmm BM4 row is an explicit source fit for the a0b+b+ tilt branch."
    },
    "primary_data_check": {
     "status": "theoretical_parameterization_only",
     "audit_date": "2026-09-05",
     "finding": "The source publishes complete coefficients and independent density checkpoints but not the underlying E(V) grid or fit covariance."
    }
   },
   "source_lineage": [
    {
     "role": "scientific calculation, fit, and coefficients",
     "citation": "Caracas et al. (2005), Section 4 and Table 2",
     "doi": "10.1029/2004GL022144"
    }
   ]
  }
 ],
 "format": "peritheos.material",
 "identifier": "casio3_perovskite_i4mmm",
 "units": {
  "pressure": "GPa",
  "temperature": "K",
  "volume": "angstrom^3/conventional_unit_cell"
 }
}

File: peritheos/data/materials/casio3_perovskite_im3.eosmat
{
 "format_version": 3,
 "name": "Im-3 CaSiO3 perovskite",
 "formula": "CaSiO3",
 "aliases": [
  "Im-3 Ca-perovskite"
 ],
 "symmetry": "CUBIC",
 "formula_units_per_cell": null,
 "space_group": "Im-3",
 "space_group_number": 204,
 "phase": "static CaSiO3 perovskite tilt branch, Im-3 (a+a+a+)",
 "cell_contents": "EOS volumes are normalized to one CaSiO3 formula unit; no conventional-cell lattice or coordinates are published.",
 "notes": "Phase-specific indexing card for the Im-3 a+a+a+ static structure of Caracas et al. (2005). No lattice constants or fractional coordinates are inferred.",
 "peaks": [],
 "eos_records": [
  {
   "identifier": "casio3_perovskite_im3_caracas_2005_bm3_1",
   "label": "Caracas et al. (2005), static Im-3 BM3",
   "reference": {
    "authors": [
     "Caracas",
     "Wentzcovitch",
     "Price",
     "Brodholt"
    ],
    "year": 2005,
    "title": "CaSiO3 perovskite at lower mantle pressures",
    "source": "Geophysical Research Letters",
    "volume": "32",
    "locator": "L06306",
    "doi": "10.1029/2004GL022144"
   },
   "record_kind": "published",
   "equation_kind": "isothermal",
   "volume_basis": {
    "kind": "formula_units",
    "formula_units": 1,
    "molar_mass_g_mol": 116.161
   },
   "eos": {
    "type": "BM3",
    "model": "birch_murnaghan_3",
    "parameters": {
     "V0": 44.6,
     "K0": 250,
     "K0_prime": 4.104
    }
   },
   "parameter_errors": {
    "V0": null,
    "K0": null,
    "K0_prime": null
   },
   "parameter_error_confidence": null,
   "parameter_covariance": null,
   "fixed_parameters": [],
   "temperature_ref": 0,
   "experimental_pressure_range_gpa": [
    0,
    160
   ],
   "pressure_range_status": "theoretical",
   "experimental_temperature_range_k": [
    0,
    0
   ],
   "validity": {
    "pressure_gpa": [
     0,
     160
    ],
    "temperature_k": [
     0,
     0
    ],
    "notes": [
     "Static-lattice DFT branch; the paper finds multiple nearly degenerate tilt structures and does not assert ambient metastability.",
     "V0 is the source's explicitly normalized V0/Z value for one CaSiO3 formula unit."
    ]
   },
   "parameter_provenance": {
    "equation": "Section 4 and Table 2: source-reported third-order Birch-Murnaghan fit.",
    "parameters": "Table 2, Im-3 column.",
    "volume_basis": "Table 2 and paragraph 17 report V0/Z in A3 per CaSiO3 molecule."
   },
   "notes": "Static 0 K Im-3 (a+a+a+) octahedral-tilt branch. The source publishes both BM3 and BM4 fits to the same first-principles calculations; they are retained as explicit same-branch model alternatives. No coefficient errors, covariance, weights, or energy-volume rows are published. The Table 2 footnote's approximately 20 meV/molecule uncertainty is an energy accuracy estimate, not a parameter error.",
   "pressure_calibration": {
    "status": "not_applicable",
    "methods": [
     {
      "kind": "ab_initio",
      "reference": {
       "authors": [
        "Caracas",
        "Wentzcovitch",
        "Price",
        "Brodholt"
       ],
       "year": 2005,
       "title": "CaSiO3 perovskite at lower mantle pressures",
       "source": "Geophysical Research Letters",
       "volume": "32",
       "locator": "L06306",
       "doi": "10.1029/2004GL022144"
      },
      "source_location": "Sections 2 and 4; static first-principles energy-volume calculations"
     }
    ],
    "recalculation": {
     "status": "not_applicable",
     "notes": "The theoretical EOS has no experimental pressure reference."
    },
    "audit_date": "2026-09-05"
   },
   "scientific_validation": {
    "status": "primary_source_validated",
    "note": "Independently checked against the cited primary publication (published article or official/author copy); no external software catalog was used as scientific authority.",
    "audit_date": "2026-09-01",
    "verified_fields": [
     "equation",
     "parameters",
     "units",
     "reference_state",
     "phase",
     "published_uncertainties",
     "validity"
    ],
    "primary_source_check": {
     "access_url": "https://agupubs.onlinelibrary.wiley.com/doi/full/10.1029/2004GL022144",
     "doi": "10.1029/2004gl022144",
     "locations": [
      "Section 2",
      "Table 1",
      "Section 4",
      "Table 2"
     ],
     "finding": "The Im-3 BM3 row is an explicit source fit for the a+a+a+ tilt branch."
    },
    "primary_data_check": {
     "status": "theoretical_parameterization_only",
     "audit_date": "2026-09-05",
     "finding": "The source publishes complete coefficients and independent density checkpoints but not the underlying E(V) grid or fit covariance."
    }
   },
   "source_lineage": [
    {
     "role": "scientific calculation, fit, and coefficients",
     "citation": "Caracas et al. (2005), Section 4 and Table 2",
     "doi": "10.1029/2004GL022144"
    }
   ]
  },
  {
   "identifier": "casio3_perovskite_im3_caracas_2005_bm4_2",
   "label": "Caracas et al. (2005), static Im-3 BM4",
   "reference": {
    "authors": [
     "Caracas",
     "Wentzcovitch",
     "Price",
     "Brodholt"
    ],
    "year": 2005,
    "title": "CaSiO3 perovskite at lower mantle pressures",
    "source": "Geophysical Research Letters",
    "volume": "32",
    "locator": "L06306",
    "doi": "10.1029/2004GL022144"
   },
   "record_kind": "published",
   "equation_kind": "isothermal",
   "volume_basis": {
    "kind": "formula_units",
    "formula_units": 1,
    "molar_mass_g_mol": 116.161
   },
   "eos": {
    "type": "BM4",
    "model": "birch_murnaghan_4",
    "parameters": {
     "V0": 44.61,
     "K0": 247,
     "K0_prime": 4.229,
     "K0_double_prime": -0.002
    }
   },
   "parameter_errors": {
    "V0": null,
    "K0": null,
    "K0_prime": null,
    "K0_double_prime": null
   },
   "parameter_error_confidence": null,
   "parameter_covariance": null,
   "fixed_parameters": [],
   "temperature_ref": 0,
   "experimental_pressure_range_gpa": [
    0,
    160
   ],
   "pressure_range_status": "theoretical",
   "experimental_temperature_range_k": [
    0,
    0
   ],
   "validity": {
    "pressure_gpa": [
     0,
     160
    ],
    "temperature_k": [
     0,
     0
    ],
    "notes": [
     "Static-lattice DFT branch; the paper finds multiple nearly degenerate tilt structures and does not assert ambient metastability.",
     "V0 is the source's explicitly normalized V0/Z value for one CaSiO3 formula unit."
    ]
   },
   "parameter_provenance": {
    "equation": "Section 4 and Table 2: source-reported fourth-order Birch-Murnaghan fit.",
    "parameters": "Table 2, Im-3 column.",
    "volume_basis": "Table 2 and paragraph 17 report V0/Z in A3 per CaSiO3 molecule."
   },
   "notes": "Static 0 K Im-3 (a+a+a+) octahedral-tilt branch. The source publishes both BM3 and BM4 fits to the same first-principles calculations; they are retained as explicit same-branch model alternatives. No coefficient errors, covariance, weights, or energy-volume rows are published. The Table 2 footnote's approximately 20 meV/molecule uncertainty is an energy accuracy estimate, not a parameter error.",
   "pressure_calibration": {
    "status": "not_applicable",
    "methods": [
     {
      "kind": "ab_initio",
      "reference": {
       "authors": [
        "Caracas",
        "Wentzcovitch",
        "Price",
        "Brodholt"
       ],
       "year": 2005,
       "title": "CaSiO3 perovskite at lower mantle pressures",
       "source": "Geophysical Research Letters",
       "volume": "32",
       "locator": "L06306",
       "doi": "10.1029/2004GL022144"
      },
      "source_location": "Sections 2 and 4; static first-principles energy-volume calculations"
     }
    ],
    "recalculation": {
     "status": "not_applicable",
     "notes": "The theoretical EOS has no experimental pressure reference."
    },
    "audit_date": "2026-09-05"
   },
   "scientific_validation": {
    "status": "primary_source_validated",
    "note": "Independently checked against the cited primary publication (published article or official/author copy); no external software catalog was used as scientific authority.",
    "audit_date": "2026-09-01",
    "verified_fields": [
     "equation",
     "parameters",
     "units",
     "reference_state",
     "phase",
     "published_uncertainties",
     "validity"
    ],
    "primary_source_check": {
     "access_url": "https://agupubs.onlinelibrary.wiley.com/doi/full/10.1029/2004GL022144",
     "doi": "10.1029/2004gl022144",
     "locations": [
      "Section 2",
      "Table 1",
      "Section 4",
      "Table 2"
     ],
     "finding": "The Im-3 BM4 row is an explicit source fit for the a+a+a+ tilt branch."
    },
    "primary_data_check": {
     "status": "theoretical_parameterization_only",
     "audit_date": "2026-09-05",
     "finding": "The source publishes complete coefficients and independent density checkpoints but not the underlying E(V) grid or fit covariance."
    }
   },
   "source_lineage": [
    {
     "role": "scientific calculation, fit, and coefficients",
     "citation": "Caracas et al. (2005), Section 4 and Table 2",
     "doi": "10.1029/2004GL022144"
    }
   ]
  }
 ],
 "format": "peritheos.material",
 "identifier": "casio3_perovskite_im3",
 "units": {
  "pressure": "GPa",
  "temperature": "K",
  "volume": "angstrom^3/conventional_unit_cell"
 }
}
