Repository: CPrescher/peritheos

# Bundled material library

The material files use [native EOSMAT v5](../../../docs/eosmat-v5.md): model and
annotated coefficients come first, each record ends with a short `check`
headline, and datasets follow the records. Each record's audit trail
(`evidence`, detailed `pressure_calibration` and other audit-only blocks) is
in `../audits/<material>.audit.json`, keyed by record identifier. Scientific
values, observations and qualifications are preserved.

`load_eosmat(path)` and `get_material_document(identifier)` return the complete
merged document (`include_audit=False` gives the record file alone).
`get_material_document` returns a v3-shaped dictionary by default; pass

File: peritheos/data/materials/casio3_perovskite_r3c.eosmat
{
 "format_version": 3,
 "name": "R-3c CaSiO3 perovskite",
 "formula": "CaSiO3",
 "aliases": [
  "R-3c Ca-perovskite"
 ],
 "symmetry": "TRIGONAL",
 "formula_units_per_cell": null,
 "space_group": "R-3c",
 "space_group_number": 167,
 "phase": "static CaSiO3 perovskite tilt branch, R-3c (a-a-a-)",
 "cell_contents": "EOS volumes are normalized to one CaSiO3 formula unit; no conventional-cell lattice or coordinates are published.",
 "notes": "Phase-specific indexing card for the R-3c a-a-a- static structure of Caracas et al. (2005). No lattice constants or fractional coordinates are inferred.",
 "peaks": [],
 "eos_records": [
  {
   "identifier": "casio3_perovskite_r3c_caracas_2005_bm3_1",
   "label": "Caracas et al. (2005), static R-3c BM3",
   "reference": {
    "authors": [
     "Caracas",
     "Wentzcovitch",
     "Price",
     "Brodholt"
    ],
    "year": 2005,
    "title": "CaSiO3 perovskite at lower mantle pressures",
    "source": "Geophysical Research Letters",
    "volume": "32",
    "locator": "L06306",
    "doi": "10.1029/2004GL022144"
   },
   "record_kind": "published",
   "equation_kind": "isothermal",
   "volume_basis": {
    "kind": "formula_units",
    "formula_units": 1,
    "molar_mass_g_mol": 116.161
   },
   "eos": {
    "type": "BM3",
    "model": "birch_murnaghan_3",
    "parameters": {
     "V0": 44.821,
     "K0": 247,
     "K0_prime": 4.1
    }
   },
   "parameter_errors": {
    "V0": null,
    "K0": null,
    "K0_prime": null
   },
   "parameter_error_confidence": null,
   "parameter_covariance": null,
   "fixed_parameters": [],
   "temperature_ref": 0,
   "experimental_pressure_range_gpa": [
    0,
    160
   ],
   "pressure_range_status": "theoretical",
   "experimental_temperature_range_k": [
    0,
    0
   ],
   "validity": {
    "pressure_gpa": [
     0,
     160
    ],
    "temperature_k": [
     0,
     0
    ],
    "notes": [
     "Static-lattice DFT branch; the paper finds multiple nearly degenerate tilt structures and does not assert ambient metastability.",
     "V0 is the source's explicitly normalized V0/Z value for one CaSiO3 formula unit."
    ]
   },
   "parameter_provenance": {
    "equation": "Section 4 and Table 2: source-reported third-order Birch-Murnaghan fit.",
    "parameters": "Table 2, R-3c column.",
    "volume_basis": "Table 2 and paragraph 17 report V0/Z in A3 per CaSiO3 molecule."
   },
   "notes": "Static 0 K R-3c (a-a-a-) octahedral-tilt branch. The source publishes both BM3 and BM4 fits to the same first-principles calculations; they are retained as explicit same-branch model alternatives. No coefficient errors, covariance, weights, or energy-volume rows are published. The Table 2 footnote's approximately 20 meV/molecule uncertainty is an energy accuracy estimate, not a parameter error.",
   "pressure_calibration": {
    "status": "not_applicable",
    "methods": [
     {
      "kind": "ab_initio",
      "reference": {
       "authors": [
        "Caracas",
        "Wentzcovitch",
        "Price",
        "Brodholt"
       ],
       "year": 2005,
       "title": "CaSiO3 perovskite at lower mantle pressures",
       "source": "Geophysical Research Letters",
       "volume": "32",
       "locator": "L06306",
       "doi": "10.1029/2004GL022144"
      },
      "source_location": "Sections 2 and 4; static first-principles energy-volume calculations"
     }
    ],
    "recalculation": {
     "status": "not_applicable",
     "notes": "The theoretical EOS has no experimental pressure reference."
    },
    "audit_date": "2026-09-05"
   },
   "scientific_validation": {
    "status": "primary_source_validated",
    "note": "Independently checked against the cited primary publication (published article or official/author copy); no external software catalog was used as scientific authority.",
    "audit_date": "2026-09-01",
    "verified_fields": [
     "equation",
     "parameters",
     "units",
     "reference_state",
     "phase",
     "published_uncertainties",
     "validity"
    ],
    "primary_source_check": {
     "access_url": "https://agupubs.onlinelibrary.wiley.com/doi/full/10.1029/2004GL022144",
     "doi": "10.1029/2004gl022144",
     "locations": [
      "Section 2",
      "Table 1",
      "Section 4",
      "Table 2"
     ],
     "finding": "The R-3c BM3 row is an explicit source fit for the a-a-a- tilt branch."
    },
    "primary_data_check": {
     "status": "theoretical_parameterization_only",
     "audit_date": "2026-09-05",
     "finding": "The source publishes complete coefficients and independent density checkpoints but not the underlying E(V) grid or fit covariance."
    }
   },
   "source_lineage": [
    {
     "role": "scientific calculation, fit, and coefficients",
     "citation": "Caracas et al. (2005), Section 4 and Table 2",
     "doi": "10.1029/2004GL022144"
    }
   ]
  },
  {
   "identifier": "casio3_perovskite_r3c_caracas_2005_bm4_2",
   "label": "Caracas et al. (2005), static R-3c BM4",
   "reference": {
    "authors": [
     "Caracas",
     "Wentzcovitch",
     "Price",
     "Brodholt"
    ],
    "year": 2005,
    "title": "CaSiO3 perovskite at lower mantle pressures",
    "source": "Geophysical Research Letters",
    "volume": "32",
    "locator": "L06306",
    "doi": "10.1029/2004GL022144"
   },
   "record_kind": "published",
   "equation_kind": "isothermal",
   "volume_basis": {
    "kind": "formula_units",
    "formula_units": 1,
    "molar_mass_g_mol": 116.161
   },
   "eos": {
    "type": "BM4",
    "model": "birch_murnaghan_4",
    "parameters": {
     "V0": 44.832,
     "K0": 244,
     "K0_prime": 4.236,
     "K0_double_prime": -0.002
    }
   },
   "parameter_errors": {
    "V0": null,
    "K0": null,
    "K0_prime": null,
    "K0_double_prime": null
   },
   "parameter_error_confidence": null,
   "parameter_covariance": null,
   "fixed_parameters": [],
   "temperature_ref": 0,
   "experimental_pressure_range_gpa": [
    0,
    160
   ],
   "pressure_range_status": "theoretical",
   "experimental_temperature_range_k": [
    0,
    0
   ],
   "validity": {
    "pressure_gpa": [
     0,
     160
    ],
    "temperature_k": [
     0,
     0
    ],
    "notes": [
     "Static-lattice DFT branch; the paper finds multiple nearly degenerate tilt structures and does not assert ambient metastability.",
     "V0 is the source's explicitly normalized V0/Z value for one CaSiO3 formula unit."
    ]
   },
   "parameter_provenance": {
    "equation": "Section 4 and Table 2: source-reported fourth-order Birch-Murnaghan fit.",
    "parameters": "Table 2, R-3c column.",
    "volume_basis": "Table 2 and paragraph 17 report V0/Z in A3 per CaSiO3 molecule."
   },
   "notes": "Static 0 K R-3c (a-a-a-) octahedral-tilt branch. The source publishes both BM3 and BM4 fits to the same first-principles calculations; they are retained as explicit same-branch model alternatives. No coefficient errors, covariance, weights, or energy-volume rows are published. The Table 2 footnote's approximately 20 meV/molecule uncertainty is an energy accuracy estimate, not a parameter error.",
   "pressure_calibration": {
    "status": "not_applicable",
    "methods": [
     {
      "kind": "ab_initio",
      "reference": {
       "authors": [
        "Caracas",
        "Wentzcovitch",
        "Price",
        "Brodholt"
       ],
       "year": 2005,
       "title": "CaSiO3 perovskite at lower mantle pressures",
       "source": "Geophysical Research Letters",
       "volume": "32",
       "locator": "L06306",
       "doi": "10.1029/2004GL022144"
      },
      "source_location": "Sections 2 and 4; static first-principles energy-volume calculations"
     }
    ],
    "recalculation": {
     "status": "not_applicable",
     "notes": "The theoretical EOS has no experimental pressure reference."
    },
    "audit_date": "2026-09-05"
   },
   "scientific_validation": {
    "status": "primary_source_validated",
    "note": "Independently checked against the cited primary publication (published article or official/author copy); no external software catalog was used as scientific authority.",
    "audit_date": "2026-09-01",
    "verified_fields": [
     "equation",
     "parameters",
     "units",
     "reference_state",
     "phase",
     "published_uncertainties",
     "validity"
    ],
    "primary_source_check": {
     "access_url": "https://agupubs.onlinelibrary.wiley.com/doi/full/10.1029/2004GL022144",
     "doi": "10.1029/2004gl022144",
     "locations": [
      "Section 2",
      "Table 1",
      "Section 4",
      "Table 2"
     ],
     "finding": "The R-3c BM4 row is an explicit source fit for the a-a-a- tilt branch."
    },
    "primary_data_check": {
     "status": "theoretical_parameterization_only",
     "audit_date": "2026-09-05",
     "finding": "The source publishes complete coefficients and independent density checkpoints but not the underlying E(V) grid or fit covariance."
    }
   },
   "source_lineage": [
    {
     "role": "scientific calculation, fit, and coefficients",
     "citation": "Caracas et al. (2005), Section 4 and Table 2",
     "doi": "10.1029/2004GL022144"
    }
   ]
  }
 ],
 "format": "peritheos.material",
 "identifier": "casio3_perovskite_r3c",
 "units": {
  "pressure": "GPa",
  "temperature": "K",
  "volume": "angstrom^3/conventional_unit_cell"
 }
}

File: peritheos/data/materials/casio3_perovskite_tetragonal.eosmat
{
  "format_version": 5,
  "identifier": "casio3_perovskite_tetragonal",
  "name": "Tetragonal CaSiO3 perovskite",
  "formula": "CaSiO3",
  "phase": "room-temperature tetragonal CaSiO3 perovskite",
  "units": {"pressure": "GPa", "temperature": "K", "volume": "angstrom^3/conventional_unit_cell"},
  "formula_units_per_cell": 1,
  "eos_records": [
    {
      "identifier": "casio3_perovskite_tetragonal_shim_2002_bm3_1",
      "label": "Shim et al. (2002), tetragonal CaSiO3 BM3",
      "check": {
        "reproduction": "reproduced",
        "compared": "published_fit",
        "warning": null,
        "source_check": "verified",
        "source_checked_on": "2026-09-06",
        "source_note": "Six diffraction images at 19.7-45.8 GPa support a source-owned BM3 fit with adopted V0 and K0' and fitted K0=255(5) GPa. Rows 408-409 in LitCurate are incomplete literature comparisons, not additional fits by this paper.",
        "audit": "../audits/casio3_perovskite_tetragonal.audit.json#casio3_perovskite_tetragonal_shim_2002_bm3_1"
      },
      "model": "BM3",
      "temperature_ref": 300.0,
      "parameters": {
        "V0": {"value": 45.58, "error": null, "fixed": true},
        "K0": {"value": 255.0, "error": 5.0},
        "K0_prime": {"value": 4.0, "error": null, "fixed": true}
      },
      "parameter_error_confidence": 0.6826894921370859,
      "parameter_covariance": null,
      "validity": {
        "pressure_gpa": [19.7, 45.8],
        "temperature_k": [300.0, 300.0],
        "notes": [
          "The measurements were made after laser annealing and temperature quench; the paper does not establish this tetragonal structure as the simultaneous high-temperature phase.",
          "V0 is an adopted zero-pressure extrapolation because CaSiO3 perovskite is not recovered as this phase at ambient conditions."
        ]
      },
      "experimental_pressure_range_gpa": [19.7, 45.8],
      "experimental_temperature_range_k": [300.0, 300.0],
      "determination_method": "experimental",
      "record_kind": "published",
      "notes": "The stored volume basis is the source's P4/mmm pseudocell (Z=1), while the phase identity remains generically tetragonal because P4/mmm and I4/mmm refinements gave nearly identical residuals. Figure 2a supporting observations are now bundled as an explicitly digitized dataset; the 19.7 GPa cubic refinement is flagged separately.",
      "supporting_datasets": ["casio3_perovskite_tetragonal_shim_2002_figure2a_digitized"],
      "reference": {
        "authors": ["Shim", "Jeanloz", "Duffy"],
        "year": 2002,
        "title": "Tetragonal structure of CaSiO3 perovskite above 20 GPa",
        "source": "Geophysical Research Letters",
        "volume": "29",
        "locator": "2166",
        "doi": "10.1029/2002GL016148"
      },
      "equation_kind": "isothermal",
      "volume_basis": {"kind": "formula_units", "formula_units": 1.0, "molar_mass_g_mol": 116.161}
    }
  ],
  "aliases": ["tetragonal davemaoite", "tetragonal Ca-perovskite"],
  "cell_contents": "The EOS volume follows the source's one-formula-unit P4/mmm pseudocell indexing. The diffraction data do not uniquely distinguish P4/mmm from an octahedrally rotated tetragonal supercell.",
  "symmetry": "TETRAGONAL",
  "atom_sites": [],
  "peaks": [],
  "notes": "Shim et al. (2002) resolve tetragonal splitting above 20 GPa but explicitly leave the exact space group open. No unique atomic model, lattice metric, or ambient structure is inferred.",
  "datasets": [
    {
      "identifier": "casio3_perovskite_tetragonal_shim_2002_figure2a_digitized",
      "kind": "pressure_volume_digitized",
      "description": "Six unique room-temperature Figure 2a P-V states: five tetragonal and one cubic refinement at 19.7 GPa. Vector marker-center digitization; no numerical source table.",
      "reference": {
        "authors": ["Shim", "Jeanloz", "Duffy"],
        "year": 2002,
        "title": "Tetragonal structure of CaSiO3 perovskite above 20 GPa",
        "source": "Geophysical Research Letters",
        "volume": "29",
        "locator": "2166",
        "doi": "10.1029/2002GL016148"
      },
      "source_location": "Paragraph 7 for printed pressures; Figure 2a and caption, journal page 19-2 (PDF page 2) for volumes and error bars; paragraph 10 for adopted V0",
      "source_url": "https://duffy.princeton.edu/sites/g/files/toruqf616/files/shim_et_al-2002-grl.pdf",
      "columns": [
        {"name": "source_order", "quantity": "source_order", "unit": "1", "role": "flag"},
        {"name": "pressure_gpa", "quantity": "pressure", "unit": "GPa", "role": "value"},
        {"name": "plot_pressure_gpa", "quantity": "pressure", "unit": "GPa", "role": "value"},
        {"name": "volume_ratio", "quantity": "volume_ratio", "unit": "1", "role": "value"},
        {"name": "volume_a3", "quantity": "formula_unit_volume", "unit": "angstrom^3/formula_unit", "role": "value"},
        {
          "name": "pressure_plot_sigma_gpa",
          "quantity": "pressure",
          "unit": "GPa",
          "role": "standard_deviation",
          "of": "pressure_gpa"
        },
        {
          "name": "volume_plot_sigma_a3",
          "quantity": "formula_unit_volume",
          "unit": "angstrom^3/formula_unit",
          "role": "standard_deviation",
          "of": "volume_a3"
        },
        {
          "name": "pressure_digitization_bound_gpa",
          "quantity": "pressure",
          "unit": "GPa",
          "role": "bound",
          "of": "plot_pressure_gpa"
        },
        {
          "name": "volume_digitization_bound_a3",
          "quantity": "formula_unit_volume",
          "unit": "angstrom^3/formula_unit",
          "role": "bound",
          "of": "volume_a3"
        },
        {"name": "plot_x_pt", "quantity": "pdf_plot_x_coordinate", "unit": "PDF point", "role": "flag"},
        {"name": "plot_y_pt", "quantity": "pdf_plot_y_coordinate", "unit": "PDF point", "role": "flag"},
        {"name": "source_refinement", "quantity": "source_refinement_model", "unit": "1", "role": "flag"}
      ],
      "resource": {
        "path": "datasets/casio3-perovskite-tetragonal-shim-2002-figure2a-digitized.csv",
        "sha256": "9ae3bac91e3bd3affb33229514a87c459c03b753e8c22412a3f6b0d89eaf8bbc",
        "media_type": "text/csv"
      },
      "used_by_eos_records": ["casio3_perovskite_tetragonal_shim_2002_bm3_1"],
      "uncertainty": {
        "source": "Figure 2 caption defines error bars as 1-sigma. Stored plot_sigma columns are digitized bar halfwidths, not exact original numerical errors. Some volume bars are smaller than the conservative digitization bound.",
        "digitization": "A conservative 0.1 PDF-point coordinate bound is propagated independently along each calibrated axis. These bounds describe graph-coordinate recovery and are not Gaussian sigmas or original fit weights. The pressure bound applies only to plot_pressure_gpa and does not describe the printed pressure values or source plotting/rounding offsets.",
        "conversion": "volume_a3=45.58*volume_ratio. The adopted V0 has no reported uncertainty; its error is not invented or propagated."
      },
      "provenance": {
        "type": "digitized_from_figure",
        "digitized_on": "2026-10-08",
        "source_pdf_sha256": "ad622245ea2b6b1171dcd533139be36362bf838fd7f9f3d1237b20f8c7739cdf",
        "script": "scripts/digitize_shim_2002_figure2.py",
        "axis_calibration_pdf_points": {
          "pressure": [
            [328.29400634765625, 0.0],
            [537.4310302734375, 50.0]
          ],
          "volume_ratio": [
            [481.09600830078125, 1.0],
            [574.0460205078125, 0.86]
          ]
        },
        "coordinate_bound_pt": 0.1,
        "adopted_v0_a3": 45.58,
        "method": "Read PDF vector circle centers and error-bar stem endpoints, calibrated to the printed linear axes. Use final white cubic marker and replacement error bars only at 19.7 GPa; exclude the overdrawn black duplicate, legend, comparison curves and c/a panel. Use the six pressures printed in paragraph 7 as pressure_gpa; retain independent graph readings as plot_pressure_gpa.",
        "reported_pressure_gpa": [19.7, 24.2, 25.2, 26.6, 36.1, 45.8]
      },
      "notes": "Supporting comparison dataset for the published BM3, with source_refinement preserved per row. P4/mmm pseudocell volumes have Z=1; space-group identity remains unresolved. Measurements followed laser annealing and quench; these are not simultaneous high-temperature data. Extra stored decimals allow reproducible extraction and conversion, not extra experimental precision. No new published-fit manifest, coefficients or pressure calibration is assigned. Contributor transcription/normalization/metadata rights do not replace third-party source rights. Diagnostic fits use printed pressures with digitized volumes and source error bars."
    }
  ],
  "source": {
    "structure_reference": {
      "authors": ["Shim", "Jeanloz", "Duffy"],
      "year": 2002,
      "title": "Tetragonal structure of CaSiO3 perovskite above 20 GPa",
      "source": "Geophysical Research Letters",
      "volume": "29",
      "locator": "2166",
      "doi": "10.1029/2002GL016148"
    },
    "article_url": "https://duffy.princeton.edu/sites/g/files/toruqf616/files/shim_et_al-2002-grl.pdf",
    "structure_location": "Figures 1-2; paragraphs 13-16 and 19, pp. 19-3 to 19-4.",
    "indexing_model": {
      "space_group": "P4/mmm",
      "formula_units_per_cell": 1,
      "status": "source_indexing_and_refinement_model_not_unique_space_group",
      "source_location": "Figures 1-2 and paragraph 15.",
      "notes": "P4/mmm supplies the published cell indexing and volume basis. Paragraph 15 gives Rwp=6.9% for P4/mmm and 7.1% for I4/mmm; paragraph 19 explicitly calls for further studies to confirm the space-group assignment."
    },
    "related_material": "ca_perovskite_tetragonal",
    "notes": "The separate ca_perovskite_tetragonal card represents the I4/mcm model used by later studies. Chen et al. (2018), DOI 10.2138/am-2018-6087, p. 465, favors octahedral rotation but leaves the exact space group uncertain. Sun et al. (2022), DOI 10.2138/am-2021-7913, p. 113, identifies a 211 reflection favoring I4/mcm among the four tested tetragonal models. Those later observations do not uniquely determine the structure of the Shim (2002) samples, whose pseudocubic c/a is less than one."
  }
}

File: peritheos/data/materials/cd_sun_2010_legacy.eosmat
{
 "format": "peritheos.material",
 "format_version": 3,
 "identifier": "cd_sun_2010_legacy",
 "name": "Cd legacy compression aggregate (Sun 2010)",
 "formula": "Cd",
 "phase": "legacy multi-source compression aggregate; phase unresolved",
 "aliases": [
  "Cd"
 ],
 "cell_contents": "One chemical formula unit; no crystallographic conventional cell is inferred.",
 "units": {
  "pressure": "GPa",
  "temperature": "K",
  "volume": "angstrom^3/conventional_unit_cell"
 },
 "formula_units_per_cell": 1,
 "atom_sites": [],
 "peaks": [],
 "source": {
  "article_url": "https://doi.org/10.1515/zna-2010-1-202",
  "article_sha256": "57b6c4ff8b59dcc3734aa9507de0f62610839363a8e5ae790ed8f71e6fa66db4",
  "parameter_table": "sun-2010-table2-morse-eos-parameters.csv",
  "parameter_table_sha256": "e71613962b7df52559b8633546a7513b902ce1b5d8d4a7666e0476464123ca68"
 },
 "notes": "Separate phase-unresolved card for historical universal-EOS benchmark fits; it must not be merged with a specific crystallographic phase or used as a modern pressure standard.",
 "eos_records": [
  {
   "identifier": "cd_sun_2010_sms4_1",
   "label": "Sun et al. (2010), Cd SMS4 legacy benchmark",
   "record_kind": "published",
   "equation_kind": "isothermal",
   "reference": {
    "authors": [
     "Sun",
     "Wu",
     "Guo",
     "Cai"
    ],
    "year": 2010,
    "title": "Two Universal Equations of State for Solids",
    "source": "Zeitschrift fuer Naturforschung A",
    "volume": "65",
    "locator": "34-44",
    "doi": "10.1515/zna-2010-1-202"
   },
   "volume_basis": {
    "kind": "formula_units",
    "formula_units": 1,
    "molar_mass_g_mol": 112.414
   },
   "eos": {
    "type": "SunMorse4",
    "model": "sun_morse_4",
    "parameters": {
     "V0": 21.587007873260006,
     "K0": 49.594,
     "K0_prime": 5.927
    }
   },
   "parameter_errors": {
    "V0": null,
    "K0": null,
    "K0_prime": null
   },
   "parameter_error_confidence": null,
   "parameter_covariance": null,
   "fixed_parameters": [],
   "experimental_pressure_range_gpa": [
    0.0,
    100.0
   ],
   "pressure_range_status": "reported_exactly",
   "validity": {
    "pressure_gpa": [
     0.0,
     100.0
    ],
    "notes": [
     "This is the exact source fit range, not a verified single-phase stability range.",
     "The source does not republish row-level volumes, weights, or pressure calibrations."
    ]
   },
   "notes": "Table 2 SMS4 preferred benchmark family. The source fits a legacy normalized-compression compilation and reports no parameter uncertainties or covariance. The material card is phase-unresolved because the article does not preserve phase-resolved observation lineage.",
   "pressure_calibration": {
    "status": "unresolved",
    "methods": [],
    "recalculation": {
     "status": "not_possible",
     "notes": "Exact row-wise legacy observations and their pressure calibrations are not republished."
    },
    "audit_date": "2026-09-05",
    "notes": "No pressure scale is inferred from the compiled material label or publication era."
   },
   "parameter_provenance": {
    "source_solid": "Cd",
    "table_prefix": "sms4",
    "V0": "Table 2, experimental molar volume converted with exact Avogadro constant",
    "K0": "Table 2, SMS4",
    "K0_prime": "Table 2, SMS4",
    "fit_range": "Table 1",
    "mean_pressure_error_gpa": 0.544
   },
   "scientific_validation": {
    "status": "primary_source_validated",
    "note": "Independently checked against the cited primary publication (published article or official/author copy); no external software catalog was used as scientific authority.",
    "audit_date": "2026-09-01",
    "verified_fields": [
     "equation",
     "parameters",
     "units",
     "reference_state",
     "phase",
     "published_uncertainties",
     "validity"
    ],
    "primary_source_check": {
     "access_url": "https://doi.org/10.1515/zna-2010-1-202",
     "locations": [
      "Equations (3)-(15)",
      "Tables 1-2"
     ],
     "finding": "The paper explicitly defines all three models and prints V0, K0, K0-prime, the pressure range, and mean pressure error for every fitted solid.",
     "doi": "10.1515/zna-2010-1-202"
    },
    "primary_data_check": {
     "status": "parameterization_only",
     "audit_date": "2026-09-05",
     "source_locations": [
      "Tables 1-2; cited legacy compression compilations"
     ],
     "finding": "Source coefficients are complete and executable, but the fitted row-level compression observations and regression weights are not republished."
    }
   },
   "source_lineage": [
    {
     "role": "scientific equation, fit, and coefficients",
     "citation": "Sun et al. (2010), equations (6)-(9), Tables 1-2 (SMS4)",
     "doi": "10.1515/zna-2010-1-202"
    },
    {
     "role": "legacy normalized-compression observations",
     "citation": "Kennedy and Keeler (1972), except the source's separately cited H2, W, and NaCl datasets"
    }
   ]
  },
  {
   "identifier": "cd_sun_2010_sms3_1",
   "label": "Sun et al. (2010), Cd SMS3 legacy benchmark",
   "record_kind": "published",
   "equation_kind": "isothermal",
   "reference": {
    "authors": [
     "Sun",
     "Wu",
     "Guo",
     "Cai"
    ],
    "year": 2010,
    "title": "Two Universal Equations of State for Solids",
    "source": "Zeitschrift fuer Naturforschung A",
    "volume": "65",
    "locator": "34-44",
    "doi": "10.1515/zna-2010-1-202"
   },
   "volume_basis": {
    "kind": "formula_units",
    "formula_units": 1,
    "molar_mass_g_mol": 112.414
   },
   "eos": {
    "type": "SunMorse3",
    "model": "sun_morse_3",
    "parameters": {
     "V0": 21.587007873260006,
     "K0": 49.233,
     "K0_prime": 6.066
    }
   },
   "parameter_errors": {
    "V0": null,
    "K0": null,
    "K0_prime": null
   },
   "parameter_error_confidence": null,
   "parameter_covariance": null,
   "fixed_parameters": [],
   "experimental_pressure_range_gpa": [
    0.0,
    100.0
   ],
   "pressure_range_status": "reported_exactly",
   "validity": {
    "pressure_gpa": [
     0.0,
     100.0
    ],
    "notes": [
     "This is the exact source fit range, not a verified single-phase stability range.",
     "The source does not republish row-level volumes, weights, or pressure calibrations."
    ]
   },
   "notes": "Table 2 SMS3 same-data model sensitivity. The source fits a legacy normalized-compression compilation and reports no parameter uncertainties or covariance. The material card is phase-unresolved because the article does not preserve phase-resolved observation lineage.",
   "pressure_calibration": {
    "status": "unresolved",
    "methods": [],
    "recalculation": {
     "status": "not_possible",
     "notes": "Exact row-wise legacy observations and their pressure calibrations are not republished."
    },
    "audit_date": "2026-09-05",
    "notes": "No pressure scale is inferred from the compiled material label or publication era."
   },
   "parameter_provenance": {
    "source_solid": "Cd",
    "table_prefix": "sms3",
    "V0": "Table 2, experimental molar volume converted with exact Avogadro constant",
    "K0": "Table 2, SMS3",
    "K0_prime": "Table 2, SMS3",
    "fit_range": "Table 1",
    "mean_pressure_error_gpa": 0.707
   },
   "scientific_validation": {
    "status": "primary_source_validated",
    "note": "Independently checked against the cited primary publication (published article or official/author copy); no external software catalog was used as scientific authority.",
    "audit_date": "2026-09-01",
    "verified_fields": [
     "equation",
     "parameters",
     "units",
     "reference_state",
     "phase",
     "published_uncertainties",
     "validity"
    ],
    "primary_source_check": {
     "access_url": "https://doi.org/10.1515/zna-2010-1-202",
     "locations": [
      "Equations (3)-(15)",
      "Tables 1-2"
     ],
     "finding": "The paper explicitly defines all three models and prints V0, K0, K0-prime, the pressure range, and mean pressure error for every fitted solid.",
     "doi": "10.1515/zna-2010-1-202"
    },
    "primary_data_check": {
     "status": "parameterization_only",
     "audit_date": "2026-09-05",
     "source_locations": [
      "Tables 1-2; cited legacy compression compilations"
     ],
     "finding": "Source coefficients are complete and executable, but the fitted row-level compression observations and regression weights are not republished."
    }
   },
   "source_lineage": [
    {
     "role": "scientific equation, fit, and coefficients",
     "citation": "Sun et al. (2010), equations (6)-(9), Tables 1-2 (SMS3)",
     "doi": "10.1515/zna-2010-1-202"
    },
    {
     "role": "legacy normalized-compression observations",
     "citation": "Kennedy and Keeler (1972), except the source's separately cited H2, W, and NaCl datasets"
    }
   ]
  }
 ]
}

File: peritheos/data/materials/cementite.eosmat
{
  "format_version": 5,
  "identifier": "cementite",
  "name": "Cementite",
  "formula": "Fe3C",
  "units": {"pressure": "GPa", "temperature": "K", "volume": "angstrom^3/conventional_unit_cell"},
  "formula_units_per_cell": 4,
  "eos_records": [
    {
      "identifier": "cementite_scott_2001_bm3_1",
      "label": "Scott et al. (2001), cementite BM3",
      "check": {
        "reproduction": "close",
        "compared": "published_fit",
        "warning": null,
        "source_check": "verified",
        "source_checked_on": "2026-09-01",
        "source_note": "The stored record is the reported 300 K third-order Birch-Murnaghan fit. V0 is the independently measured ambient reference volume; the paper reports no fit covariance or confidence convention for the printed +/- values. The abstract and title round the compression range to 73 GPa; Figure 1 labels the highest diffraction pattern 73.2 GPa, which is retained as the experimental maximum.",
        "audit": "../audits/cementite.audit.json#cementite_scott_2001_bm3_1"
      },
      "model": "BM3",
      "temperature_ref": 300.0,
      "parameters": {
        "V0": {"value": 155.26, "error": 0.14, "fixed": true},
        "K0": {"value": 175.4, "error": 3.5},
        "K0_prime": {"value": 5.1, "error": 0.3}
      },
      "parameter_error_confidence": null,
      "experimental_pressure_range_gpa": [0.0, 73.2],
      "experimental_temperature_range_k": [300.0, 300.0],
      "determination_method": "experimental",
      "notes": "Weighted BM3 fit to 300 K compression data, with V0 fixed at the separately measured ambient unit-cell volume. The highest diffraction pattern is at 73.2 GPa (Figure 1); the title and abstract round this to 73 GPa.",
      "reference": {
        "authors": ["Scott", "Williams", "Knittle"],
        "year": 2001,
        "title": "Stability and equation of state of Fe3C to 73 GPa: Implications for carbon in the Earth's core",
        "source": "Geophys. Res. Lett.",
        "volume": "28",
        "locator": "1875-1878",
        "doi": "10.1029/2000GL012606"
      }
    },
    {
      "identifier": "cementite_prescher_2012_full_range_bm3",
      "label": "Prescher et al. (2012), full-range BM3 (adopted V0)",
      "check": {
        "reproduction": "reproduced",
        "compared": "published_fit",
        "warning": null,
        "source_check": "verified",
        "source_checked_on": "2026-10-30",
        "source_note": "Published K coefficients/errors preserved. Unprinted V0 supplied by explicit Figure 1 full-curve adoption; source constraint and original workflow unresolved. See docs/literature-reproductions/prescher-2012-recovery.md",
        "audit": "../audits/cementite.audit.json#cementite_prescher_2012_full_range_bm3"
      },
      "model": "BM3",
      "temperature_ref": 293,
      "parameters": {
        "V0": {"value": 154.5678863704812, "fixed": true},
        "K0": {"value": 161, "error": 2},
        "K0_prime": {"value": 5.9, "error": 0.2}
      },
      "parameter_error_confidence": null,
      "experimental_pressure_range_gpa": [0, 47.4],
      "experimental_temperature_range_k": [293, 293],
      "pressure_range_status": "reported_qualitatively",
      "determination_method": "experimental",
      "notes": "Full-range BM3 fit; the primary dataset is the 19 Table S1 points with ruby pressures (1.8-47.4 GPa); the main text rounds the upper limit to 47 GPa. V0 is not printed in the paper: it is adopted from the published calculated full-range curve, not from the ambient measurement, and held fixed. Its error and whether the authors fixed V0 are unknown.",
      "fit_datasets": ["cementite_prescher_2012_table_s1"],
      "reference": {
        "authors": ["Prescher", "Dubrovinsky", "McCammon", "Glazyrin", "Nakajima", "Kantor", "Merlini", "Hanfland"],
        "year": 2012,
        "title": "Structurally hidden magnetic transitions in Fe3C at high pressures",
        "source": "Physical Review B",
        "volume": "85",
        "locator": "140402(R)",
        "doi": "10.1103/PhysRevB.85.140402"
      }
    },
    {
      "identifier": "cementite_li_2002_bm3",
      "label": "Li et al. (2002), 300 K BM3",
      "check": {
        "reproduction": "reproduced",
        "compared": "published_fit",
        "warning": null,
        "source_check": "verified",
        "source_checked_on": "2026-10-30",
        "source_note": "Published BM3 coefficients preserved with measured V0 fixed; direct source-equation and conditional coefficient checks pass. See docs/literature-reproductions/li-2002-fe3c.md",
        "audit": "../audits/cementite.audit.json#cementite_li_2002_bm3"
      },
      "model": "BM3",
      "temperature_ref": 300,
      "parameters": {
        "V0": {"value": 155.28, "error": 0.11, "fixed": true},
        "K0": {"value": 174, "error": 6},
        "K0_prime": {"value": 4.8, "error": 0.8}
      },
      "parameter_error_confidence": null,
      "experimental_pressure_range_gpa": [0.0001, 30.5],
      "experimental_temperature_range_k": [299, 301],
      "pressure_range_status": "reported_exactly",
      "determination_method": "experimental",
      "record_kind": "published",
      "notes": "300 K BM3 fit with V0 fixed, as in the source, at the measured ambient volume of the conventional Pnma cell (Z = 4). Coefficients are on the original pressure scale, not the Litasov (2013) recalibration. No crystallographic transition was observed to 30.5 GPa; the magnetic state was not measured.",
      "fit_datasets": ["cementite_li_2002_table1"],
      "reference": {
        "authors": ["J. Li", "H. K. Mao", "Y. Fei", "E. Gregoryanz", "M. Eremets", "C. S. Zha"],
        "year": 2002,
        "title": "Compression of Fe3C to 30 GPa at room temperature",
        "source": "Physics and Chemistry of Minerals",
        "volume": "29",
        "issue": "3",
        "locator": "166-169",
        "doi": "10.1007/s00269-001-0224-4"
      }
    },
    {
      "identifier": "cementite_ono_mibe_2010_bm3",
      "label": "Ono and Mibe (2010), original experimental 300 K BM3, below 35 GPa",
      "check": {
        "reproduction": "untested",
        "compared": "source_equation",
        "warning": "Qualified use only; see the audit.",
        "warning_reason": "Fitted only to 34.3 GPa at 300 K; the V0 constraint, fit weights and coefficient errors are not reported.",
        "source_check": "verified",
        "source_checked_on": "2026-11-01",
        "source_note": "Original experimental BM3 at 300 K, restricted to the below-35-GPa fit (last measured fit point 34.3 GPa). V0=155.4(2) A^3 is adopted from the measured Table 1 ambient cell and checked against Figure 4; the paper does not explicitly state its V0 fitting constraint. K0=167 GPa and K0_prime=6.7 are the original Table 3 values, without reported coefficient errors. Source-equation agreement is checked at graphical resolution; the separate fixed-anchor equal-pressure refit is diagnostic, not coefficient parity or recovery of author weights. Original pressures and all 14 measurements are preserved. No Litasov recalibration, 0 K DFT branch, high-pressure magnetic transition model or thermal extrapolation is substituted.",
        "audit": "../audits/cementite.audit.json#cementite_ono_mibe_2010_bm3"
      },
      "model": "BM3",
      "temperature_ref": 300,
      "parameters": {
        "V0": {"value": 155.4, "error": 0.2},
        "K0": {"value": 167, "error": null},
        "K0_prime": {"value": 6.7, "error": null}
      },
      "parameter_error_confidence": null,
      "validity": {
        "pressure_gpa": [0, 34.3],
        "temperature_k": [300, 300],
        "notes": [
          "Measurements reach 66.5 GPa, but this fit uses only those to 34.3 GPa (Table 3: ≤ 35 GPa).",
          "Low-pressure ferromagnetic branch as assigned by the source; no magnetic transition is modelled."
        ]
      },
      "experimental_pressure_range_gpa": [0, 34.3],
      "experimental_temperature_range_k": [300, 300],
      "pressure_range_status": "reported_exactly",
      "range_provenance": {
        "pressure": "Figure 4 experimental fit <35 GPa; Table 3 <=35 GPa; Table 1 actual included span 0-34.3 GPa",
        "temperature": "Figure 4 experimental circles at 300 K; Methods/Results post-anneal XRD"
      },
      "determination_method": "experimental",
      "record_kind": "published",
      "notes": "Original experimental 300 K BM3 fit below 35 GPa (Table 3), on the original pressure scale, not the Litasov recalibration. V0 is the measured ambient cell of Table 1; the paper does not explicitly state its V0 fitting constraint.",
      "fit_datasets": ["cementite_ono_mibe_2010_table1"],
      "reference": {
        "authors": ["Ono, S.", "Mibe, K."],
        "year": 2010,
        "title": "Magnetic transition of iron carbide at high pressures",
        "source": "Physics of the Earth and Planetary Interiors",
        "volume": "180",
        "locator": "1-6",
        "doi": "10.1016/j.pepi.2010.03.008"
      }
    }
  ],
  "aliases": ["cohenite", "iron carbide"],
  "symmetry": "ORTHORHOMBIC",
  "space_group": "Pnma",
  "space_group_number": 62,
  "lattice": {"a": 5.091, "b": 6.743, "c": 4.5227577357, "alpha": 90.0, "beta": 90.0, "gamma": 90.0},
  "atom_sites": [
    {"element": "Fe", "wyckoff": "8d", "x": 0.1846, "y": 0.0594, "z": 0.334, "occupancy": 1.0},
    {"element": "Fe", "wyckoff": "4c", "x": 0.0346, "y": 0.25, "z": 0.8377, "occupancy": 1.0},
    {"element": "C", "wyckoff": "4c", "x": 0.8984, "y": 0.25, "z": 0.4467, "occupancy": 1.0}
  ],
  "peaks": [],
  "notes": "Cementite coordinates and ambient axial ratios are from Wood et al., J. Appl. Cryst. 37, 82-90 (2004), doi:10.1107/S0021889803024695. The c axis is normalized to Scott et al.'s EoS V0.",
  "datasets": [
    {
      "identifier": "cementite_scott_2001_figure3_digitized",
      "kind": "pressure_volume_ratio_digitized",
      "description": "Twenty-one plotted 300 K cementite compression observations digitized from Figure 3. Experimental pressure and volume error bars are included where their endpoints are separable; blank error fields mean that no defensible bar extent could be recovered, not zero error. The open temperature-quenched point was excluded.",
      "reference": {
        "authors": ["Scott", "Williams", "Knittle"],
        "year": 2001,
        "source": "Geophys. Res. Lett.",
        "volume": "28",
        "locator": "1875-1878",
        "doi": "10.1029/2000GL012606"
      },
      "source_location": "Figure 3, filled-symbol 300 K compression series",
      "columns": [
        {"name": "pressure_gpa", "quantity": "pressure", "unit": "GPa", "role": "value"},
        {"name": "volume_ratio", "quantity": "relative_volume", "unit": "dimensionless", "role": "value"},
        {
          "name": "pressure_error_gpa",
          "quantity": "pressure",
          "unit": "GPa",
          "role": "uncertainty",
          "of": "pressure_gpa"
        },
        {
          "name": "volume_ratio_error",
          "quantity": "relative_volume",
          "unit": "dimensionless",
          "role": "uncertainty",
          "of": "volume_ratio"
        },
        {
          "name": "pressure_digitization_uncertainty_gpa",
          "quantity": "pressure",
          "unit": "GPa",
          "role": "uncertainty",
          "of": "pressure_gpa"
        },
        {
          "name": "volume_ratio_digitization_uncertainty",
          "quantity": "relative_volume",
          "unit": "dimensionless",
          "role": "uncertainty",
          "of": "volume_ratio"
        }
      ],
      "resource": {
        "path": "datasets/cementite-scott-2001-figure3-digitized.csv",
        "sha256": "bf198807ec30f0b978d73e6d31791e07677ba8c8d393ff706e5875d6039e5b19",
        "media_type": "text/csv"
      },
      "used_by_eos_records": ["cementite_scott_2001_bm3_1"],
      "provenance": {
        "type": "digitized_from_figure",
        "method": "Extracted the 300 dpi one-bit journal page image from the locally archived PDF; located filled-marker centers by distance-transform maxima; calibrated against the printed axes. For visually separable error bars, straight vertical and horizontal stems and their terminal caps were isolated locally and converted to symmetric plotted uncertainties.",
        "source_pdf_sha256": "abca7f6489523e6c6148cc721e3a79fa942fd444bae873bd9abd1c52871ae7e9",
        "axis_calibration_pixels_300dpi": {
          "volume_ratio": [
            [283.0, 1.0],
            [412.0, 0.95]
          ],
          "pressure": [
            [837.0, 0.0],
            [768.0, 10.0]
          ]
        },
        "quality_control": {"published_bm3_rms_pressure_residual_gpa": 1.6574, "published_bm3_max_abs_pressure_residual_gpa": 3.9486},
        "digitized_on": "2026-09-03"
      }
    },
    {
      "identifier": "cementite_prescher_2012_table_s1",
      "kind": "pressure_volume_structure",
      "description": "Primary experimental dataset for the Prescher (2012) full-range EOS: all 19 numbered p1-p19 final Table S1 states, with published ruby pressures and source coordinate widths at 293 K. No ambient point is included. The p16 source volume is 133.25 A^3; intermediate/alternate archived cells are not substituted. Supporting data for other cementite records, not input to Scott (2001). Original axis setting and raw tokens are retained.",
      "reference": {
        "authors": ["Prescher", "Dubrovinsky", "McCammon", "Glazyrin", "Nakajima", "Kantor", "Merlini", "Hanfland"],
        "year": 2012,
        "doi": "10.1103/PhysRevB.85.140402",
        "title": "Structurally hidden magnetic transitions in Fe3C at high pressures",
        "source": "Physical Review B",
        "volume": "85",
        "locator": "140402(R)"
      },
      "source_location": "User-supplied final PRB supplement, Table S1, pages 1-2; temperature from main paper experimental section, page 140402-2.",
      "columns": [
        {"name": "source_row", "quantity": "index", "unit": "dimensionless", "role": "value"},
        {"name": "source_page", "quantity": "index", "unit": "dimensionless", "role": "value"},
        {"name": "pressure_gpa", "quantity": "pressure", "unit": "GPa", "role": "value"},
        {
          "name": "pressure_error_gpa",
          "quantity": "pressure",
          "unit": "GPa",
          "role": "uncertainty",
          "of": "pressure_gpa"
        },
        {"name": "r1_percent", "quantity": "diffraction_refinement_residual", "unit": "percent", "role": "value"},
        {"name": "a_angstrom", "quantity": "lattice_parameter", "unit": "angstrom", "role": "value"},
        {
          "name": "a_error_angstrom",
          "quantity": "lattice_parameter",
          "unit": "angstrom",
          "role": "uncertainty",
          "of": "a_angstrom"
        },
        {"name": "b_angstrom", "quantity": "lattice_parameter", "unit": "angstrom", "role": "value"},
        {
          "name": "b_error_angstrom",
          "quantity": "lattice_parameter",
          "unit": "angstrom",
          "role": "uncertainty",
          "of": "b_angstrom"
        },
        {"name": "c_angstrom", "quantity": "lattice_parameter", "unit": "angstrom", "role": "value"},
        {
          "name": "c_error_angstrom",
          "quantity": "lattice_parameter",
          "unit": "angstrom",
          "role": "uncertainty",
          "of": "c_angstrom"
        },
        {"name": "volume_a3", "quantity": "conventional_unit_cell_volume", "unit": "angstrom^3", "role": "value"},
        {
          "name": "volume_error_a3",
          "quantity": "conventional_unit_cell_volume",
          "unit": "angstrom^3",
          "role": "uncertainty",
          "of": "volume_a3"
        },
        {"name": "temperature_k", "quantity": "temperature", "unit": "K", "role": "value"}
      ],
      "resource": {
        "path": "datasets/cementite-prescher-2012-table-s1.csv",
        "sha256": "eb0b6ffb6fc0e12bd72e51da27a3b0f71d917aadb59f00651331c58629447843",
        "media_type": "text/csv"
      },
      "used_by_eos_records": ["cementite_prescher_2012_full_range_bm3"],
      "uncertainty": {
        "reported_as": "Parenthesized last-digit widths; confidence unspecified",
        "pressure": "Error calculated from the difference between ruby pressure readings before and after each measurement; not assumed to be an independent standard deviation.",
        "covariance": "not_reported"
      },
      "provenance": {
        "type": "primary_table_transcription",
        "source_pdf_sha256": "ef63531041dd2ee4feac3990c267192c052ad71c155ec640915638f165f8e237",
        "raw_tokens": "datasets/cementite-prescher-2012-table-s1-tokens.json",
        "transcription_method": "PDF text words grouped by each pressure-row baseline and table-column coordinates; both complete source pages visually checked.",
        "normalization": "Error digits expanded according to printed decimals. Reported V is retained independently of the rounded product a*b*c. Constant 293 K comes from the main article, not a new temperature measurement."
      }
    },
    {
      "identifier": "cementite_li_2002_table1",
      "kind": "pressure_volume_lattice_with_reference_card",
      "description": "Complete original-scale Table 1. Row 1 is a reference-card comparison (kind 0), row 2 a measured ambient anchor (kind 1), rows 3-14 measured nonambient observations (kind 2). All printed pressure, lattice, volume and paired neon uncertainties retained; confidence unspecified.",
      "reference": {
        "authors": ["J. Li", "H. K. Mao", "Y. Fei", "E. Gregoryanz", "M. Eremets", "C. S. Zha"],
        "year": 2002,
        "title": "Compression of Fe3C to 30 GPa at room temperature",
        "source": "Physics and Chemistry of Minerals",
        "volume": "29",
        "issue": "3",
        "locator": "166-169",
        "doi": "10.1007/s00269-001-0224-4"
      },
      "source_location": "Table 1 and footnotes a-b, printed p. 167, at 300 K",
      "columns": [
        {"name": "source_row", "quantity": "index", "unit": "dimensionless", "role": "value"},
        {"name": "observation_kind_code", "quantity": "source_row_kind", "unit": "dimensionless", "role": "flag"},
        {"name": "pressure_gpa", "quantity": "pressure", "unit": "GPa", "role": "value"},
        {
          "name": "pressure_gpa_error_width",
          "quantity": "pressure",
          "unit": "GPa",
          "role": "uncertainty",
          "of": "pressure_gpa"
        },
        {"name": "volume_a3", "quantity": "conventional_unit_cell_volume", "unit": "angstrom^3", "role": "value"},
        {
          "name": "volume_a3_error_width",
          "quantity": "conventional_unit_cell_volume",
          "unit": "angstrom^3",
          "role": "uncertainty",
          "of": "volume_a3"
        },
        {"name": "a_a", "quantity": "lattice_parameter", "unit": "angstrom", "role": "value"},
        {
          "name": "a_a_error_width",
          "quantity": "lattice_parameter",
          "unit": "angstrom",
          "role": "uncertainty",
          "of": "a_a"
        },
        {"name": "b_a", "quantity": "lattice_parameter", "unit": "angstrom", "role": "value"},
        {
          "name": "b_a_error_width",
          "quantity": "lattice_parameter",
          "unit": "angstrom",
          "role": "uncertainty",
          "of": "b_a"
        },
        {"name": "c_a", "quantity": "lattice_parameter", "unit": "angstrom", "role": "value"},
        {
          "name": "c_a_error_width",
          "quantity": "lattice_parameter",
          "unit": "angstrom",
          "role": "uncertainty",
          "of": "c_a"
        },
        {"name": "neon_a_a", "quantity": "lattice_parameter", "unit": "angstrom", "role": "value"},
        {
          "name": "neon_a_a_error_width",
          "quantity": "lattice_parameter",
          "unit": "angstrom",
          "role": "uncertainty",
          "of": "neon_a_a"
        }
      ],
      "rows": [
        [1, 0, 0.0001, null, 155.4, null, 5.091, null, 6.7434, null, 4.526, null, null, null],
        [2, 1, 0.0001, 1e-06, 155.28, 0.11, 5.087, 0.001, 6.752, 0.002, 4.521, 0.001, null, null],
        [3, 2, 2.5, 0.2, 153.04, 0.11, 5.063, 0.001, 6.72, 0.002, 4.498, 0.001, null, null],
        [4, 2, 4.9, 0.2, 151.37, 0.11, 5.044, 0.001, 6.697, 0.002, 4.481, 0.001, null, null],
        [5, 2, 7.9, 0.3, 148.99, 0.11, 5.022, 0.001, 6.658, 0.002, 4.456, 0.001, 3.652, 0.001],
        [6, 2, 10.9, 0.4, 146.85, 0.11, 5.0, 0.001, 6.621, 0.002, 4.436, 0.001, 3.563, 0.001],
        [7, 2, 13.4, 0.6, 145.46, 0.11, 4.982, 0.001, 6.604, 0.002, 4.421, 0.001, 3.504, 0.001],
        [8, 2, 17.2, 0.8, 143.44, 0.11, 4.96, 0.001, 6.574, 0.002, 4.399, 0.001, 3.436, 0.001],
        [9, 2, 19.5, 0.9, 141.79, 0.21, 4.94, 0.002, 6.556, 0.004, 4.378, 0.002, 3.4, 0.001],
        [10, 2, 22.1, 0.9, 140.27, 0.15, 4.924, 0.001, 6.526, 0.004, 4.365, 0.001, 3.366, 0.001],
        [11, 2, 24.3, 1.0, 139.36, 0.1, 4.91, 0.001, 6.516, 0.002, 4.356, 0.001, 3.34, 0.001],
        [12, 2, 27.2, 1.1, 138.12, 0.15, 4.896, 0.001, 6.497, 0.004, 4.342, 0.001, 3.311, 0.001],
        [13, 2, 30.3, 1.2, 136.74, 0.17, 4.882, 0.002, 6.476, 0.004, 4.325, 0.001, 3.282, 0.001],
        [14, 2, 30.5, 1.2, 136.68, 0.1, 4.877, 0.001, 6.48, 0.002, 4.325, 0.001, 3.28, 0.001]
      ],
      "used_by_eos_records": ["cementite_li_2002_bm3"],
      "source_tokens": [
        {
          "row_id": "T1-01",
          "kind": "reference_card",
          "pressure_gpa": "0.000100",
          "pressure_error_token": "",
          "a_a": "5.091",
          "a_error_token": "",
          "b_a": "6.7434",
          "b_error_token": "",
          "c_a": "4.526",
          "c_error_token": "",
          "volume_a3": "155.40",
          "volume_error_token": "",
          "neon_a_a": "",
          "neon_a_error_token": "",
          "footnote": "a"
        },
        {
          "row_id": "T1-02",
          "kind": "measured_anchor",
          "pressure_gpa": "0.000100",
          "pressure_error_token": "(1)",
          "a_a": "5.087",
          "a_error_token": "(1)",
          "b_a": "6.752",
          "b_error_token": "(2)",
          "c_a": "4.521",
          "c_error_token": "(1)",
          "volume_a3": "155.28",
          "volume_error_token": "(11)",
          "neon_a_a": "",
          "neon_a_error_token": "",
          "footnote": "b"
        },
        {
          "row_id": "T1-03",
          "kind": "measured",
          "pressure_gpa": "2.5",
          "pressure_error_token": "(2)",
          "a_a": "5.063",
          "a_error_token": "(1)",
          "b_a": "6.720",
          "b_error_token": "(2)",
          "c_a": "4.498",
          "c_error_token": "(1)",
          "volume_a3": "153.04",
          "volume_error_token": "(11)",
          "neon_a_a": "",
          "neon_a_error_token": "",
          "footnote": ""
        },
        {
          "row_id": "T1-04",
          "kind": "measured",
          "pressure_gpa": "4.9",
          "pressure_error_token": "(2)",
          "a_a": "5.044",
          "a_error_token": "(1)",
          "b_a": "6.697",
          "b_error_token": "(2)",
          "c_a": "4.481",
          "c_error_token": "(1)",
          "volume_a3": "151.37",
          "volume_error_token": "(11)",
          "neon_a_a": "",
          "neon_a_error_token": "",
          "footnote": ""
        },
        {
          "row_id": "T1-05",
          "kind": "measured",
          "pressure_gpa": "7.9",
          "pressure_error_token": "(3)",
          "a_a": "5.022",
          "a_error_token": "(1)",
          "b_a": "6.658",
          "b_error_token": "(2)",
          "c_a": "4.456",
          "c_error_token": "(1)",
          "volume_a3": "148.99",
          "volume_error_token": "(11)",
          "neon_a_a": "3.652",
          "neon_a_error_token": "(1)",
          "footnote": ""
        },
        {
          "row_id": "T1-06",
          "kind": "measured",
          "pressure_gpa": "10.9",
          "pressure_error_token": "(4)",
          "a_a": "5.000",
          "a_error_token": "(1)",
          "b_a": "6.621",
          "b_error_token": "(2)",
          "c_a": "4.436",
          "c_error_token": "(1)",
          "volume_a3": "146.85",
          "volume_error_token": "(11)",
          "neon_a_a": "3.563",
          "neon_a_error_token": "(1)",
          "footnote": ""
        },
        {
          "row_id": "T1-07",
          "kind": "measured",
          "pressure_gpa": "13.4",
          "pressure_error_token": "(6)",
          "a_a": "4.982",
          "a_error_token": "(1)",
          "b_a": "6.604",
          "b_error_token": "(2)",
          "c_a": "4.421",
          "c_error_token": "(1)",
          "volume_a3": "145.46",
          "volume_error_token": "(11)",
          "neon_a_a": "3.504",
          "neon_a_error_token": "(1)",
          "footnote": ""
        },
        {
          "row_id": "T1-08",
          "kind": "measured",
          "pressure_gpa": "17.2",
          "pressure_error_token": "(8)",
          "a_a": "4.960",
          "a_error_token": "(1)",
          "b_a": "6.574",
          "b_error_token": "(2)",
          "c_a": "4.399",
          "c_error_token": "(1)",
          "volume_a3": "143.44",
          "volume_error_token": "(11)",
          "neon_a_a": "3.436",
          "neon_a_error_token": "(1)",
          "footnote": ""
        },
        {
          "row_id": "T1-09",
          "kind": "measured",
          "pressure_gpa": "19.5",
          "pressure_error_token": "(9)",
          "a_a": "4.940",
          "a_error_token": "(2)",
          "b_a": "6.556",
          "b_error_token": "(4)",
          "c_a": "4.378",
          "c_error_token": "(2)",
          "volume_a3": "141.79",
          "volume_error_token": "(21)",
          "neon_a_a": "3.400",
          "neon_a_error_token": "(1)",
          "footnote": ""
        },
        {
          "row_id": "T1-10",
          "kind": "measured",
          "pressure_gpa": "22.1",
          "pressure_error_token": "(9)",
          "a_a": "4.924",
          "a_error_token": "(1)",
          "b_a": "6.526",
          "b_error_token": "(4)",
          "c_a": "4.365",
          "c_error_token": "(1)",
          "volume_a3": "140.27",
          "volume_error_token": "(15)",
          "neon_a_a": "3.366",
          "neon_a_error_token": "(1)",
          "footnote": ""
        },
        {
          "row_id": "T1-11",
          "kind": "measured",
          "pressure_gpa": "24.3",
          "pressure_error_token": "1.0",
          "a_a": "4.910",
          "a_error_token": "(1)",
          "b_a": "6.516",
          "b_error_token": "(2)",
          "c_a": "4.356",
          "c_error_token": "(1)",
          "volume_a3": "139.36",
          "volume_error_token": "(10)",
          "neon_a_a": "3.340",
          "neon_a_error_token": "(1)",
          "footnote": ""
        },
        {
          "row_id": "T1-12",
          "kind": "measured",
          "pressure_gpa": "27.2",
          "pressure_error_token": "1.1",
          "a_a": "4.896",
          "a_error_token": "(1)",
          "b_a": "6.497",
          "b_error_token": "(4)",
          "c_a": "4.342",
          "c_error_token": "(1)",
          "volume_a3": "138.12",
          "volume_error_token": "(15)",
          "neon_a_a": "3.311",
          "neon_a_error_token": "(1)",
          "footnote": ""
        },
        {
          "row_id": "T1-13",
          "kind": "measured",
          "pressure_gpa": "30.3",
          "pressure_error_token": "1.2",
          "a_a": "4.882",
          "a_error_token": "(2)",
          "b_a": "6.476",
          "b_error_token": "(4)",
          "c_a": "4.325",
          "c_error_token": "(1)",
          "volume_a3": "136.74",
          "volume_error_token": "(17)",
          "neon_a_a": "3.282",
          "neon_a_error_token": "(1)",
          "footnote": ""
        },
        {
          "row_id": "T1-14",
          "kind": "measured",
          "pressure_gpa": "30.5",
          "pressure_error_token": "1.2",
          "a_a": "4.877",
          "a_error_token": "(1)",
          "b_a": "6.480",
          "b_error_token": "(2)",
          "c_a": "4.325",
          "c_error_token": "(1)",
          "volume_a3": "136.68",
          "volume_error_token": "(10)",
          "neon_a_a": "3.280",
          "neon_a_error_token": "(1)",
          "footnote": ""
        }
      ],
      "uncertainty": {
        "reported_as": "parenthetical_last_digit_width_or_explicit_width; confidence_unspecified",
        "covariance": "not_reported; independence_not_established",
        "notes": "Widths reflect calibration variation and reproducibility, not established independent standard deviations. Ambient pressure token 0.000100 (1) retained literally."
      },
      "source_rights": "Springer-Verlag 2002 article copyright; source numerical data license unspecified. No source text, PDF or figure is relicensed.",
      "contributor_rights": "CC0 only for contributor-held factual transcription, normalization, metadata and arrangement rights.",
      "provenance": {
        "type": "primary_table_transcription",
        "source_pdf_sha256": "3b4761baa81a3e4bd419f8e93d5e453d7c5d7c2b64b400514d0f468dbcb211af",
        "report": "docs/literature-reproductions/li-2002-fe3c.md",
        "normalization": "Printed conventional-cell volumes used directly; a*b*c and Ne a^3 are not substituted as observations."
      },
      "observation_views": [
        {
          "identifier": "cementite_li_2002_bm3_observations",
          "eos_records": ["cementite_li_2002_bm3"],
          "evidence_kind": "experimental",
          "notes": "All 13 measured Table 1 states; reference-card row excluded. The declared 12-point fit excludes the measured ambient fixed-V0 anchor. Pressure is the original source average where Ne is present; no recalibration.",
          "row_selection": [
            {
              "column": "observation_kind_code",
              "values": [1, 2]
            }
          ],
          "coordinates": {
            "pressure": {"kind": "column", "column": "pressure_gpa"},
            "volume": {
              "kind": "column",
              "column": "volume_a3",
              "unit": "angstrom^3/conventional_unit_cell",
              "reference": "Li (2002), Table 1: printed conventional Pnma Fe3C cell volume; no conversion"
            }
          },
          "uncertainties": {"pressure": "pressure_gpa_error_width", "volume": "volume_a3_error_width"},
          "fit_selection": {
            "row_selection": [
              {
                "column": "observation_kind_code",
                "values": [2]
              }
            ],
            "notes": "Conditional diagnostic replay; original author weight/objective settings unavailable."
          }
        }
      ]
    },
    {
      "identifier": "cementite_prescher_2012_figure1_digitized",
      "kind": "pressure_volume_digitized",
      "description": "Supplementary graphical evidence: all 22 digitized Figure 1 markers, including the ambient marker and two nonambient markers absent from Table S1. The primary numerical series for the full-range comparison is the 19 numbered p1-p19 Table S1 observations. These overlapping datasets are kept separate and do not represent independent additional measurements. Earlier graph-based comparisons remain historical audit evidence.",
      "reference": {
        "authors": ["Prescher", "Dubrovinsky", "McCammon", "Glazyrin", "Nakajima", "Kantor", "Merlini", "Hanfland"],
        "year": 2012,
        "title": "Structurally hidden magnetic transitions in Fe3C at high pressures",
        "source": "Physical Review B",
        "volume": "85",
        "locator": "140402(R)",
        "doi": "10.1103/PhysRevB.85.140402"
      },
      "source_location": "Figure 1 main panel, all 22 markers",
      "columns": [
        {"name": "source_row", "quantity": "index", "unit": "dimensionless", "role": "value"},
        {"name": "pressure_gpa", "quantity": "pressure", "unit": "GPa", "role": "value"},
        {"name": "volume_a3", "quantity": "conventional_unit_cell_volume", "unit": "angstrom^3", "role": "value"}
      ],
      "rows": [
        [1, 0.001862158721632312, 155.0871198396942],
        [2, 1.804567643795643, 152.97943815960141],
        [3, 4.693247450034985, 150.66101394927674],
        [4, 5.931151183619509, 149.51346703283164],
        [5, 6.6478823475281885, 148.57679083550542],
        [6, 9.058543243487755, 146.84380527212053],
        [7, 11.404295329446626, 145.36822299383635],
        [8, 13.445713068149537, 144.1035114346711],
        [9, 16.20398085136553, 142.51102089144078],
        [10, 18.354174343091564, 141.57421650522755],
        [11, 20.656297247236793, 140.35642207870515],
        [12, 22.610932144729993, 139.58369946785496],
        [13, 25.260661936131648, 138.20207964374353],
        [14, 27.454246848462546, 137.26514706864327],
        [15, 29.691460942607087, 136.37500343729891],
        [16, 32.058849298566194, 135.13400682222908],
        [17, 34.64331363815397, 134.24411956865873],
        [18, 37.05385565350913, 133.26052623868964],
        [19, 39.5516560324916, 132.32359366358935],
        [20, 41.89728923784608, 131.4570367874534],
        [21, 44.52514499803871, 130.6140666665259],
        [22, 47.34855935246416, 129.51318050494964]
      ],
      "used_by_eos_records": ["cementite_prescher_2012_full_range_bm3"],
      "uncertainty": {
        "pressure": "Experimental errors not recovered; no sigma inferred",
        "volume": "Experimental errors not recovered; no sigma inferred",
        "coordinate_precision": "The drawing has approximately 0.09-point coordinate steps (~0.02 GPa, ~0.02 A3). Original numeric inputs and experimental errors cannot be recovered to this precision. Axis and graphics errors are correlated, not independent experimental sigmas."
      },
      "provenance": {
        "type": "digitized_vector_graphics_not_original_numeric_observations",
        "evidence_file": "research/cementite/prescher-2012-figure1-vectors.json",
        "normalization": "Conventional Fe3C cell in A^3; source values retained",
        "pressure_pairing": "Digitized coordinates"
      },
      "source_rights": "Unspecified; source figures and author archive are not relicensed.",
      "contributor_rights": "CC0 applies only to contributor-held transcription, normalization, metadata and arrangement rights."
    },
    {
      "identifier": "cementite_ono_mibe_2010_table1",
      "kind": "pressure_volume_lattice",
      "description": "Complete Table 1: 14 measured states at 300 K, including all axes/volume errors and the excluded >35 GPa states. Codes: 0 measured ambient anchor, 1 five nonambient fit-domain states, 2 outside fit domain.",
      "reference": {
        "authors": ["Ono, S.", "Mibe, K."],
        "year": 2010,
        "title": "Magnetic transition of iron carbide at high pressures",
        "source": "Physics of the Earth and Planetary Interiors",
        "volume": "180",
        "locator": "1-6",
        "doi": "10.1016/j.pepi.2010.03.008"
      },
      "source_location": "Table 1, p. 3; Figure 4 caption establishes 300 K",
      "columns": [
        {"name": "source_row", "quantity": "index", "unit": "1", "role": "flag"},
        {"name": "selection_code", "quantity": "index", "unit": "1", "role": "flag"},
        {"name": "pressure_gpa", "quantity": "pressure", "unit": "GPa", "role": "value"},
        {
          "name": "pressure_gpa_error_width",
          "quantity": "pressure",
          "unit": "GPa",
          "role": "uncertainty",
          "of": "pressure_gpa"
        },
        {"name": "a_a", "quantity": "lattice_parameter", "unit": "angstrom", "role": "value"},
        {
          "name": "a_a_error_width",
          "quantity": "lattice_parameter",
          "unit": "angstrom",
          "role": "uncertainty",
          "of": "a_a"
        },
        {"name": "b_a", "quantity": "lattice_parameter", "unit": "angstrom", "role": "value"},
        {
          "name": "b_a_error_width",
          "quantity": "lattice_parameter",
          "unit": "angstrom",
          "role": "uncertainty",
          "of": "b_a"
        },
        {"name": "c_a", "quantity": "lattice_parameter", "unit": "angstrom", "role": "value"},
        {
          "name": "c_a_error_width",
          "quantity": "lattice_parameter",
          "unit": "angstrom",
          "role": "uncertainty",
          "of": "c_a"
        },
        {"name": "volume_a3", "quantity": "conventional_unit_cell_volume", "unit": "angstrom^3", "role": "value"},
        {
          "name": "volume_a3_error_width",
          "quantity": "conventional_unit_cell_volume",
          "unit": "angstrom^3",
          "role": "uncertainty",
          "of": "volume_a3"
        }
      ],
      "rows": [
        [1, 0, 0.0, null, 5.094, 0.003, 6.744, 0.005, 4.523, 0.003, 155.4, 0.2],
        [2, 1, 14.6, null, 4.963, 0.007, 6.594, 0.006, 4.417, 0.004, 144.6, 0.3],
        [3, 1, 19.7, null, 4.956, 0.006, 6.559, 0.007, 4.382, 0.003, 142.5, 0.3],
        [4, 1, 24.7, null, 4.926, 0.004, 6.515, 0.005, 4.362, 0.004, 140.0, 0.2],
        [5, 1, 28.0, null, 4.901, 0.01, 6.491, 0.01, 4.35, 0.007, 138.4, 0.4],
        [6, 1, 34.3, null, 4.892, 0.005, 6.452, 0.005, 4.307, 0.004, 136.0, 0.2],
        [7, 2, 40.9, null, 4.884, 0.009, 6.432, 0.01, 4.269, 0.008, 134.1, 0.4],
        [8, 2, 44.6, null, 4.859, 0.005, 6.401, 0.004, 4.268, 0.003, 132.7, 0.2],
        [9, 2, 49.5, null, 4.841, 0.003, 6.38, 0.003, 4.255, 0.002, 131.4, 0.1],
        [10, 2, 52.7, null, 4.826, 0.004, 6.376, 0.005, 4.24, 0.002, 130.5, 0.2],
        [11, 2, 58.5, null, 4.812, 0.008, 6.23, 0.015, 4.229, 0.006, 126.8, 0.4],
        [12, 2, 60.8, null, 4.807, 0.011, 6.252, 0.015, 4.205, 0.007, 126.4, 0.5],
        [13, 2, 63.6, null, 4.794, 0.009, 6.277, 0.01, 4.195, 0.006, 126.2, 0.4],
        [14, 2, 66.5, null, 4.785, 0.006, 6.197, 0.014, 4.219, 0.007, 125.1, 0.4]
      ],
      "source_tokens": [
        {
          "source_row": "1",
          "pressure_gpa": "0",
          "a_a": "5.094(3)",
          "b_a": "6.744(5)",
          "c_a": "4.523(3)",
          "volume_a3": "155.4(2)"
        },
        {
          "source_row": "2",
          "pressure_gpa": "14.6",
          "a_a": "4.963(7)",
          "b_a": "6.594(6)",
          "c_a": "4.417(4)",
          "volume_a3": "144.6(3)"
        },
        {
          "source_row": "3",
          "pressure_gpa": "19.7",
          "a_a": "4.956(6)",
          "b_a": "6.559(7)",
          "c_a": "4.382(3)",
          "volume_a3": "142.5(3)"
        },
        {
          "source_row": "4",
          "pressure_gpa": "24.7",
          "a_a": "4.926(4)",
          "b_a": "6.515(5)",
          "c_a": "4.362(4)",
          "volume_a3": "140.0(2)"
        },
        {
          "source_row": "5",
          "pressure_gpa": "28.0",
          "a_a": "4.901(10)",
          "b_a": "6.491(10)",
          "c_a": "4.350(7)",
          "volume_a3": "138.4(4)"
        },
        {
          "source_row": "6",
          "pressure_gpa": "34.3",
          "a_a": "4.892(5)",
          "b_a": "6.452(5)",
          "c_a": "4.307(4)",
          "volume_a3": "136.0(2)"
        },
        {
          "source_row": "7",
          "pressure_gpa": "40.9",
          "a_a": "4.884(9)",
          "b_a": "6.432(10)",
          "c_a": "4.269(8)",
          "volume_a3": "134.1(4)"
        },
        {
          "source_row": "8",
          "pressure_gpa": "44.6",
          "a_a": "4.859(5)",
          "b_a": "6.401(4)",
          "c_a": "4.268(3)",
          "volume_a3": "132.7(2)"
        },
        {
          "source_row": "9",
          "pressure_gpa": "49.5",
          "a_a": "4.841(3)",
          "b_a": "6.380(3)",
          "c_a": "4.255(2)",
          "volume_a3": "131.4(1)"
        },
        {
          "source_row": "10",
          "pressure_gpa": "52.7",
          "a_a": "4.826(4)",
          "b_a": "6.376(5)",
          "c_a": "4.240(2)",
          "volume_a3": "130.5(2)"
        },
        {
          "source_row": "11",
          "pressure_gpa": "58.5",
          "a_a": "4.812(8)",
          "b_a": "6.230(15)",
          "c_a": "4.229(6)",
          "volume_a3": "126.8(4)"
        },
        {
          "source_row": "12",
          "pressure_gpa": "60.8",
          "a_a": "4.807(11)",
          "b_a": "6.252(15)",
          "c_a": "4.205(7)",
          "volume_a3": "126.4(5)"
        },
        {
          "source_row": "13",
          "pressure_gpa": "63.6",
          "a_a": "4.794(9)",
          "b_a": "6.277(10)",
          "c_a": "4.195(6)",
          "volume_a3": "126.2(4)"
        },
        {
          "source_row": "14",
          "pressure_gpa": "66.5",
          "a_a": "4.785(6)",
          "b_a": "6.197(14)",
          "c_a": "4.219(7)",
          "volume_a3": "125.1(4)"
        }
      ],
      "row_count": 14,
      "used_by_eos_records": ["cementite_ono_mibe_2010_bm3"],
      "uncertainty_convention": "Parenthetical last-digit lattice/volume errors; confidence and covariance unspecified. Pressure errors not reported and retained as null, not zero.",
      "provenance": {
        "source_manifest": "datasets/cementite-ono-mibe-2010-source.json",
        "source_pdf_sha256": "3d254d8de9bcf45e50eec1665f3b2edf7f424c057af780a574937bec5dea7f5a",
        "source_tokens_resource": "datasets/cementite-ono-mibe-2010-table1-tokens.csv",
        "source_tokens_sha256": "d6be77a00d0d003a526e0ae4dd9fa3061a272222e81c79621f7ae9154e28caae",
        "normalization": "Pnma conventional-cell volumes used literally, Z=4; products a*b*c are not substituted for measured printed V.",
        "calibrant_checkpoint": {
          "source": "Figure 2 caption, p. 3; outside represented low-pressure fit",
          "pressure_gpa": 58.5,
          "NaCl_phase": "B2",
          "NaCl_a_a": 2.872,
          "NaCl_a_error": null
        }
      },
      "source_rights": "Elsevier 2010 article copyright; source numerical license unspecified. Article text, figures and PDF are not relicensed.",
      "contributor_rights": "CC0-1.0 only for contributor-held transcription, normalization, metadata and arrangement rights.",
      "observation_views": [
        {
          "identifier": "cementite_ono_mibe_2010_bm3_observations",
          "eos_records": ["cementite_ono_mibe_2010_bm3"],
          "evidence_kind": "experimental",
          "notes": "All 14 original measured states retained on their published NaCl pressure scale; only the below-35-GPa subset belongs to the represented experimental branch.",
          "coordinates": {
            "pressure": {"kind": "column", "column": "pressure_gpa"},
            "volume": {
              "kind": "column",
              "column": "volume_a3",
              "unit": "angstrom^3/conventional_unit_cell",
              "reference": "Table 1 conventional Pnma cell, Z=4; printed volumes retained directly"
            }
          },
          "uncertainties": {"volume": "volume_a3_error_width"},
          "fit_selection": {
            "row_selection": [
              {
                "column": "selection_code",
                "values": [1]
              }
            ],
            "notes": "Conditional fixed-anchor diagnostic selection; ambient measurement supplies V0. High-pressure rows preserved but excluded from this low-pressure fit."
          }
        }
      ]
    }
  ]
}
