Repository: CPrescher/peritheos

# Bundled material library

The material files use [native EOSMAT v5](../../../docs/eosmat-v5.md): model and
annotated coefficients come first, each record ends with a short `check`
headline, and datasets follow the records. Each record's audit trail
(`evidence`, detailed `pressure_calibration` and other audit-only blocks) is
in `../audits/<material>.audit.json`, keyed by record identifier. Scientific
values, observations and qualifications are preserved.

`load_eosmat(path)` and `get_material_document(identifier)` return the complete
merged document (`include_audit=False` gives the record file alone).
`get_material_document` returns a v3-shaped dictionary by default; pass

File: peritheos/data/materials/cementite_nonmagnetic.eosmat
{
  "format_version": 5,
  "identifier": "cementite_nonmagnetic",
  "name": "Cementite, nonmagnetic",
  "formula": "Fe3C",
  "phase": "Pnma cementite, source-assigned nonmagnetic branch",
  "units": {"pressure": "GPa", "temperature": "K", "volume": "angstrom^3/conventional_unit_cell"},
  "formula_units_per_cell": 4,
  "default_records": {
    "equilibrium": "cementite_nonmagnetic_takahashi_2019_kbr_bm3_mgd",
    "hugoniot": "cementite_nonmagnetic_hu_2019_linear_hugoniot"
  },
  "eos_records": [
    {
      "identifier": "cementite_nonmagnetic_takahashi_2019_kbr_bm3_mgd",
      "label": "Takahashi et al. (2019), KBr pressure scale, BM3 + MGD",
      "check": {
        "reproduction": "reproduced",
        "compared": "published_fit",
        "warning": null,
        "source_check": "verified",
        "source_checked_on": "2026-10-25",
        "source_note": "Source equations 1-6 and Tables 1-2 reproduce independent calculated density benchmarks at 329 GPa and 5000 K; these extrapolated calculated states are not measured observations. See cementite reproduction report for declared print/graphical tolerances.",
        "audit": "../audits/cementite_nonmagnetic.audit.json#cementite_nonmagnetic_takahashi_2019_kbr_bm3_mgd"
      },
      "model": "BM3",
      "temperature_ref": 300.0,
      "parameters": {
        "V0": {"value": 148.8, "error": 1},
        "K0": {"value": 311.1, "error": 17.1},
        "K0_prime": {"value": 3.4, "error": 0.1}
      },
      "thermal": {
        "model": "MieGruneisenDebye",
        "parameters": {
          "Tr": {"value": 300, "fixed": true},
          "theta0": {"value": 314, "fixed": true},
          "n": {"value": 4, "fixed": true},
          "gamma0": {"value": 1.06, "error": 0.42},
          "q": {"value": 1.92, "error": 1.73}
        },
        "thermal_pressure_reference": "reference_temperature",
        "debye_temperature_law": "integrated_gruneisen"
      },
      "parameter_error_confidence": null,
      "experimental_pressure_range_gpa": [70.8, 326.4],
      "experimental_temperature_range_k": [300, 2600],
      "determination_method": "experimental",
      "record_kind": "published",
      "notes": "Published five-parameter fit (author fitting order unconfirmed), with theta0 fixed to Litasov (2013). The workbook includes a 2600 K row despite 2450 K in the article text; both declarations are preserved. High-pressure 300 K SiO2-marker states supplement the KBr/MgO rows. Marginal ranges are not a stability rectangle. No source covariance, confidence convention, exact weights or row mask are given. Source coefficients are preserved even when the conditional equal-weight reconstruction differs. Current conditional P/V/T-coordinate-width replay achieves central-coefficient parity. All five KBr central values and unscaled errors reproduce published rounding. Original author workflow remains unconfirmed; published coefficients, source errors and use recommendation are unchanged.",
      "reference": {
        "authors": ["Takahashi", "Ohtani", "Ikuta", "Kamada", "Sakamaki", "Hirao", "Ohishi"],
        "year": 2019,
        "doi": "10.3390/min9120744",
        "title": "Thermal Equation of State of Fe3C to 327 GPa and Carbon in the Core",
        "source": "Minerals",
        "volume": "9",
        "locator": "744"
      }
    },
    {
      "identifier": "cementite_nonmagnetic_takahashi_2019_mgo_bm3_mgd",
      "label": "Takahashi et al. (2019), MgO pressure scale, BM3 + MGD",
      "check": {
        "reproduction": "reproduced",
        "compared": "published_fit",
        "warning": null,
        "source_check": "verified",
        "source_checked_on": "2026-10-25",
        "source_note": "Source equations 1-6 and Tables 1-2 reproduce independent calculated density benchmarks at 329 GPa and 5000 K; these extrapolated calculated states are not measured observations. See cementite reproduction report for declared print/graphical tolerances.",
        "audit": "../audits/cementite_nonmagnetic.audit.json#cementite_nonmagnetic_takahashi_2019_mgo_bm3_mgd"
      },
      "model": "BM3",
      "temperature_ref": 300.0,
      "parameters": {
        "V0": {"value": 147.3, "error": 1},
        "K0": {"value": 323, "error": 16.6},
        "K0_prime": {"value": 3.43, "error": 0.09}
      },
      "thermal": {
        "model": "MieGruneisenDebye",
        "parameters": {
          "Tr": {"value": 300, "fixed": true},
          "theta0": {"value": 314, "fixed": true},
          "n": {"value": 4, "fixed": true},
          "gamma0": {"value": 1.37, "error": 0.33},
          "q": {"value": 0.98, "error": 1.01}
        },
        "thermal_pressure_reference": "reference_temperature",
        "debye_temperature_law": "integrated_gruneisen"
      },
      "parameter_error_confidence": null,
      "experimental_pressure_range_gpa": [69.3, 326.4],
      "experimental_temperature_range_k": [300, 2600],
      "determination_method": "experimental",
      "record_kind": "published",
      "notes": "Published five-parameter fit (author fitting order unconfirmed), with theta0 fixed to Litasov (2013). The workbook includes a 2600 K row despite 2450 K in the article text; both declarations are preserved. High-pressure 300 K SiO2-marker states supplement the KBr/MgO rows. Marginal ranges are not a stability rectangle. No source covariance, confidence convention, exact weights or row mask are given. Source coefficients are preserved even when the conditional equal-weight reconstruction differs. Current conditional P/V/T-coordinate-width replay achieves central-coefficient parity. MgO exact printed central values and uncertainties are not reproduced. Original author workflow remains unconfirmed; published coefficients, source errors and use recommendation are unchanged.",
      "reference": {
        "authors": ["Takahashi", "Ohtani", "Ikuta", "Kamada", "Sakamaki", "Hirao", "Ohishi"],
        "year": 2019,
        "doi": "10.3390/min9120744",
        "title": "Thermal Equation of State of Fe3C to 327 GPa and Carbon in the Core",
        "source": "Minerals",
        "volume": "9",
        "locator": "744"
      },
      "pressure_scale_variant_of": "cementite_nonmagnetic_takahashi_2019_kbr_bm3_mgd"
    },
    {
      "identifier": "cementite_nonmagnetic_sata_2010_bm3",
      "label": "Sata et al. (2010), original-scale 300 K BM3",
      "check": {
        "reproduction": "reproduced",
        "compared": "published_fit",
        "warning": "Qualified use only; see the audit.",
        "source_check": "verified",
        "source_checked_on": "2026-11-01",
        "source_note": "Final publisher Tables 1/6 and paragraph 15 verified against the original 2009 manuscript for the common Fe3C tokens and fit triplet. Nine new states plus the three explicitly selected Li (2002) rows reproduce Pr/Kr/Kr-prime conditionally. Published coefficients preserved; no Litasov (2013) recalibrated coefficient or pressure is substituted. Source verification and conditional coefficient parity coexist with poor agreement with some quoted coordinate-error estimates. Retained as a nondefault published EOS with explicit error/scatter qualifications; source confidence and covariance remain unspecified.",
        "audit": "../audits/cementite_nonmagnetic.audit.json#cementite_nonmagnetic_sata_2010_bm3"
      },
      "model": "BM3",
      "temperature_ref": 300,
      "parameters": {
        "V0": {"value": 149.456, "error": null},
        "K0": {"value": 290.0, "error": 13.0},
        "K0_prime": {"value": 3.76, "error": 0.18}
      },
      "parameter_error_confidence": null,
      "validity": {
        "pressure_gpa": [27.2, 186.6],
        "temperature_k": [300, 300],
        "notes": [
          "Source-assigned nonmagnetic branch. Combined coverage includes three Li (2002) points above 25 GPa; Sata's nine new states span 49.87–186.60 GPa.",
          "V0 is an extrapolated branch parameter, not a measured stable ambient nonmagnetic cell. No thermal extrapolation or magnetic-phase diagram.",
          "Minor Fe7C3 and Re peaks occur at the highest pressure; Fe3C peaks were refined separately. Existing Prescher Pnma structure is a distinct experiment."
        ]
      },
      "experimental_pressure_range_gpa": [27.2, 186.6],
      "experimental_temperature_range_k": [300, 300],
      "pressure_range_status": "reported_exactly",
      "range_provenance": {
        "pressure": "Final Table 1 nine rows plus paragraph 15's Li measured rows >25 GPa: 27.2, 30.3 and 30.5 GPa.",
        "temperature": "Final paragraph 6: XRD after thermal annealing at room temperature; Table 6/figures use 300 K. Annealing temperatures are not PVT observations."
      },
      "determination_method": "experimental",
      "record_kind": "published",
      "notes": "Conditional parameter agreement for the published Sata (2010) 300 K BM3 curve, using all nine Table 1 Fe3C states plus the three Li (2002) measured states above 25 GPa explicitly named in paragraph 15. The catalog retains V0=9.341 A^3/atom (149.456 A^3/cell), K0=290(13) GPa and K0-prime=3.76(18). The common comparison fixes the printed V0 and refines only K0/K0-prime; the separate literal mBM3 replay refines Pr/Kr/Kr-prime at the selected Vr. Original weights, confidence and covariance are unspecified. Diagnostic errors are RSS/dof-scaled and omit fixed-input and calibration uncertainty. Source MgO and Li ruby/neon pressure bases remain distinct; no pressure column is recalibrated. The printed MgO coefficients miss Sata pressures by up to 0.353 GPa, so the exact pressure reducer is unverified. This is neither author-workflow reproduction nor independent pressure-scale validation. Litasov's later 298 K Vinet recalibration is not this EOS. Retain as a nondefault published EOS at 300 K and 27.2–186.6 GPa with explicit uncertainty/data-scatter qualifications. Published coefficients are reproduced conditionally within their reported error widths, but the source confidence convention and covariance are unspecified. Observation scatter exceeds some tabulated coordinate-error estimates. The unchanged curve has pressure RMS 1.106733 GPa and maximum absolute residual 2.591677 GPa on the joint 12-row selection. Six of nine Sata observations exceed their first-order combined P/V error widths; the largest ratio is 9.02 under an uncorrelated-coordinate assumption. These ratios are descriptive, not formal sigma significances. Conditional parameter parity and primary-source verification do not establish the complete experimental uncertainty budget or original-workflow reproduction. The recalculated-pressure refit remains a separate diagnostic.",
      "fit_datasets": ["cementite_sata_2010_selected_pv"],
      "reference": {
        "authors": ["Sata, N.", "Hirose, K.", "Shen, G.", "Nakajima, Y.", "Ohishi, Y.", "Hirao, N."],
        "year": 2010,
        "title": "Compression of FeSi, Fe3C, Fe0.95O, and FeS under the core pressures and implication for light element in the Earth's core",
        "source": "Journal of Geophysical Research: Solid Earth",
        "volume": "115",
        "locator": "B09204",
        "doi": "10.1029/2009JB006975"
      },
      "published_reference_fit": {
        "model": "mBM3",
        "reference_volume_atom_a3": 9.341,
        "reference_volume_cell_a3": 149.456,
        "Pr_gpa": 0.0,
        "Pr_error_gpa": 1.6,
        "Kr_gpa": 290.0,
        "Kr_error_gpa": 13.0,
        "Kprime_r": 3.76,
        "Kprime_r_error": 0.18,
        "confidence": null,
        "covariance": null,
        "note": "Vr is selected; Pr is a fitted output, not a source-fixed zero. The catalog executes the publication's Table 6 BM3 representation at printed Pr=0."
      },
      "parameter_uncertainty_convention": "Parenthetical source widths retained; confidence/covariance unspecified. V0 has no reported error. Reference-fit Pr error is retained separately, not silently assigned as a V0 error. Diagnostic V0 fixing is not a source constraint."
    },
    {
      "identifier": "cementite_nonmagnetic_hu_2019_linear_hugoniot",
      "label": "Hu et al. (2019), porous-precursor Hugoniot, 85.6-245 GPa",
      "check": {
        "reproduction": "reproduced",
        "compared": "published_fit",
        "warning": "Qualified use only; see the audit.",
        "source_check": "verified",
        "source_checked_on": "2026-11-01",
        "source_note": "Published six-shot linear Us-up relation retained, with conditional coefficient agreement within both reported error widths under an equal-Us-weight diagnostic. Source confidence, covariance and exact fitting weights are unspecified; this is not recovered author-workflow or uncertainty parity. The published empirical principal Hugoniot is retained over its full experimental range, 85.6-245 GPa. Possible melting at higher pressures; density data do not resolve the phase state. All six shots remain data and source-fit inputs. Mean porous precursor density 7.525(0.010) g/cm3 is explicitly adopted as the common path normalization; individual measured initial densities remain unchanged. V0 is a mass-equivalent bulk volume including approximately 2% porosity, not a diffraction lattice volume or the Sata nonmagnetic V0. The 300 K reference is conventional precursor normalization, not measured shock temperature. The separate thermal reduction and the 7.982 g/cm3 Gruneisen reference are not installed as this Hugoniot.",
        "audit": "../audits/cementite_nonmagnetic.audit.json#cementite_nonmagnetic_hu_2019_linear_hugoniot"
      },
      "model": "LinearUsUpHugoniot",
      "temperature_ref": 300,
      "parameters": {
        "V0": {"value": 158.48140723178494, "error": null, "fixed": true},
        "rho0": {"value": 7.525, "error": 0.01, "fixed": true},
        "c0": {"value": 4.627, "error": 0.073},
        "s": {"value": 1.614, "error": 0.028},
        "P0": {"value": 0, "error": null, "fixed": true}
      },
      "parameter_error_confidence": null,
      "validity": {
        "pressure_gpa": [85.6, 245.0],
        "temperature_k": [300, 300],
        "notes": [
          "Possible melting at higher pressures; density data do not resolve the phase state.",
          "Temperature bounds denote conventional precursor normalization only. Actual shock temperatures vary and are source-calculated, not measured.",
          "Approximately 2% porous precursor. Bulk mass-equivalent volumes must not be used as dense-crystal diffraction lattice volumes."
        ]
      },
      "experimental_pressure_range_gpa": [85.6, 245.0],
      "experimental_temperature_range_k": [300, 300],
      "pressure_range_status": "reported_exactly",
      "range_provenance": {
        "pressure": "All six Table 1 shots span 85.6-245 GPa and enter the published fit. Section 3.1.2 discusses possible melting at higher pressures; it does not impose a 171.6 GPa fit limit.",
        "temperature": "Ambient precursor normalized to 300 K; no constant-T shock path or measured 1190-5530 K PVT dataset implied."
      },
      "determination_method": "experimental",
      "record_kind": "published",
      "notes": "Published six-shot linear Us-up relation retained, with conditional coefficient agreement within both reported error widths under an equal-Us-weight diagnostic. Source confidence, covariance and exact fitting weights are unspecified; this is not recovered author-workflow or uncertainty parity. The published empirical principal Hugoniot is retained over its full experimental range, 85.6-245 GPa. Possible melting at higher pressures; density data do not resolve the phase state. All six shots remain data and source-fit inputs. Mean porous precursor density 7.525(0.010) g/cm3 is explicitly adopted as the common path normalization; individual measured initial densities remain unchanged. V0 is a mass-equivalent bulk volume including approximately 2% porosity, not a diffraction lattice volume or the Sata nonmagnetic V0. The 300 K reference is conventional precursor normalization, not measured shock temperature. The separate thermal reduction and the 7.982 g/cm3 Gruneisen reference are not installed as this Hugoniot.",
      "fit_datasets": ["cementite_hu_2019_table1_hugoniot"],
      "reference": {
        "authors": ["Hu, X.", "Fei, Y.", "Yang, J.", "Cai, Y.", "Ye, S.", "Qi, M.", "Liu, F.", "Zhang, M."],
        "year": 2019,
        "title": "Phase Stability and Thermal Equation of State of Iron Carbide Fe3C to 245 GPa",
        "source": "Geophysical Research Letters",
        "volume": "46",
        "issue": "20",
        "locator": "11018-11024",
        "doi": "10.1029/2019GL084545"
      },
      "equation_kind": "hugoniot",
      "loading_path": "principal",
      "branch_kind": "transformed",
      "initial_state": {
        "phase": "ferromagnetic Pnma cementite, approximately 2% porous",
        "material_identifier": "cementite",
        "temperature_k": 300,
        "temperature_basis": "Conventional normalization of ambient precursor; exact numeric temperature not reported",
        "pressure_gpa": 0,
        "density_g_cm3": 7.525,
        "density_error_width_g_cm3": 0.01,
        "density_basis": "Explicitly adopted source-average Archimedes bulk density; per-shot densities retained, no porosity correction"
      },
      "volume_basis": {
        "kind": "formula_units",
        "formula_units": 4,
        "molar_mass_g_mol": 179.546,
        "notes": "Operational four-formula mass basis including pore volume, not the Pnma crystal lattice. Standard Fe=55.845 and C=12.011 g/mol; exact Avogadro constant."
      },
      "branch_domain": {
        "particle_velocity_km_s": [1.5836540819, 3.286],
        "kind": "experimental_coverage",
        "boundary_status": "inferred",
        "notes": [
          "Domain encloses all six measured particle velocities and the source pressure extrema inverted with the adopted mean bulk density. Bounds are rounded outwards to 10 decimals for inclusive inversion. This is experimental path coverage, not a phase-stability boundary."
        ]
      },
      "source_fit_domain": {
        "source_shots": [1, 2, 3, 4, 5, 6],
        "pressure_gpa": [85.6, 245],
        "particle_velocity_km_s": [1.585, 3.286],
        "calculated_temperature_k": [1190, 5530],
        "installed_shots": [1, 2, 3, 4, 5, 6]
      },
      "path_interpretation": "Empirical experimental shock path; Possible melting at higher pressures; density data do not resolve the phase state."
    }
  ],
  "symmetry": "ORTHORHOMBIC",
  "space_group": "Pnma",
  "space_group_number": 62,
  "lattice": {"a": 4.82, "b": 6.357, "c": 4.226, "alpha": 90.0, "beta": 90.0, "gamma": 90.0},
  "atom_sites": [
    {"element": "Fe", "wyckoff": "8d", "x": 0.1857, "y": 0.0629, "z": 0.3428, "occupancy": 1.0},
    {"element": "Fe", "wyckoff": "4c", "x": 0.0328, "y": 0.25, "z": 0.8509, "occupancy": 1.0},
    {"element": "C", "wyckoff": "4c", "x": 0.871, "y": 0.25, "z": 0.435, "occupancy": 1.0}
  ],
  "peaks": [],
  "notes": "High-pressure nonmagnetic Pnma Fe3C. The measured structural cell is Prescher (2012) Table S1 at 47.4 GPa and 293 K, cyclically transformed to standard Pnma axes, without rescaling. Full occupancies express ideal Fe3C stoichiometry, not refined occupancies. Takahashi (2019) thermal EOS V0 values are extrapolated 300 K zero-pressure intercepts and differ from this finite-pressure structural volume. Two pressure scales describe the same experiment. Source-equation benchmarks pass, while conditional P/V/T-coordinate-width refits achieve central-coefficient parity; KBr errors reproduce printed precision while MgO errors do not, and exact source weights and selection remain unconfirmed; no author-workflow reproduction or independent experimental validation is claimed.",
  "datasets": [
    {
      "identifier": "cementite_takahashi_2019_table_s1",
      "kind": "pressure_volume_temperature",
      "description": "All 60 official workbook rows, including paired KBr, MgO and SiO2 marker volumes and printed errors. source_row locates the exact original worksheet row.",
      "reference": {
        "authors": ["Takahashi", "Ohtani", "Ikuta", "Kamada", "Sakamaki", "Hirao", "Ohishi"],
        "year": 2019,
        "doi": "10.3390/min9120744",
        "title": "Thermal Equation of State of Fe3C to 327 GPa and Carbon in the Core",
        "source": "Minerals",
        "volume": "9",
        "locator": "744"
      },
      "source_location": "Official supplement, minerals-630318-supplementary.xlsx, sheet Table S1 rows 4-63",
      "columns": [
        {"name": "source_row", "quantity": "index", "unit": "dimensionless", "role": "value"},
        {"name": "temperature_k", "quantity": "temperature", "unit": "K", "role": "value"},
        {
          "name": "temperature_k_error",
          "quantity": "temperature",
          "unit": "K",
          "role": "uncertainty",
          "of": "temperature_k"
        },
        {"name": "pressure_kbr_gpa", "quantity": "pressure", "unit": "GPa", "role": "value"},
        {
          "name": "pressure_kbr_gpa_error",
          "quantity": "pressure",
          "unit": "GPa",
          "role": "uncertainty",
          "of": "pressure_kbr_gpa"
        },
        {"name": "pressure_mgo_gpa", "quantity": "pressure", "unit": "GPa", "role": "value"},
        {
          "name": "pressure_mgo_gpa_error",
          "quantity": "pressure",
          "unit": "GPa",
          "role": "uncertainty",
          "of": "pressure_mgo_gpa"
        },
        {"name": "pressure_sio2_gpa", "quantity": "pressure", "unit": "GPa", "role": "value"},
        {
          "name": "pressure_sio2_gpa_error",
          "quantity": "pressure",
          "unit": "GPa",
          "role": "uncertainty",
          "of": "pressure_sio2_gpa"
        },
        {"name": "density_g_cm3", "quantity": "density", "unit": "g/cm^3", "role": "value"},
        {
          "name": "density_g_cm3_error",
          "quantity": "density",
          "unit": "g/cm^3",
          "role": "uncertainty",
          "of": "density_g_cm3"
        },
        {"name": "volume_a3", "quantity": "conventional_unit_cell_volume", "unit": "angstrom^3", "role": "value"},
        {
          "name": "volume_a3_error",
          "quantity": "conventional_unit_cell_volume",
          "unit": "angstrom^3",
          "role": "uncertainty",
          "of": "volume_a3"
        },
        {"name": "a_angstrom", "quantity": "lattice_parameter", "unit": "angstrom", "role": "value"},
        {
          "name": "a_angstrom_error",
          "quantity": "lattice_parameter",
          "unit": "angstrom",
          "role": "uncertainty",
          "of": "a_angstrom"
        },
        {"name": "b_angstrom", "quantity": "lattice_parameter", "unit": "angstrom", "role": "value"},
        {
          "name": "b_angstrom_error",
          "quantity": "lattice_parameter",
          "unit": "angstrom",
          "role": "uncertainty",
          "of": "b_angstrom"
        },
        {"name": "c_angstrom", "quantity": "lattice_parameter", "unit": "angstrom", "role": "value"},
        {
          "name": "c_angstrom_error",
          "quantity": "lattice_parameter",
          "unit": "angstrom",
          "role": "uncertainty",
          "of": "c_angstrom"
        },
        {"name": "kbr_volume_a3", "quantity": "conventional_unit_cell_volume", "unit": "angstrom^3", "role": "value"},
        {
          "name": "kbr_volume_a3_error",
          "quantity": "conventional_unit_cell_volume",
          "unit": "angstrom^3",
          "role": "uncertainty",
          "of": "kbr_volume_a3"
        },
        {"name": "kbr_a_angstrom", "quantity": "lattice_parameter", "unit": "angstrom", "role": "value"},
        {
          "name": "kbr_a_angstrom_error",
          "quantity": "lattice_parameter",
          "unit": "angstrom",
          "role": "uncertainty",
          "of": "kbr_a_angstrom"
        },
        {"name": "mgo_volume_a3", "quantity": "conventional_unit_cell_volume", "unit": "angstrom^3", "role": "value"},
        {
          "name": "mgo_volume_a3_error",
          "quantity": "conventional_unit_cell_volume",
          "unit": "angstrom^3",
          "role": "uncertainty",
          "of": "mgo_volume_a3"
        },
        {"name": "mgo_a_angstrom", "quantity": "lattice_parameter", "unit": "angstrom", "role": "value"},
        {
          "name": "mgo_a_angstrom_error",
          "quantity": "lattice_parameter",
          "unit": "angstrom",
          "role": "uncertainty",
          "of": "mgo_a_angstrom"
        },
        {"name": "sio2_volume_a3", "quantity": "conventional_unit_cell_volume", "unit": "angstrom^3", "role": "value"},
        {
          "name": "sio2_volume_a3_error",
          "quantity": "conventional_unit_cell_volume",
          "unit": "angstrom^3",
          "role": "uncertainty",
          "of": "sio2_volume_a3"
        },
        {"name": "sio2_a_angstrom", "quantity": "lattice_parameter", "unit": "angstrom", "role": "value"},
        {
          "name": "sio2_a_angstrom_error",
          "quantity": "lattice_parameter",
          "unit": "angstrom",
          "role": "uncertainty",
          "of": "sio2_a_angstrom"
        }
      ],
      "resource": {
        "path": "datasets/cementite-takahashi-2019-table-s1.csv",
        "sha256": "ad54b8510e2a02f41856ec455e15893fabaca08afe60ff5af6446edf0dea6c01",
        "media_type": "text/csv"
      },
      "used_by_eos_records": ["cementite_nonmagnetic_takahashi_2019_kbr_bm3_mgd", "cementite_nonmagnetic_takahashi_2019_mgo_bm3_mgd"],
      "uncertainty": {"reported_as": "last-digit errors, confidence unspecified", "covariance": "not_reported"},
      "provenance": {
        "type": "primary_table_transcription",
        "raw_cells": "datasets/cementite-takahashi-2019-table-s1-cells.json",
        "source_manifest": "research/cementite/sources.json",
        "normalization": "Error digits use original XLSX number formats, including trailing decimal places. Printed dashes stay missing."
      }
    },
    {
      "identifier": "cementite_sata_2010_table1",
      "kind": "pressure_volume_temperature",
      "description": "All nine Fe3C Table 1 observations, all lattice/volume/pressure error widths and paired MgO readings; source a,b,c setting retained.",
      "source_location": "Sata (2010) final Table 1 and paragraph 15; Li (2002) Table 1 rows T1-12/T1-13/T1-14 for source=1 in the selected input.",
      "reference": {
        "authors": ["Sata, N.", "Hirose, K.", "Shen, G.", "Nakajima, Y.", "Ohishi, Y.", "Hirao, N."],
        "year": 2010,
        "title": "Compression of FeSi, Fe3C, Fe0.95O, and FeS under the core pressures and implication for light element in the Earth's core",
        "source": "Journal of Geophysical Research: Solid Earth",
        "volume": "115",
        "locator": "B09204",
        "doi": "10.1029/2009JB006975"
      },
      "row_count": 9,
      "columns": [
        {"name": "source_row", "quantity": "source_order", "unit": "1", "role": "flag"},
        {"name": "run", "quantity": "source_order", "unit": "1", "role": "flag"},
        {"name": "measurement_id", "quantity": "source_order", "unit": "1", "role": "flag"},
        {"name": "a_angstrom", "quantity": "lattice_parameter", "unit": "angstrom", "role": "value"},
        {
          "name": "error_a_angstrom",
          "quantity": "lattice_parameter",
          "unit": "angstrom",
          "role": "uncertainty",
          "of": "a_angstrom"
        },
        {"name": "b_angstrom", "quantity": "lattice_parameter", "unit": "angstrom", "role": "value"},
        {
          "name": "error_b_angstrom",
          "quantity": "lattice_parameter",
          "unit": "angstrom",
          "role": "uncertainty",
          "of": "b_angstrom"
        },
        {"name": "c_angstrom", "quantity": "lattice_parameter", "unit": "angstrom", "role": "value"},
        {
          "name": "error_c_angstrom",
          "quantity": "lattice_parameter",
          "unit": "angstrom",
          "role": "uncertainty",
          "of": "c_angstrom"
        },
        {"name": "volume_a3", "quantity": "conventional_unit_cell_volume", "unit": "angstrom^3", "role": "value"},
        {
          "name": "error_volume_a3",
          "quantity": "conventional_unit_cell_volume",
          "unit": "angstrom^3",
          "role": "uncertainty",
          "of": "volume_a3"
        },
        {"name": "mgo_a_angstrom", "quantity": "lattice_parameter", "unit": "angstrom", "role": "value"},
        {
          "name": "error_mgo_a_angstrom",
          "quantity": "lattice_parameter",
          "unit": "angstrom",
          "role": "uncertainty",
          "of": "mgo_a_angstrom"
        },
        {"name": "mgo_volume_a3", "quantity": "conventional_unit_cell_volume", "unit": "angstrom^3", "role": "value"},
        {
          "name": "error_mgo_volume_a3",
          "quantity": "conventional_unit_cell_volume",
          "unit": "angstrom^3",
          "role": "uncertainty",
          "of": "mgo_volume_a3"
        },
        {"name": "pressure_gpa", "quantity": "pressure", "unit": "GPa", "role": "value"},
        {
          "name": "error_pressure_gpa",
          "quantity": "pressure",
          "unit": "GPa",
          "role": "uncertainty",
          "of": "pressure_gpa"
        },
        {"name": "vc_vfe", "quantity": "ratio", "unit": "1", "role": "value"},
        {"name": "error_vc_vfe", "quantity": "ratio", "unit": "1", "role": "uncertainty", "of": "vc_vfe"},
        {"name": "temperature_k", "quantity": "temperature", "unit": "K", "role": "value"}
      ],
      "resource": {
        "path": "datasets/cementite-sata-2010-table1.csv",
        "sha256": "5833c40921b7f854a78e3fd34b4130cf18f7b166baf4adc00d66884c45529b5c",
        "media_type": "text/csv"
      },
      "used_by_eos_records": ["cementite_nonmagnetic_sata_2010_bm3"],
      "uncertainty_convention": "Source last-digit widths; statistical confidence/covariance unspecified. No missing error is zero. Temperature is fixed at the source 300 K isotherm, without invented per-row T error.",
      "provenance": {
        "source_tokens": "datasets/cementite-sata-2010-table1-tokens.csv",
        "source_tokens_sha256": "73d162587a79951c5ca3a1e3184cd92728c14e8f439e178c653bf6a2de1b3f24",
        "manifest": "datasets/cementite-sata-2010-source.json",
        "source_flags": {
          "0": "Sata Table 1, MgO scale",
          "1": "Li Table 1, original ruby/neon scale; same observations as cementite_li_2002_table1"
        },
        "missing_run_ids": "Li has no published run/measurement labels; run and measurement_id remain empty/null. source_row retains the original T1 row."
      },
      "license": "Contributor transcription/normalization rights only CC0-1.0; third-party source numerical license unspecified. See cementite-sata-2010.LICENSE.md."
    },
    {
      "identifier": "cementite_sata_2010_selected_pv",
      "kind": "pressure_volume_temperature",
      "description": "Source-named joint selection: nine Sata MgO-referenced rows and three Li (2002) ruby/neon rows above 25 GPa; no pressure re-reduction.",
      "source_location": "Sata (2010) final Table 1 and paragraph 15; Li (2002) Table 1 rows T1-12/T1-13/T1-14 for source=1 in the selected input.",
      "reference": {
        "authors": ["Sata, N.", "Hirose, K.", "Shen, G.", "Nakajima, Y.", "Ohishi, Y.", "Hirao, N."],
        "year": 2010,
        "title": "Compression of FeSi, Fe3C, Fe0.95O, and FeS under the core pressures and implication for light element in the Earth's core",
        "source": "Journal of Geophysical Research: Solid Earth",
        "volume": "115",
        "locator": "B09204",
        "doi": "10.1029/2009JB006975"
      },
      "row_count": 12,
      "columns": [
        {"name": "source", "quantity": "source_order", "unit": "1", "role": "flag"},
        {"name": "source_row", "quantity": "source_order", "unit": "1", "role": "flag"},
        {"name": "run", "quantity": "source_order", "unit": "1", "role": "flag"},
        {"name": "measurement_id", "quantity": "source_order", "unit": "1", "role": "flag"},
        {"name": "pressure_gpa", "quantity": "pressure", "unit": "GPa", "role": "value"},
        {
          "name": "error_pressure_gpa",
          "quantity": "pressure",
          "unit": "GPa",
          "role": "uncertainty",
          "of": "pressure_gpa"
        },
        {"name": "volume_a3", "quantity": "conventional_unit_cell_volume", "unit": "angstrom^3", "role": "value"},
        {
          "name": "error_volume_a3",
          "quantity": "conventional_unit_cell_volume",
          "unit": "angstrom^3",
          "role": "uncertainty",
          "of": "volume_a3"
        },
        {"name": "temperature_k", "quantity": "temperature", "unit": "K", "role": "value"}
      ],
      "resource": {
        "path": "datasets/cementite-sata-2010-selected-pv.csv",
        "sha256": "a5bcd3a278421e64b0db4aed1bfde8d8d2c7395697cfffa334885ed7ffa32e9e",
        "media_type": "text/csv"
      },
      "used_by_eos_records": ["cementite_nonmagnetic_sata_2010_bm3"],
      "uncertainty_convention": "Source last-digit widths; statistical confidence/covariance unspecified. No missing error is zero. Temperature is fixed at the source 300 K isotherm, without invented per-row T error.",
      "provenance": {
        "source_tokens": "datasets/cementite-sata-2010-table1-tokens.csv",
        "source_tokens_sha256": "73d162587a79951c5ca3a1e3184cd92728c14e8f439e178c653bf6a2de1b3f24",
        "manifest": "datasets/cementite-sata-2010-source.json",
        "source_flags": {
          "0": "Sata Table 1, MgO scale",
          "1": "Li Table 1, original ruby/neon scale; same observations as cementite_li_2002_table1"
        },
        "missing_run_ids": "Li has no published run/measurement labels; run and measurement_id remain empty/null. source_row retains the original T1 row."
      },
      "license": "Contributor transcription/normalization rights only CC0-1.0; third-party source numerical license unspecified. See cementite-sata-2010.LICENSE.md."
    },
    {
      "identifier": "cementite_sata_2010_table4_diffraction",
      "kind": "diffraction_structure",
      "description": "All 12 observed and calculated Table 4 d-spacings; indexed Fe3C phase check, not EOS fit inputs.",
      "reference": {
        "authors": ["Sata, N.", "Hirose, K.", "Shen, G.", "Nakajima, Y.", "Ohishi, Y.", "Hirao, N."],
        "year": 2010,
        "title": "Compression of FeSi, Fe3C, Fe0.95O, and FeS under the core pressures and implication for light element in the Earth's core",
        "source": "Journal of Geophysical Research: Solid Earth",
        "volume": "115",
        "locator": "B09204",
        "doi": "10.1029/2009JB006975"
      },
      "source_location": "Final Table 4. Its heading says 193 GPa; text/Figure 3 say 187 GPa. No pressure correction inferred.",
      "columns": [
        {"name": "h", "quantity": "miller_index", "unit": "1", "role": "value"},
        {"name": "k", "quantity": "miller_index", "unit": "1", "role": "value"},
        {"name": "l", "quantity": "miller_index", "unit": "1", "role": "value"},
        {"name": "d_observed_angstrom", "quantity": "d_spacing", "unit": "angstrom", "role": "value"},
        {
          "name": "error_d_angstrom",
          "quantity": "d_spacing",
          "unit": "angstrom",
          "role": "uncertainty",
          "of": "d_observed_angstrom"
        },
        {"name": "d_calculated_source_angstrom", "quantity": "d_spacing", "unit": "angstrom", "role": "value"},
        {"name": "delta_d_source_angstrom", "quantity": "d_spacing", "unit": "angstrom", "role": "value"}
      ],
      "rows": [
        [1, 1, 1, 2.66086, 0.0006100000000000001, 2.662, -0.00114],
        [2, 0, 0, 1.97283, 0.0005200000000000001, 1.97328, -0.00046],
        [1, 2, 0, 1.96541, 0.0005200000000000001, 1.96529, 0.00012],
        [1, 2, 1, 1.86532, 6.000000000000001e-05, 1.86616, -0.00084],
        [1, 0, 3, 1.77224, 0.00013000000000000002, 1.77234, -0.0001],
        [2, 1, 1, 1.73097, 5e-05, 1.73102, -5e-05],
        [1, 1, 3, 1.65046, 0.00017, 1.65064, -0.00017],
        [1, 2, 2, 1.64002, 0.00015000000000000001, 1.63987, 0.00015],
        [2, 1, 2, 1.54669, 4e-05, 1.5459, 0.00079],
        [2, 2, 1, 1.44366, 0.00027, 1.44374, -8e-05],
        [1, 3, 0, 1.41117, 0.00018, 1.41099, 0.00018],
        [1, 3, 1, 1.37298, 0.00021, 1.37292, 6e-05]
      ],
      "row_count": 12,
      "used_by_eos_records": [],
      "provenance_only": true,
      "notes": "Measured and source-calculated d are separate; retain rounded source delta-d literally. Source axes/hkl are not relabelled as the existing Prescher Pnma structure. No observed diffraction intensity is supplied.",
      "source_resource": "datasets/cementite-sata-2010-table4-peaks.csv",
      "source_sha256": "c203b52b5ec1fd25ee4b93d7edd7fd26c93f651d6ccfa6ecb38cdbc54c3daf42"
    },
    {
      "identifier": "cementite_hu_2019_table1_hugoniot",
      "kind": "shock_hugoniot",
      "description": "Complete six-shot Table 1, with per-shot porous initial densities, Cu/Ta impactors (codes 0/1), impact velocity, Us/up, derived P/rho and model-calculated temperatures. All error tokens retained. The contributor solid_subset flag preserves the former lower-pressure grouping for provenance only; it does not limit the full experimental path or identify phase states.",
      "reference": {
        "authors": ["Hu, X.", "Fei, Y.", "Yang, J.", "Cai, Y.", "Ye, S.", "Qi, M.", "Liu, F.", "Zhang, M."],
        "year": 2019,
        "title": "Phase Stability and Thermal Equation of State of Iron Carbide Fe3C to 245 GPa",
        "source": "Geophysical Research Letters",
        "volume": "46",
        "issue": "20",
        "locator": "11018-11024",
        "doi": "10.1029/2019GL084545"
      },
      "source_location": "Final Table 1 and footnote; official PANGAEA Sheet1!A3:I8",
      "row_count": 6,
      "columns": [
        {"name": "shot", "quantity": "index", "unit": "1", "role": "flag"},
        {"name": "impactor_code", "quantity": "index", "unit": "1", "role": "flag"},
        {"name": "initial_density_g_cm3", "quantity": "density", "unit": "g/cm^3", "role": "value"},
        {
          "name": "initial_density_g_cm3_error_width",
          "quantity": "density",
          "unit": "g/cm^3",
          "role": "uncertainty",
          "of": "initial_density_g_cm3"
        },
        {"name": "impact_velocity_km_s", "quantity": "velocity", "unit": "km/s", "role": "value"},
        {
          "name": "impact_velocity_km_s_error_width",
          "quantity": "velocity",
          "unit": "km/s",
          "role": "uncertainty",
          "of": "impact_velocity_km_s"
        },
        {"name": "shock_velocity_km_s", "quantity": "velocity", "unit": "km/s", "role": "value"},
        {
          "name": "shock_velocity_km_s_error_width",
          "quantity": "velocity",
          "unit": "km/s",
          "role": "uncertainty",
          "of": "shock_velocity_km_s"
        },
        {"name": "particle_velocity_km_s", "quantity": "velocity", "unit": "km/s", "role": "value"},
        {
          "name": "particle_velocity_km_s_error_width",
          "quantity": "velocity",
          "unit": "km/s",
          "role": "uncertainty",
          "of": "particle_velocity_km_s"
        },
        {"name": "density_g_cm3", "quantity": "density", "unit": "g/cm^3", "role": "value"},
        {
          "name": "density_g_cm3_error_width",
          "quantity": "density",
          "unit": "g/cm^3",
          "role": "uncertainty",
          "of": "density_g_cm3"
        },
        {"name": "pressure_gpa", "quantity": "pressure", "unit": "GPa", "role": "value"},
        {
          "name": "pressure_gpa_error_width",
          "quantity": "pressure",
          "unit": "GPa",
          "role": "uncertainty",
          "of": "pressure_gpa"
        },
        {"name": "calculated_hugoniot_temperature_k", "quantity": "temperature", "unit": "K", "role": "value"},
        {
          "name": "calculated_hugoniot_temperature_k_error_width",
          "quantity": "temperature",
          "unit": "K",
          "role": "uncertainty",
          "of": "calculated_hugoniot_temperature_k"
        },
        {"name": "solid_subset", "quantity": "index", "unit": "1", "role": "flag"}
      ],
      "rows": [
        [1, 0, 7.546, 0.01, 5.07, null, 8.845, 0.081, 2.571, 0.016, 10.637, 0.05, 171.6, 1.9, 3210.0, 100.0, 1],
        [2, 0, 7.524, 0.01, 3.121, null, 7.181, 0.034, 1.585, 0.009, 9.655, 0.023, 85.6, 0.6, 1190.0, 50.0, 1],
        [3, 0, 7.535, 0.01, 4.26, null, 8.127, 0.113, 2.164, 0.016, 10.27, 0.061, 132.5, 2.1, 2185.0, 55.0, 1],
        [4, 1, 7.504, 0.01, 5.348, null, 9.662, 0.036, 3.138, 0.029, 11.11, 0.055, 227.5, 2.3, 4928.0, 162.0, 0],
        [5, 1, 7.509, 0.01, 5.038, null, 9.402, 0.122, 2.955, 0.029, 10.951, 0.083, 208.6, 3.7, 4320.0, 135.0, 0],
        [6, 1, 7.478, 0.01, 5.61, null, 9.97, 0.055, 3.286, 0.03, 11.155, 0.061, 245.0, 2.7, 5530.0, 190.0, 0]
      ],
      "source_tokens": [
        {
          "shot": "1",
          "initial_density_g_cm3": "7.546",
          "impactor": "Cu",
          "impact_velocity_km_s": "5.07",
          "shock_velocity_km_s": "8.845(0.081)",
          "particle_velocity_km_s": "2.571(0.016)",
          "density_g_cm3": "10.637(0.050)",
          "pressure_gpa": "171.6(1.9)",
          "calculated_hugoniot_temperature_k": "3210(100)"
        },
        {
          "shot": "2",
          "initial_density_g_cm3": "7.524",
          "impactor": "Cu",
          "impact_velocity_km_s": "3.121",
          "shock_velocity_km_s": "7.181(0.034)",
          "particle_velocity_km_s": "1.585(0.009)",
          "density_g_cm3": "9.655(0.023)",
          "pressure_gpa": "85.6(0.6)",
          "calculated_hugoniot_temperature_k": "1190(50)"
        },
        {
          "shot": "3",
          "initial_density_g_cm3": "7.535",
          "impactor": "Cu",
          "impact_velocity_km_s": "4.26",
          "shock_velocity_km_s": "8.127(0.113)",
          "particle_velocity_km_s": "2.164(0.016)",
          "density_g_cm3": "10.270(0.061)",
          "pressure_gpa": "132.5(2.1)",
          "calculated_hugoniot_temperature_k": "2185(55)"
        },
        {
          "shot": "4",
          "initial_density_g_cm3": "7.504",
          "impactor": "Ta",
          "impact_velocity_km_s": "5.348",
          "shock_velocity_km_s": "9.662(0.036)",
          "particle_velocity_km_s": "3.138(0.029)",
          "density_g_cm3": "11.110(0.055)",
          "pressure_gpa": "227.5(2.3)",
          "calculated_hugoniot_temperature_k": "4928(162)"
        },
        {
          "shot": "5",
          "initial_density_g_cm3": "7.509",
          "impactor": "Ta",
          "impact_velocity_km_s": "5.038",
          "shock_velocity_km_s": "9.402(0.122)",
          "particle_velocity_km_s": "2.955(0.029)",
          "density_g_cm3": "10.951(0.083)",
          "pressure_gpa": "208.6(3.7)",
          "calculated_hugoniot_temperature_k": "4320(135)"
        },
        {
          "shot": "6",
          "initial_density_g_cm3": "7.478",
          "impactor": "Ta",
          "impact_velocity_km_s": "5.61",
          "shock_velocity_km_s": "9.970(0.055)",
          "particle_velocity_km_s": "3.286(0.030)",
          "density_g_cm3": "11.155(0.061)",
          "pressure_gpa": "245.0(2.7)",
          "calculated_hugoniot_temperature_k": "5530(190)"
        }
      ],
      "used_by_eos_records": ["cementite_nonmagnetic_hu_2019_linear_hugoniot"],
      "uncertainty_convention": "Parentheses give explicit absolute uncertainty widths, not last-digit counts. Confidence and coordinate covariance unspecified. Initial density width 0.010 g/cm3 from Table 1 footnote; impact velocity accuracy 0.2% is not labelled a standard deviation. Missing impact-velocity error remains null.",
      "quantity_origins": {
        "initial_density_g_cm3": "Archimedes measurement, separately for each shot",
        "impact_velocity_km_s": "Measured magnetic flyer velocity; quoted accuracy 0.2%",
        "shock_velocity_km_s": "Electric-pin shock measurement",
        "particle_velocity_km_s": "Source-reduced shock coordinate; full impactor/reduction settings not recovered",
        "density_g_cm3": "Calculated Rankine-Hugoniot mass conservation",
        "pressure_gpa": "Calculated Rankine-Hugoniot momentum conservation",
        "calculated_hugoniot_temperature_k": "Source thermal-model output from Eq. 3; NOT measured temperature. Error considers fitted C0/S uncertainties."
      },
      "provenance": {
        "source_manifest": "datasets/cementite-hu-2019-source.json",
        "source_tokens_resource": "datasets/cementite-hu-2019-table1-tokens.csv",
        "source_tokens_sha256": "6b754a8081a457d148bcf9355484fe119dc8c15861f665838fac3250b2f1b7d9",
        "source_dataset_doi": "10.1594/PANGAEA.905474"
      },
      "license": "CC-BY-4.0",
      "source_attribution": "Fei, Yingwei (2019): Shockwave hugoniot data for Fe3C [dataset]. PANGAEA, doi:10.1594/PANGAEA.905474; supplement to Hu et al. (2019), doi:10.1029/2019GL084545."
    }
  ],
  "structure_provenance": {
    "reference": {
      "authors": ["Prescher", "Dubrovinsky", "McCammon", "Glazyrin", "Nakajima", "Kantor", "Merlini", "Hanfland"],
      "year": 2012,
      "doi": "10.1103/PhysRevB.85.140402"
    },
    "source_location": "User-supplied final PRB supplement, Table S1, page 2, final row (47.4(2) GPa, 293 K).",
    "source_pdf_sha256": "ef63531041dd2ee4feac3990c267192c052ad71c155ec640915638f165f8e237",
    "pressure_gpa": 47.4,
    "temperature_k": 293,
    "reported_volume_a3": 129.5,
    "axis_mapping": "(a,b,c)_Pnma=(b,c,a)_table; (x,y,z)_Pnma=(y,z,x)_table. No origin shift.",
    "occupancy_basis": "Ideal stoichiometric Fe3C: full occupancy on Fe 8d/4c and C 4c. Occupancies are not reported as refined values in Table S1.",
    "raw_structures": "../research/cementite/prescher-2012-structures.json",
    "phase_assignment": "High-pressure nonmagnetic branch assigned by the main paper; this is a structural state, not a measurement of either thermal EOS reference volume."
  }
}
