Repository: CPrescher/peritheos

# Bundled material library

The material files use [native EOSMAT v5](../../../docs/eosmat-v5.md): model and
annotated coefficients come first, each record ends with a short `check`
headline, and datasets follow the records. Each record's audit trail
(`evidence`, detailed `pressure_calibration` and other audit-only blocks) is
in `../audits/<material>.audit.json`, keyed by record identifier. Scientific
values, observations and qualifications are preserved.

`load_eosmat(path)` and `get_material_document(identifier)` return the complete
merged document (`include_audit=False` gives the record file alone).
`get_material_document` returns a v3-shaped dictionary by default; pass

File: peritheos/data/materials/cerium_dioxide.eosmat
{
  "format_version": 5,
  "identifier": "cerium_dioxide",
  "name": "Cerium dioxide (fluorite)",
  "formula": "CeO2",
  "units": {"pressure": "GPa", "temperature": "K", "volume": "angstrom^3/conventional_unit_cell"},
  "formula_units_per_cell": 4,
  "eos_records": [
    {
      "identifier": "cerium_dioxide_gerward_2005_bm3_1",
      "label": "Gerward et al. (2005), room-temperature BM3",
      "check": {
        "reproduction": "close",
        "compared": "published_fit",
        "why": "Refit vs published: K0' 3.3 vs 4.4 (-25.0%) differs by more than the agreement limit.",
        "warning": null,
        "source_check": "verified",
        "source_checked_on": "2026-09-01",
        "source_note": "Coefficients from the room-temperature experimental BM3 fit (Equation (1), Section 4, Tables 1 and 2), not from the paper's SIC-LSD calculations.",
        "audit": "../audits/cerium_dioxide.audit.json#cerium_dioxide_gerward_2005_bm3_1"
      },
      "model": "BM3",
      "temperature_ref": 298.0,
      "parameters": {
        "V0": {"value": 158.428242, "error": 0.087837, "fixed": true},
        "K0": {"value": 220.0, "error": 9.0},
        "K0_prime": {"value": 4.4, "error": 0.4}
      },
      "experimental_pressure_range_gpa": [0.0, 20.0],
      "determination_method": "experimental",
      "notes": "Room-temperature powder XRD fit of the cubic fluorite phase. V0 = a0³ from the measured a0 = 5.411(1) Å, with its error propagated as 3*a0²*sigma_a.",
      "reference": {
        "authors": ["Gerward", "Staun Olsen", "Petit", "Vaitheeswaran", "Kanchana", "Svane"],
        "year": 2005,
        "title": "Bulk modulus of CeO2 and PrO2—An experimental and theoretical study",
        "source": "J. Alloys Compd.",
        "volume": "400",
        "locator": "56-61",
        "doi": "10.1016/j.jallcom.2005.04.008"
      }
    }
  ],
  "symmetry": "CUBIC",
  "space_group": "Fm-3m",
  "space_group_number": 225,
  "lattice": {"a": 5.411, "b": null, "c": null, "alpha": 90.0, "beta": 90.0, "gamma": 90.0},
  "atom_sites": [
    {"element": "Ce", "wyckoff": "4a", "x": 0.0, "y": 0.0, "z": 0.0, "occupancy": 1.0},
    {"element": "O", "wyckoff": "8c", "x": 0.25, "y": 0.25, "z": 0.25, "occupancy": 1.0}
  ],
  "peaks": [],
  "notes": "The ambient fluorite cell is the value measured in the EOS study; powder reflections and intensities are calculated from the ideal structure.",
  "datasets": [
    {
      "identifier": "cerium_dioxide_gerward_2005_figure3a_digitized",
      "kind": "pressure_lattice_volume_digitized",
      "description": "Twenty-one plotted room-temperature CeO2 fluorite compression observations digitized from Figure 3a; cell volumes are calculated as a^3 from the plotted cubic lattice parameter.",
      "reference": {
        "authors": ["Gerward", "Staun Olsen", "Petit", "Vaitheeswaran", "Kanchana", "Svane"],
        "year": 2005,
        "source": "J. Alloys Compd.",
        "volume": "400",
        "locator": "56-61",
        "doi": "10.1016/j.jallcom.2005.04.008"
      },
      "source_location": "Figure 3a, filled-square experimental series",
      "columns": [
        {"name": "pressure_gpa", "quantity": "pressure", "unit": "GPa", "role": "value"},
        {"name": "lattice_parameter_angstrom", "quantity": "lattice_parameter", "unit": "angstrom", "role": "value"},
        {"name": "volume_angstrom3", "quantity": "volume", "unit": "angstrom^3/conventional_unit_cell", "role": "value"},
        {
          "name": "pressure_digitization_uncertainty_gpa",
          "quantity": "pressure",
          "unit": "GPa",
          "role": "uncertainty",
          "of": "pressure_gpa"
        },
        {
          "name": "lattice_parameter_digitization_uncertainty_angstrom",
          "quantity": "lattice_parameter",
          "unit": "angstrom",
          "role": "uncertainty",
          "of": "lattice_parameter_angstrom"
        }
      ],
      "resource": {
        "path": "datasets/cerium-dioxide-gerward-2005-figure3a-digitized.csv",
        "sha256": "1155f396b67174ef9648b07bddfc564ce2600ec05e3f542c932a88a6e13ebe64",
        "media_type": "text/csv"
      },
      "used_by_eos_records": ["cerium_dioxide_gerward_2005_bm3_1"],
      "provenance": {
        "type": "digitized_from_figure",
        "method": "Extracted the 600 dpi one-bit figure stencil from the locally archived PDF; located filled-square centers by distance-transform maxima; applied affine axis calibration; calculated V=a^3.",
        "source_pdf_sha256": "57e8f02dc98dcd52201957071ca2404ce46d0e4471099dde22baffbd3b7e167e",
        "axis_calibration_pixels_600dpi": {
          "pressure": [
            [247.0, 0.0],
            [1827.0, 20.0]
          ],
          "lattice_parameter": [
            [25.0, 5.42],
            [131.0, 5.4]
          ]
        },
        "quality_control": {"published_bm3_rms_pressure_residual_gpa": 0.2189, "published_bm3_max_abs_pressure_residual_gpa": 0.4276},
        "digitized_on": "2026-09-03"
      }
    }
  ]
}

File: peritheos/data/materials/cesium_bcc.eosmat
{
 "format": "peritheos.material",
 "format_version": 3,
 "identifier": "cesium_bcc",
 "name": "Cesium (bcc)",
 "formula": "Cs",
 "phase": "bcc cesium, source P1-expanded cell",
 "cell_contents": "2 Cs atoms in the archived P1-expanded source cell",
 "units": {
  "pressure": "GPa",
  "temperature": "K",
  "volume": "angstrom^3/conventional_unit_cell"
 },
 "symmetry": "TRICLINIC",
 "lattice": {
  "a": 6.16153,
  "b": 6.16153,
  "c": 6.16153,
  "alpha": 90.0,
  "beta": 90.0,
  "gamma": 90.0
 },
 "formula_units_per_cell": 2,
 "space_group": "P1",
 "space_group_number": 1,
 "atom_sites": [
  {
   "element": "Cs",
   "wyckoff": "1a",
   "x": 0.0,
   "y": 0.0,
   "z": 0.0,
   "occupancy": 1.0
  },
  {
   "element": "Cs",
   "wyckoff": "1a",
   "x": 0.5,
   "y": 0.5,
   "z": 0.5,
   "occupancy": 1.0
  }
 ],
 "peaks": [],
 "source": {
  "structure": "CIFs.tar.gz/Cs.cif",
  "structure_sha256": "4efe6f44f2f564af199888023fefc8f036fd9881b8ef248f1095e6a131c64c08",
  "archive_url": "https://archive.materialscloud.org/record/2023.133",
  "archive_doi": "10.24435/materialscloud:5e-mv",
  "license": "CC BY 4.0"
 },
 "notes": "The exact explicit P1 cell from the official Delta-project CIF is retained for diffraction and volume-basis reproducibility; the phase field records the crystallographic prototype. The structural cell and fitted V0 may differ because the archive combines code-specific EOS fits with a common reference geometry.",
 "eos_records": [
  {
   "identifier": "cesium_bcc_lejaeghere_2016_wien2k_pbe_bm3",
   "label": "Lejaeghere et al. (2016), WIEN2k PBE BM3",
   "record_kind": "published",
   "equation_kind": "isothermal",
   "reference": {
    "authors": [
     "Lejaeghere",
     "et al."
    ],
    "year": 2016,
    "title": "Reproducibility in density functional theory calculations of solids",
    "source": "Science",
    "volume": "351",
    "locator": "aad3000",
    "doi": "10.1126/science.aad3000"
   },
   "sample_composition": "Elemental Cs; archived Delta-project reference structure.",
   "volume_basis": {
    "kind": "formula_units",
    "formula_units": 2.0,
    "molar_mass_g_mol": 132.90545196
   },
   "eos": {
    "type": "BM3",
    "model": "birch_murnaghan_3",
    "parameters": {
     "V0": 234.16,
     "K0": 1.982,
     "K0_prime": 2.14
    }
   },
   "parameter_errors": {
    "V0": null,
    "K0": null,
    "K0_prime": null
   },
   "parameter_error_confidence": null,
   "parameter_covariance": null,
   "fixed_parameters": [],
   "temperature_ref": 0.0,
   "pressure_range_status": "theoretical",
   "validity": {
    "pressure_gpa": [
     -0.10646817692108294,
     0.1329542434658724
    ],
    "temperature_k": [
     0.0,
     0.0
    ],
    "volume_ratio": [
     0.9390329816935802,
     1.05890953254808
    ],
    "notes": [
     "Static PBE fitting envelope, not an experimental phase-stability field.",
     "Pressure bounds are derived by evaluating BM3 at the archived volume-envelope endpoints.",
     "Use outside the archived seven-volume fitting envelope is extrapolation."
    ]
   },
   "parameter_provenance": {
    "equation": "Official eosfit.py version 3.1, standard third-order Birch-Murnaghan E(V) fit.",
    "V0": "WIEN2k parameter table: 117.08 A^3/atom; multiplied by Z=2 for the executable cell basis.",
    "K0": "WIEN2k parameter table, GPa.",
    "K0_prime": "WIEN2k parameter table, dimensionless BP column.",
    "uncertainties": "The official archive publishes no coefficient uncertainties or covariance.",
    "method": "Static WIEN2k 13.1 all-electron APW+lo, scalar-relativistic PBE total energies at seven fixed cell volumes; no spin-orbit coupling."
   },
   "pressure_calibration": {
    "status": "not_applicable",
    "methods": [
     {
      "kind": "ab_initio",
      "source_location": "Official README.txt and eosfit.py",
      "scope": "static total-energy calculations"
     }
    ],
    "recalculation": {
     "status": "not_applicable",
     "notes": "No experimental pressure scale applies."
    },
    "audit_date": "2026-09-06"
   },
   "scientific_validation": {
    "status": "primary_source_validated",
    "note": "Equation, coefficients, units, structures, and seven-volume workflow were checked against the primary paper and official archived supplement.",
    "audit_date": "2026-09-06",
    "verified_fields": [
     "canonical_doi",
     "composition",
     "phase",
     "equation",
     "parameters",
     "units",
     "reference_state",
     "theoretical_method",
     "volume_range",
     "numerical_reproduction"
    ],
    "primary_source_check": {
     "access_url": "https://archive.materialscloud.org/record/2023.133",
     "doi": "10.1126/science.aad3000",
     "locations": [
      "official archive WIEN2k.txt",
      "official archive README.txt, eosfit.py, and CIFs.tar.gz"
     ],
     "finding": "The archived table explicitly reports per-atom V0, B0 in GPa, and dimensionless B1/BP from the documented seven-point BM3 workflow."
    },
    "primary_data_check": {
     "status": "parameterization_only",
     "audit_date": "2026-09-06",
     "source_locations": [
      "official archive WIEN2k.txt",
      "official archive CIFs.tar.gz/Cs.cif"
     ],
     "finding": "The official archive preserves the complete EOS coefficients and frozen structure, but not the seven row-level E(V) values for this code; direct coefficient refitting is unavailable."
    }
   },
   "source_lineage": [
    {
     "role": "scientific equation, workflow, and reference implementation",
     "citation": "Lejaeghere et al. (2014), Section IV.A and official eosfit.py",
     "doi": "10.1080/10408436.2013.772503",
     "url": "https://backoffice.biblio.ugent.be/download/4188194/4188200"
    },
    {
     "role": "multi-code reproducibility campaign",
     "citation": "Lejaeghere et al. (2016)",
     "doi": "10.1126/science.aad3000"
    },
    {
     "role": "WIEN2k coefficients and frozen elemental structure",
     "citation": "Delta project web site archive, 10.24435/materialscloud:5e-mv",
     "url": "https://archive.materialscloud.org/record/2023.133",
     "license": "CC BY 4.0",
     "files": [
      "WIEN2k.txt",
      "CIFs.tar.gz/Cs.cif"
     ]
    }
   ],
   "notes": "Static 0 K WIEN2k 13.1 all-electron APW+lo, scalar-relativistic PBE BM3 fit to seven frozen-geometry E(V) calculations. The official workflow scales the archived equilibrium CIF to 94-106% of its volume; spin-orbit coupling is omitted."
  },
  {
   "identifier": "cesium_bcc_lejaeghere_2014_experimental_corrected_bm3",
   "label": "Lejaeghere et al. (2014), Cs experimental-corrected BM3",
   "record_kind": "published",
   "equation_kind": "isothermal",
   "reference": {
    "authors": [
     "Lejaeghere",
     "Van Speybroeck",
     "Van Oost",
     "Cottenier"
    ],
    "year": 2014,
    "title": "Error estimates for solid-state density-functional theory predictions: an overview by means of the ground-state elemental crystals",
    "source": "Critical Reviews in Solid State and Materials Sciences",
    "doi": "10.1080/10408436.2013.772503"
   },
   "eos": {
    "type": "BM3",
    "model": "birch_murnaghan_3",
    "parameters": {
     "V0": 220.6481658286,
     "K0": 2.3449684759,
     "K0_prime": 3.79
    }
   },
   "parameter_errors": {
    "V0": null,
    "K0": null,
    "K0_prime": null
   },
   "parameter_error_confidence": null,
   "parameter_covariance": null,
   "fixed_parameters": [],
   "temperature_ref": 0.0,
   "experimental_pressure_range_gpa": [
    0.0,
    0.0
   ],
   "pressure_range_status": "reported_exactly",
   "validity": {
    "pressure_gpa": [
     0.0,
     0.0
    ],
    "temperature_k": [
     0.0,
     0.0
    ],
    "notes": [
     "Published fit/data envelope, not a phase-stability or extrapolation guarantee."
    ]
   },
   "notes": "Experimental reference parameters corrected for zero-point motion and room-temperature effects. Only the reference-state coefficients are published; the zero-width pressure envelope prevents implying an unreported high-pressure validation range.",
   "pressure_calibration": {
    "status": "unresolved",
    "methods": [
     {
      "kind": "ambient_pressure",
      "source_location": "compiled_experimental_reference"
     }
    ],
    "recalculation": {
     "status": "not_possible",
     "notes": "A coefficient-level import cannot reconstruct unreported row-level calibration observations."
    },
    "audit_date": "2026-09-06"
   },
   "parameter_provenance": {
    "V0": "reference-data methodology in Sections III-IV",
    "K0": "reference-data methodology in Sections III-IV",
    "K0_prime": "reference-data methodology in Sections III-IV"
   },
   "scientific_validation": {
    "status": "primary_source_validated",
    "note": "Equation, printed coefficients, units, fixed parameters, and reported fitting envelope checked directly against the primary source.",
    "audit_date": "2026-09-06",
    "verified_fields": [
     "equation",
     "parameters",
     "units",
     "reference_state",
     "phase",
     "published_uncertainties",
     "validity"
    ],
    "primary_source_check": {
     "access_url": "https://archive.materialscloud.org/record/2023.133",
     "doi": "10.1080/10408436.2013.772503",
     "locations": [
      "official Delta-project archive exp.txt",
      "reference-data methodology in Sections III-IV"
     ],
     "finding": "The official archive labels exp.txt as experimental data with zero-point and thermal corrections and prints per-atom V0, B0, and B0-prime."
    },
    "primary_data_check": {
     "status": "parameterization_only",
     "audit_date": "2026-09-06",
     "source_locations": [
      "official Delta-project archive exp.txt",
      "reference-data methodology in Sections III-IV"
     ],
     "finding": "Published coefficients are executable; this import does not claim a new refit of row-level observations."
    }
   },
   "source_lineage": [
    {
     "role": "scientific equation and coefficients",
     "citation": "Error estimates for solid-state density-functional theory predictions: an overview by means of the ground-state elemental crystals, official Delta-project archive exp.txt, reference-data methodology in Sections III-IV",
     "doi": "10.1080/10408436.2013.772503"
    }
   ]
  },
  {
   "identifier": "cesium_bcc_delta_archive_experimental_reference_bm3",
   "label": "Delta archive (2023), Cs compiled experimental-reference BM3",
   "record_kind": "derived",
   "equation_kind": "isothermal",
   "reference": {
    "authors": [
     "Stefaan Cottenier"
    ],
    "year": 2023,
    "title": "Delta project — archive of old website",
    "source": "Materials Cloud Archive",
    "doi": "10.24435/materialscloud:5e-mv"
   },
   "eos": {
    "type": "BM3",
    "model": "birch_murnaghan_3",
    "parameters": {
     "V0": 220.6481658286,
     "K0": 2.3449684759,
     "K0_prime": 3.79
    }
   },
   "parameter_errors": {
    "V0": null,
    "K0": null,
    "K0_prime": null
   },
   "parameter_error_confidence": null,
   "parameter_covariance": null,
   "fixed_parameters": [],
   "temperature_ref": 0.0,
   "pressure_range_status": "reference_parameterization",
   "validity": {
    "volume_ratio": [
     0.94,
     1.06
    ],
    "notes": [
     "Historical Delta integration window for the constructed BM3 reference curve; not a measured pressure/volume envelope.",
     "No phase-stability or extrapolation claim is made."
    ]
   },
   "notes": "This is a derived Delta-comparison reference curve, not a fit to one experimental P-V dataset. V0, K0, and K0-prime were compiled from heterogeneous sources; the review authors approximately corrected V0 and K0 to a static-lattice 0 K comparison state and explicitly left K0-prime uncorrected.",
   "pressure_calibration": {
    "status": "not_applicable",
    "methods": [
     {
      "kind": "other",
      "source_location": "Heterogeneous property compilation documented in Lejaeghere et al. (2014) Supplementary Tables 2.2-2.4",
      "scope": "derived comparison coefficients, not one pressure-volume experiment"
     }
    ],
    "recalculation": {
     "status": "not_applicable",
     "notes": "There are no row-level observations to re-reduce under a common pressure calibration."
    },
    "audit_date": "2026-09-06"
   },
   "parameter_provenance": {
    "equation": "Lejaeghere et al. (2014), equation (2), and archived calcDelta.py: third-order Birch-Murnaghan construction.",
    "V0": "Archived exp.txt exact corrected value in A^3/atom, multiplied by the material card's formula_units_per_cell; Supplementary Table 2.2 traces the ambient input to Villars and Daams (1993).",
    "K0": "Archived exp.txt exact corrected value in GPa; Supplementary Table 2.3 traces the uncorrected input to C. Kittel, Introduction to Solid State Physics, 8th edition (2005).",
    "K0_prime": "Archived exp.txt exact dimensionless value; the review applies no thermal or zero-point correction. Supplementary Table 2.4 cites E. Knittle, Static Compression Measurements of Equations of State, in Mineral Physics & Crystallography: A Handbook of Physical Constants, pp. 98-142 (1995).",
    "uncertainties": "The archive and review publish no uncertainty or covariance for the constructed triplet."
   },
   "scientific_validation": {
    "status": "primary_source_validated",
    "note": "Exact archived coefficients, BM3 construction, units, static-lattice reference interpretation, source hierarchy, archive checksums, and cell normalization were checked. This validation does not imply that raw experimental observations or a reproducible experimental fit exist.",
    "audit_date": "2026-09-06",
    "verified_fields": [
     "canonical_archive_doi",
     "equation",
     "parameters",
     "units",
     "reference_state",
     "cell_normalization",
     "comparison_window",
     "archive_checksums",
     "upstream_data_recovery"
    ],
    "primary_source_check": {
     "access_url": "https://archive.materialscloud.org/record/2023.133",
     "doi": "10.24435/materialscloud:5e-mv",
     "locations": [
      "Delta_v3-1_0.zip/history.tar.gz/history/exp.txt",
      "Lejaeghere et al. (2014), Section II.B, equations (7)-(13), and Supplementary Tables 2.2-2.4"
     ],
     "finding": "The CC BY archive prints a per-atom V0, B0, and B0-prime comparison triplet. The paper and supplement show that the fields are separately compiled properties rather than row-level observations or coefficients from one experimental fit."
    },
    "primary_data_check": {
     "status": "parameterization_only",
     "audit_date": "2026-09-06",
     "source_locations": [
      "Delta_v3-1_0.zip/history.tar.gz/history/exp.txt",
      "Lejaeghere et al. (2014) Supplementary Tables 2.2-2.4"
     ],
     "finding": "The archive supplies only a constructed coefficient table. Exact pre-correction inputs, a unified P-V dataset, pressure calibration, uncertainties, weights, and selection rules are not available, so an independent fit of the composite triplet is impossible. Property-level upstream recovery is recorded separately and includes row-level data only where the cited source actually prints it."
    },
    "upstream_data_recovery": {
     "audit_date": "2026-09-07",
     "manifest": "datasets/deltaproject-experimental-reference-source.json",
     "V0": {
      "status": "upstream_table_identified",
      "finding": "Villars and Daams (1993) is a crystallographic structure/volume compilation, not a pressure-volume experiment. Supplementary Table 2.2 preserves the rounded ambient volumes and the applied thermal and zero-point shifts; no per-element raw compression observations exist in this branch."
     },
     "K0": {
      "status": "secondary_table_recovered",
      "finding": "Kittel Table 3 is the immediate source for 40 selected metals. The table itself identifies Gschneidner (1964), DOI 10.1016/S0081-1947(08)60518-4, as its principal compilation and Birch (1966) as an additional source, and explicitly advises consulting original references for research use. This branch is therefore not raw data."
     },
     "K0_prime": {
      "status": "30_of_32_values_reconstructed",
      "dataset": "datasets/deltaproject-knittle-1995-b0prime-reconstruction.csv",
      "finding": "Knittle Table 1 directly supplies, or supplies the entries whose arithmetic mean gives, 30 of the 32 default Delta B0-prime values. Fe=4.6 and Au=6.4 cannot be reproduced by a documented selection or simple mean of the listed rows. The reconstruction retains Knittle's reference numbers and phase warnings.",
      "element_reconstruction": {
       "element": "Cs",
       "delta_b0_prime": "3.79",
       "knittle_component_values": "3.79",
       "knittle_reference_numbers": "11",
       "reduction": "direct",
       "status": "exact",
       "notes": "room-temperature piston-displacement fit; Anderson and Swenson (1985)"
      }
     }
    }
   },
   "source_lineage": [
    {
     "role": "exact compiled-reference coefficients and comparison implementation",
     "citation": "Delta project — archive of old website, 10.24435/materialscloud:5e-mv, Delta_v3-1_0.zip/history.tar.gz/history/exp.txt",
     "doi": "10.24435/materialscloud:5e-mv",
     "url": "https://archive.materialscloud.org/record/2023.133",
     "license": "CC BY 4.0",
     "sha256": "d51a80e1af9cd2d55557cb2f807a77743ff02fe875328c31e287b1db5da59cbe"
    },
    {
     "role": "BM3 equation, 0 K/zero-point correction method, and property-level source mapping",
     "citation": "Error estimates for solid-state density-functional theory predictions: an overview by means of the ground-state elemental crystals, Section II.B and Supplementary Tables 2.2-2.4",
     "doi": "10.1080/10408436.2013.772503",
     "url": "https://arxiv.org/abs/1204.2733"
    },
    {
     "citation": "P. Villars and J. L. C. Daams, Atomic-environment classification of the chemical elements, Journal of Alloys and Compounds 197, 177-196 (1993)",
     "doi": "10.1016/0925-8388(93)90041-K",
     "role": "ambient crystallographic V0 input"
    },
    {
     "citation": "C. Kittel, Introduction to Solid State Physics, 8th edition (2005)",
     "role": "uncorrected B0 input"
    },
    {
     "citation": "E. Knittle, Static Compression Measurements of Equations of State, in Mineral Physics & Crystallography: A Handbook of Physical Constants, pp. 98-142 (1995)",
     "doi": "10.1029/RF002p0098",
     "role": "uncorrected B0-prime input cited by the 2014 supplement"
    }
   ],
   "derivation": {
    "source_kind": "published_table",
    "source_identifier": "Delta_v3-1_0.zip/history.tar.gz/history/exp.txt",
    "source_version": "Delta calculation package 3.1, archived 2023-08-29",
    "method": "Interpret the archived per-atom V0, B0, and B0-prime triplet as the third-order Birch-Murnaghan curve used by the Delta comparison scripts, then multiply V0 by the material card's formula_units_per_cell without changing pressure.",
    "sampling_domain": {
     "volume_ratio": [
      0.94,
      1.06
     ],
     "meaning": "historical asymmetric Delta comparison window, not experimental coverage"
    },
    "software": {
     "name": "Peritheos",
     "reproduction": "scripts/reproduce_deltaproject_experimental_reference.py"
    },
    "access_and_licensing": "The exact exp.txt coefficients are redistributed from the Materials Cloud archive under CC BY 4.0. The 2014 supplement is used for interpretation and citations, not copied as a dataset."
   }
  }
 ]
}

File: peritheos/data/materials/chromium.eosmat
{
  "format_version": 5,
  "identifier": "chromium",
  "name": "Chromium",
  "formula": "Cr",
  "units": {"pressure": "GPa", "temperature": "K", "volume": "angstrom^3/conventional_unit_cell"},
  "formula_units_per_cell": 2,
  "eos_records": [
    {
      "identifier": "chromium_anzellini_2022_bm3_1",
      "label": "Anzellini et al. (2022), BM3",
      "check": {
        "reproduction": "reproduced",
        "compared": "published_fit",
        "warning": null,
        "source_check": "verified",
        "source_checked_on": "2026-09-01",
        "audit": "../audits/chromium.audit.json#chromium_anzellini_2022_bm3_1"
      },
      "model": "BM3",
      "temperature_ref": 300.0,
      "parameters": {
        "V0": {"value": 24.08, "error": 0.02},
        "K0": {"value": 185.0, "error": 1.0},
        "K0_prime": {"value": 4.74, "error": 0.03}
      },
      "experimental_pressure_range_gpa": [0.0, 131.0],
      "determination_method": "experimental",
      "notes": "Table 3 experimental helium-medium BM3 fit. The bcc phase remains observed to 131 GPa at room temperature.",
      "reference": {
        "authors": ["Anzellini", "Errandonea", "Burakovsky", "Proctor", "Turnbull", "Beavers"],
        "year": 2022,
        "title": "Characterization of the high-pressure and high-temperature phase diagram and equation of state of chromium",
        "source": "Sci. Rep.",
        "volume": "12",
        "locator": "6727",
        "doi": "10.1038/s41598-022-10523-2"
      }
    }
  ],
  "symmetry": "CUBIC",
  "space_group": "Im-3m",
  "space_group_number": 229,
  "lattice": {"a": 2.887701, "b": null, "c": null, "alpha": 90.0, "beta": 90.0, "gamma": 90.0},
  "atom_sites": [
    {"element": "Cr", "wyckoff": "2a", "x": 0.0, "y": 0.0, "z": 0.0, "occupancy": 1.0}
  ],
  "peaks": [],
  "notes": "The lattice parameter is calculated from the fitted 300 K reference volume. PhaseSmith calculates powder reflections and intensities from the ideal bcc structure.",
  "datasets": [
    {
      "identifier": "chromium_anzellini_2022_table2_compression",
      "kind": "pressure_volume_lattice_parameters",
      "description": "All 119 Cr/W compression observations printed in Table 2.",
      "source_location": "Table 2",
      "source_url": "https://www.nature.com/articles/s41598-022-10523-2",
      "license": "CC BY 4.0",
      "columns": [
        {"name": "measurement_sequence", "quantity": "measurement_sequence", "unit": "1", "role": "flag"},
        {"name": "pressure_w_gpa", "quantity": "pressure_from_tungsten", "unit": "GPa", "role": "value"},
        {
          "name": "tungsten_lattice_a_angstrom",
          "quantity": "tungsten_lattice_parameter_a",
          "unit": "angstrom",
          "role": "value"
        },
        {
          "name": "chromium_lattice_a_angstrom",
          "quantity": "chromium_lattice_parameter_a",
          "unit": "angstrom",
          "role": "value"
        },
        {
          "name": "chromium_unit_cell_volume_a3",
          "quantity": "chromium_conventional_unit_cell_volume",
          "unit": "angstrom^3",
          "role": "value"
        }
      ],
      "resource": {
        "path": "datasets/chromium-anzellini-2022-table2-compression.csv",
        "sha256": "031a15b7ebfb9701c334db2be26c87578ec8c45dd6f942fd45998bc8ea5406c5",
        "media_type": "text/csv"
      },
      "notes": "The three horizontal blocks of Table 2 were normalized into reading order. Pressure is calculated from the simultaneously measured W lattice parameter as printed by the source; pointwise uncertainties are not tabulated.",
      "reference": {
        "authors": ["Anzellini", "Errandonea", "Burakovsky", "Proctor", "Turnbull", "Beavers"],
        "year": 2022,
        "source": "Sci. Rep.",
        "volume": "12",
        "locator": "6727",
        "doi": "10.1038/s41598-022-10523-2"
      },
      "used_by_eos_records": ["chromium_anzellini_2022_bm3_1"]
    }
  ]
}

File: peritheos/data/materials/co_sun_2010_legacy.eosmat
{
 "format": "peritheos.material",
 "format_version": 3,
 "identifier": "co_sun_2010_legacy",
 "name": "Co legacy compression aggregate (Sun 2010)",
 "formula": "Co",
 "phase": "legacy multi-source compression aggregate; phase unresolved",
 "aliases": [
  "Co"
 ],
 "cell_contents": "One chemical formula unit; no crystallographic conventional cell is inferred.",
 "units": {
  "pressure": "GPa",
  "temperature": "K",
  "volume": "angstrom^3/conventional_unit_cell"
 },
 "formula_units_per_cell": 1,
 "atom_sites": [],
 "peaks": [],
 "source": {
  "article_url": "https://doi.org/10.1515/zna-2010-1-202",
  "article_sha256": "57b6c4ff8b59dcc3734aa9507de0f62610839363a8e5ae790ed8f71e6fa66db4",
  "parameter_table": "sun-2010-table2-morse-eos-parameters.csv",
  "parameter_table_sha256": "e71613962b7df52559b8633546a7513b902ce1b5d8d4a7666e0476464123ca68"
 },
 "notes": "Separate phase-unresolved card for historical universal-EOS benchmark fits; it must not be merged with a specific crystallographic phase or used as a modern pressure standard.",
 "eos_records": [
  {
   "identifier": "co_sun_2010_sms4_1",
   "label": "Sun et al. (2010), Co SMS4 legacy benchmark",
   "record_kind": "published",
   "equation_kind": "isothermal",
   "reference": {
    "authors": [
     "Sun",
     "Wu",
     "Guo",
     "Cai"
    ],
    "year": 2010,
    "title": "Two Universal Equations of State for Solids",
    "source": "Zeitschrift fuer Naturforschung A",
    "volume": "65",
    "locator": "34-44",
    "doi": "10.1515/zna-2010-1-202"
   },
   "volume_basis": {
    "kind": "formula_units",
    "formula_units": 1,
    "molar_mass_g_mol": 58.933194
   },
   "eos": {
    "type": "SunMorse4",
    "model": "sun_morse_4",
    "parameters": {
     "V0": 11.107345820325861,
     "K0": 196.66,
     "K0_prime": 4.3411
    }
   },
   "parameter_errors": {
    "V0": null,
    "K0": null,
    "K0_prime": null
   },
   "parameter_error_confidence": null,
   "parameter_covariance": null,
   "fixed_parameters": [],
   "experimental_pressure_range_gpa": [
    0.0,
    120.0
   ],
   "pressure_range_status": "reported_exactly",
   "validity": {
    "pressure_gpa": [
     0.0,
     120.0
    ],
    "notes": [
     "This is the exact source fit range, not a verified single-phase stability range.",
     "The source does not republish row-level volumes, weights, or pressure calibrations."
    ]
   },
   "notes": "Table 2 SMS4 preferred benchmark family. The source fits a legacy normalized-compression compilation and reports no parameter uncertainties or covariance. The material card is phase-unresolved because the article does not preserve phase-resolved observation lineage.",
   "pressure_calibration": {
    "status": "unresolved",
    "methods": [],
    "recalculation": {
     "status": "not_possible",
     "notes": "Exact row-wise legacy observations and their pressure calibrations are not republished."
    },
    "audit_date": "2026-09-05",
    "notes": "No pressure scale is inferred from the compiled material label or publication era."
   },
   "parameter_provenance": {
    "source_solid": "Co",
    "table_prefix": "sms4",
    "V0": "Table 2, experimental molar volume converted with exact Avogadro constant",
    "K0": "Table 2, SMS4",
    "K0_prime": "Table 2, SMS4",
    "fit_range": "Table 1",
    "mean_pressure_error_gpa": 0.67
   },
   "scientific_validation": {
    "status": "primary_source_validated",
    "note": "Independently checked against the cited primary publication (published article or official/author copy); no external software catalog was used as scientific authority.",
    "audit_date": "2026-09-01",
    "verified_fields": [
     "equation",
     "parameters",
     "units",
     "reference_state",
     "phase",
     "published_uncertainties",
     "validity"
    ],
    "primary_source_check": {
     "access_url": "https://doi.org/10.1515/zna-2010-1-202",
     "locations": [
      "Equations (3)-(15)",
      "Tables 1-2"
     ],
     "finding": "The paper explicitly defines all three models and prints V0, K0, K0-prime, the pressure range, and mean pressure error for every fitted solid.",
     "doi": "10.1515/zna-2010-1-202"
    },
    "primary_data_check": {
     "status": "parameterization_only",
     "audit_date": "2026-09-05",
     "source_locations": [
      "Tables 1-2; cited legacy compression compilations"
     ],
     "finding": "Source coefficients are complete and executable, but the fitted row-level compression observations and regression weights are not republished."
    }
   },
   "source_lineage": [
    {
     "role": "scientific equation, fit, and coefficients",
     "citation": "Sun et al. (2010), equations (6)-(9), Tables 1-2 (SMS4)",
     "doi": "10.1515/zna-2010-1-202"
    },
    {
     "role": "legacy normalized-compression observations",
     "citation": "Kennedy and Keeler (1972), except the source's separately cited H2, W, and NaCl datasets"
    }
   ]
  },
  {
   "identifier": "co_sun_2010_sms3_1",
   "label": "Sun et al. (2010), Co SMS3 legacy benchmark",
   "record_kind": "published",
   "equation_kind": "isothermal",
   "reference": {
    "authors": [
     "Sun",
     "Wu",
     "Guo",
     "Cai"
    ],
    "year": 2010,
    "title": "Two Universal Equations of State for Solids",
    "source": "Zeitschrift fuer Naturforschung A",
    "volume": "65",
    "locator": "34-44",
    "doi": "10.1515/zna-2010-1-202"
   },
   "volume_basis": {
    "kind": "formula_units",
    "formula_units": 1,
    "molar_mass_g_mol": 58.933194
   },
   "eos": {
    "type": "SunMorse3",
    "model": "sun_morse_3",
    "parameters": {
     "V0": 11.107345820325861,
     "K0": 195.25,
     "K0_prime": 4.4473
    }
   },
   "parameter_errors": {
    "V0": null,
    "K0": null,
    "K0_prime": null
   },
   "parameter_error_confidence": null,
   "parameter_covariance": null,
   "fixed_parameters": [],
   "experimental_pressure_range_gpa": [
    0.0,
    120.0
   ],
   "pressure_range_status": "reported_exactly",
   "validity": {
    "pressure_gpa": [
     0.0,
     120.0
    ],
    "notes": [
     "This is the exact source fit range, not a verified single-phase stability range.",
     "The source does not republish row-level volumes, weights, or pressure calibrations."
    ]
   },
   "notes": "Table 2 SMS3 same-data model sensitivity. The source fits a legacy normalized-compression compilation and reports no parameter uncertainties or covariance. The material card is phase-unresolved because the article does not preserve phase-resolved observation lineage.",
   "pressure_calibration": {
    "status": "unresolved",
    "methods": [],
    "recalculation": {
     "status": "not_possible",
     "notes": "Exact row-wise legacy observations and their pressure calibrations are not republished."
    },
    "audit_date": "2026-09-05",
    "notes": "No pressure scale is inferred from the compiled material label or publication era."
   },
   "parameter_provenance": {
    "source_solid": "Co",
    "table_prefix": "sms3",
    "V0": "Table 2, experimental molar volume converted with exact Avogadro constant",
    "K0": "Table 2, SMS3",
    "K0_prime": "Table 2, SMS3",
    "fit_range": "Table 1",
    "mean_pressure_error_gpa": 0.649
   },
   "scientific_validation": {
    "status": "primary_source_validated",
    "note": "Independently checked against the cited primary publication (published article or official/author copy); no external software catalog was used as scientific authority.",
    "audit_date": "2026-09-01",
    "verified_fields": [
     "equation",
     "parameters",
     "units",
     "reference_state",
     "phase",
     "published_uncertainties",
     "validity"
    ],
    "primary_source_check": {
     "access_url": "https://doi.org/10.1515/zna-2010-1-202",
     "locations": [
      "Equations (3)-(15)",
      "Tables 1-2"
     ],
     "finding": "The paper explicitly defines all three models and prints V0, K0, K0-prime, the pressure range, and mean pressure error for every fitted solid.",
     "doi": "10.1515/zna-2010-1-202"
    },
    "primary_data_check": {
     "status": "parameterization_only",
     "audit_date": "2026-09-05",
     "source_locations": [
      "Tables 1-2; cited legacy compression compilations"
     ],
     "finding": "Source coefficients are complete and executable, but the fitted row-level compression observations and regression weights are not republished."
    }
   },
   "source_lineage": [
    {
     "role": "scientific equation, fit, and coefficients",
     "citation": "Sun et al. (2010), equations (6)-(9), Tables 1-2 (SMS3)",
     "doi": "10.1515/zna-2010-1-202"
    },
    {
     "role": "legacy normalized-compression observations",
     "citation": "Kennedy and Keeler (1972), except the source's separately cited H2, W, and NaCl datasets"
    }
   ]
  },
  {
   "identifier": "co_sun_2010_low_vn",
   "label": "Sun et al. (2010), Co low-pressure VN",
   "record_kind": "published",
   "equation_kind": "isothermal",
   "reference": {
    "authors": [
     "Sun",
     "Wu",
     "Guo",
     "Cai"
    ],
    "year": 2010,
    "title": "Two Universal Equations of State for Solids",
    "source": "Zeitschrift fuer Naturforschung A",
    "doi": "10.1515/zna-2010-1-202"
   },
   "eos": {
    "type": "Vinet",
    "model": "vinet",
    "parameters": {
     "V0": 11.107345820325861,
     "K0": 196.4,
     "K0_prime": 4.145
    }
   },
   "parameter_errors": {
    "V0": null,
    "K0": null,
    "K0_prime": null
   },
   "parameter_error_confidence": null,
   "parameter_covariance": null,
   "fixed_parameters": [],
   "temperature_ref": 300.0,
   "experimental_pressure_range_gpa": [
    0.0,
    46.0
   ],
   "pressure_range_status": "reported_exactly",
   "validity": {
    "pressure_gpa": [
     0.0,
     46.0
    ],
    "temperature_k": [
     300.0,
     300.0
    ],
    "notes": [
     "Published fit/data envelope, not a phase-stability or extrapolation guarantee."
    ]
   },
   "notes": "Low-pressure refit of the source's legacy experimental compression compilation. The phase and individual pressure calibrations are unresolved, so this record remains on the existing phase-unresolved legacy card.",
   "pressure_calibration": {
    "status": "unresolved",
    "methods": [
     {
      "kind": "other",
      "source_location": "legacy_compiled_compression"
     }
    ],
    "recalculation": {
     "status": "not_possible",
     "notes": "A coefficient-level import cannot reconstruct unreported row-level calibration observations."
    },
    "audit_date": "2026-09-06"
   },
   "parameter_provenance": {
    "V0": "Table 3",
    "K0": "Table 3",
    "K0_prime": "Table 3"
   },
   "scientific_validation": {
    "status": "primary_source_validated",
    "note": "Equation, printed coefficients, units, fixed parameters, and reported fitting envelope checked directly against the primary source.",
    "audit_date": "2026-09-06",
    "verified_fields": [
     "equation",
     "parameters",
     "units",
     "reference_state",
     "phase",
     "published_uncertainties",
     "validity"
    ],
    "primary_source_check": {
     "access_url": "https://doi.org/10.1515/zna-2010-1-202",
     "doi": "10.1515/zna-2010-1-202",
     "locations": [
      "equations (3)-(15)",
      "Table 3"
     ],
     "finding": "Table 3 prints the low-pressure range and Vinet, Baonza, MRS3, SMS3, and SMS4 coefficients; V0 is the experimental molar volume from Table 2."
    },
    "primary_data_check": {
     "status": "parameterization_only",
     "audit_date": "2026-09-06",
     "source_locations": [
      "equations (3)-(15)",
      "Table 3"
     ],
     "finding": "Published coefficients are executable; this import does not claim a new refit of row-level observations."
    }
   },
   "source_lineage": [
    {
     "role": "scientific equation and coefficients",
     "citation": "Two Universal Equations of State for Solids, equations (3)-(15), Table 3",
     "doi": "10.1515/zna-2010-1-202"
    }
   ]
  },
  {
   "identifier": "co_sun_2010_low_mrs3",
   "label": "Sun et al. (2010), Co low-pressure MRS3",
   "record_kind": "published",
   "equation_kind": "isothermal",
   "reference": {
    "authors": [
     "Sun",
     "Wu",
     "Guo",
     "Cai"
    ],
    "year": 2010,
    "title": "Two Universal Equations of State for Solids",
    "source": "Zeitschrift fuer Naturforschung A",
    "doi": "10.1515/zna-2010-1-202"
   },
   "eos": {
    "type": "Morse3",
    "model": "morse_3",
    "parameters": {
     "V0": 11.107345820325861,
     "K0": 195.97,
     "K0_prime": 4.359
    }
   },
   "parameter_errors": {
    "V0": null,
    "K0": null,
    "K0_prime": null
   },
   "parameter_error_confidence": null,
   "parameter_covariance": null,
   "fixed_parameters": [],
   "temperature_ref": 300.0,
   "experimental_pressure_range_gpa": [
    0.0,
    46.0
   ],
   "pressure_range_status": "reported_exactly",
   "validity": {
    "pressure_gpa": [
     0.0,
     46.0
    ],
    "temperature_k": [
     300.0,
     300.0
    ],
    "notes": [
     "Published fit/data envelope, not a phase-stability or extrapolation guarantee."
    ]
   },
   "notes": "Low-pressure refit of the source's legacy experimental compression compilation. The phase and individual pressure calibrations are unresolved, so this record remains on the existing phase-unresolved legacy card.",
   "pressure_calibration": {
    "status": "unresolved",
    "methods": [
     {
      "kind": "other",
      "source_location": "legacy_compiled_compression"
     }
    ],
    "recalculation": {
     "status": "not_possible",
     "notes": "A coefficient-level import cannot reconstruct unreported row-level calibration observations."
    },
    "audit_date": "2026-09-06"
   },
   "parameter_provenance": {
    "V0": "Table 3",
    "K0": "Table 3",
    "K0_prime": "Table 3"
   },
   "scientific_validation": {
    "status": "primary_source_validated",
    "note": "Equation, printed coefficients, units, fixed parameters, and reported fitting envelope checked directly against the primary source.",
    "audit_date": "2026-09-06",
    "verified_fields": [
     "equation",
     "parameters",
     "units",
     "reference_state",
     "phase",
     "published_uncertainties",
     "validity"
    ],
    "primary_source_check": {
     "access_url": "https://doi.org/10.1515/zna-2010-1-202",
     "doi": "10.1515/zna-2010-1-202",
     "locations": [
      "equations (3)-(15)",
      "Table 3"
     ],
     "finding": "Table 3 prints the low-pressure range and Vinet, Baonza, MRS3, SMS3, and SMS4 coefficients; V0 is the experimental molar volume from Table 2."
    },
    "primary_data_check": {
     "status": "parameterization_only",
     "audit_date": "2026-09-06",
     "source_locations": [
      "equations (3)-(15)",
      "Table 3"
     ],
     "finding": "Published coefficients are executable; this import does not claim a new refit of row-level observations."
    }
   },
   "source_lineage": [
    {
     "role": "scientific equation and coefficients",
     "citation": "Two Universal Equations of State for Solids, equations (3)-(15), Table 3",
     "doi": "10.1515/zna-2010-1-202"
    }
   ]
  },
  {
   "identifier": "co_sun_2010_low_sms3",
   "label": "Sun et al. (2010), Co low-pressure SMS3",
   "record_kind": "published",
   "equation_kind": "isothermal",
   "reference": {
    "authors": [
     "Sun",
     "Wu",
     "Guo",
     "Cai"
    ],
    "year": 2010,
    "title": "Two Universal Equations of State for Solids",
    "source": "Zeitschrift fuer Naturforschung A",
    "doi": "10.1515/zna-2010-1-202"
   },
   "eos": {
    "type": "SunMorse3",
    "model": "sun_morse_3",
    "parameters": {
     "V0": 11.107345820325861,
     "K0": 196.27,
     "K0_prime": 4.359
    }
   },
   "parameter_errors": {
    "V0": null,
    "K0": null,
    "K0_prime": null
   },
   "parameter_error_confidence": null,
   "parameter_covariance": null,
   "fixed_parameters": [],
   "temperature_ref": 300.0,
   "experimental_pressure_range_gpa": [
    0.0,
    46.0
   ],
   "pressure_range_status": "reported_exactly",
   "validity": {
    "pressure_gpa": [
     0.0,
     46.0
    ],
    "temperature_k": [
     300.0,
     300.0
    ],
    "notes": [
     "Published fit/data envelope, not a phase-stability or extrapolation guarantee."
    ]
   },
   "notes": "Low-pressure refit of the source's legacy experimental compression compilation. The phase and individual pressure calibrations are unresolved, so this record remains on the existing phase-unresolved legacy card.",
   "pressure_calibration": {
    "status": "unresolved",
    "methods": [
     {
      "kind": "other",
      "source_location": "legacy_compiled_compression"
     }
    ],
    "recalculation": {
     "status": "not_possible",
     "notes": "A coefficient-level import cannot reconstruct unreported row-level calibration observations."
    },
    "audit_date": "2026-09-06"
   },
   "parameter_provenance": {
    "V0": "Table 3",
    "K0": "Table 3",
    "K0_prime": "Table 3"
   },
   "scientific_validation": {
    "status": "primary_source_validated",
    "note": "Equation, printed coefficients, units, fixed parameters, and reported fitting envelope checked directly against the primary source.",
    "audit_date": "2026-09-06",
    "verified_fields": [
     "equation",
     "parameters",
     "units",
     "reference_state",
     "phase",
     "published_uncertainties",
     "validity"
    ],
    "primary_source_check": {
     "access_url": "https://doi.org/10.1515/zna-2010-1-202",
     "doi": "10.1515/zna-2010-1-202",
     "locations": [
      "equations (3)-(15)",
      "Table 3"
     ],
     "finding": "Table 3 prints the low-pressure range and Vinet, Baonza, MRS3, SMS3, and SMS4 coefficients; V0 is the experimental molar volume from Table 2."
    },
    "primary_data_check": {
     "status": "parameterization_only",
     "audit_date": "2026-09-06",
     "source_locations": [
      "equations (3)-(15)",
      "Table 3"
     ],
     "finding": "Published coefficients are executable; this import does not claim a new refit of row-level observations."
    }
   },
   "source_lineage": [
    {
     "role": "scientific equation and coefficients",
     "citation": "Two Universal Equations of State for Solids, equations (3)-(15), Table 3",
     "doi": "10.1515/zna-2010-1-202"
    }
   ]
  },
  {
   "identifier": "co_sun_2010_low_sms4",
   "label": "Sun et al. (2010), Co low-pressure SMS4",
   "record_kind": "published",
   "equation_kind": "isothermal",
   "reference": {
    "authors": [
     "Sun",
     "Wu",
     "Guo",
     "Cai"
    ],
    "year": 2010,
    "title": "Two Universal Equations of State for Solids",
    "source": "Zeitschrift fuer Naturforschung A",
    "doi": "10.1515/zna-2010-1-202"
   },
   "eos": {
    "type": "SunMorse4",
    "model": "sun_morse_4",
    "parameters": {
     "V0": 11.107345820325861,
     "K0": 195.86,
     "K0_prime": 4.352
    }
   },
   "parameter_errors": {
    "V0": null,
    "K0": null,
    "K0_prime": null
   },
   "parameter_error_confidence": null,
   "parameter_covariance": null,
   "fixed_parameters": [],
   "temperature_ref": 300.0,
   "experimental_pressure_range_gpa": [
    0.0,
    46.0
   ],
   "pressure_range_status": "reported_exactly",
   "validity": {
    "pressure_gpa": [
     0.0,
     46.0
    ],
    "temperature_k": [
     300.0,
     300.0
    ],
    "notes": [
     "Published fit/data envelope, not a phase-stability or extrapolation guarantee."
    ]
   },
   "notes": "Low-pressure refit of the source's legacy experimental compression compilation. The phase and individual pressure calibrations are unresolved, so this record remains on the existing phase-unresolved legacy card.",
   "pressure_calibration": {
    "status": "unresolved",
    "methods": [
     {
      "kind": "other",
      "source_location": "legacy_compiled_compression"
     }
    ],
    "recalculation": {
     "status": "not_possible",
     "notes": "A coefficient-level import cannot reconstruct unreported row-level calibration observations."
    },
    "audit_date": "2026-09-06"
   },
   "parameter_provenance": {
    "V0": "Table 3",
    "K0": "Table 3",
    "K0_prime": "Table 3"
   },
   "scientific_validation": {
    "status": "primary_source_validated",
    "note": "Equation, printed coefficients, units, fixed parameters, and reported fitting envelope checked directly against the primary source.",
    "audit_date": "2026-09-06",
    "verified_fields": [
     "equation",
     "parameters",
     "units",
     "reference_state",
     "phase",
     "published_uncertainties",
     "validity"
    ],
    "primary_source_check": {
     "access_url": "https://doi.org/10.1515/zna-2010-1-202",
     "doi": "10.1515/zna-2010-1-202",
     "locations": [
      "equations (3)-(15)",
      "Table 3"
     ],
     "finding": "Table 3 prints the low-pressure range and Vinet, Baonza, MRS3, SMS3, and SMS4 coefficients; V0 is the experimental molar volume from Table 2."
    },
    "primary_data_check": {
     "status": "parameterization_only",
     "audit_date": "2026-09-06",
     "source_locations": [
      "equations (3)-(15)",
      "Table 3"
     ],
     "finding": "Published coefficients are executable; this import does not claim a new refit of row-level observations."
    }
   },
   "source_lineage": [
    {
     "role": "scientific equation and coefficients",
     "citation": "Two Universal Equations of State for Solids, equations (3)-(15), Table 3",
     "doi": "10.1515/zna-2010-1-202"
    }
   ]
  }
 ]
}
